Repository: sciknoworg/sci-imageminer

<div align="center">
</div>

## Project Overview  

**Sci-ImageMiner** is an annotation project on figures from **atomic layer deposition (ALD)** and **atomic layer etching (ALE)**, situated within the broader field of materials science and engineering. Within each of these categories, the data is further organized into the sub-categories **experimental-usecase** and **simulation-usecase**.

It aims to host gold-standard annotations for chart classification, data extraction, summarization, and question answering—providing both pilot and full-phase data to support multimodal AI research in scientific image understanding.

### 🗂️ Directory Structure  

We have compiled the dataset for annotation in this repository, structured into clearly defined categories and sub-categories.  
The layout reflects the distinction between ALD and ALE literature, as well as between experimental and simulation studies, making it easier to navigate both the pilot and full annotation phases.  


```text
data
├── alde-imageminer
│   ├── train
│   │   ├── atomic-layer-deposition
│   │   │   ├── experimental-usecase
│   │   │   │   ├── paper #
│   │   │   │   │   ├── images
│   │   │   │   │   │   ├── figures
│   │   │   │   │   │   │   ├── filename.jpg          # (JPEG) actual figure image extracted using MinerU
│   │   │   │   │   │   │   └── filename.json        # (JSON) expert annotated JSON
│   │   │   │   ├── Author et al.pdf                # (PDF) actual PDF document
│   │   │   │   ├── content.json                    # (JSON) structured content extracted using MinerU
│   │   │   └── ...
│   │   └── simulation-usecase
│   │       └── ...
│   └── atomic-layer-etching
│       └── ...
└── dev/test
    ├── atomic-layer-deposition
    │   ├── experimental-usecase
    │   └── simulation-usecase
    └── atomic-layer-etching
        ├── experimental-usecase
        └── simulation-usecase
```

## 🛠️ Tools Used

- **[MinerU](https://github.com/opendatalab/MinerU)** → structured text, figures, formulas, and tables from PDFs. It is created by OpenDataLab as an open-source tool designed for data extraction from PDF documents, converting them into structured machine-readable formats like Markdown and JSON. MinerU can interpret the complex layout structure of research papers, including figures, tables, formulas, and text.
- **[Qwen2.5-VL](https://github.com/QwenLM/Qwen2.5-VL)** → multimodal LLM applied for classification, extraction, and summarization. Specifically, we used [Qwen2.5-VL-7B-Instruct](https://huggingface.co/Qwen/Qwen2.5-VL-7B-Instruct).
- **[Prompts](code/baseline/prompts)** folder documents the prompts used for information extraction (figure type, data, summary, and VQA).

### 📊 Dataset Statistics

#### Overall

| Split Name | ALD-Experimental-UseCase-Papers | ALD-Experimental-UseCase-Figures | ALD-Simulation-UseCase-Papers | ALD-Simulation-UseCase-Figures | ALE-Experimental-UseCase-Papers | ALE-Experimental-UseCase-Figures | ALE-Simulation-UseCase-Papers | ALE-Simulation-UseCase-Figures | Total-Papers | Total-Figures |
|---|---|---|---|---|---|---|---|---|---|---|
| Train | 42 | 330 | 35 | 349 | 27 | 248 | 22 | 243 | 126 | 1170 |
| Dev | 6 | 50 | 6 | 59 | 5 | 55 | 3 | 37 | 20 | 201 |
| Test | 18 | 172 | 17 | 149 | 14 | 138 | 10 | 121 | 59 | 580 |
| Total | 66 | 552 | 58 | 557 | 46 | 441 | 35 | 401 | 205 | 1951 |

#### Figure type Distribution

We have defined a taxonomy of 39 figure types including "unknown". The full taxonomy with descriptions, parent taxonomy category, and aliases is here [figure_taxonomy.tsv](https://github.com/sciknoworg/ALD-E-ImageMiner/blob/main/figure_taxonomy.tsv). The ALD/E-ImageMiner project maintains a focus only on figures of parent taxonomy category `quantitative plot`.


| Figure Type                     | Train | Dev | Test |
|---------------------------------|-------|-----|------|
| 3d scatter plot                 | 10    | 0   | 4    |
| apparatus diagram               | 51    | 1   | 28   |
| area chart                      | 1     | 0   | 0    |
| band diagram                    | 5     | 0   | 8    |
| bar chart                       | 35    | 2   | 13   |
| box plot                        | 6     | 0   | 4    |
| chromaticity diagram            | 1     | 0   | 0    |
| conceptual diagram              | 146   | 35  | 45   |
| contour heatmap                 | 38    | 0   | 8    |
| device structure diagram        | 10    | 2   | 4    |
| formula                         | 2     | 0   | 0    |
| grouped bar chart               | 9     | 0   | 3    |
| heatmap                         | 75    | 0   | 28   |
| image panel                     | 235   | 33  | 86   |
| line chart                      | 114   | 29  | 51   |

### Annotations and Metadata
All annotations, labels, bounding boxes, and structured metadata in this repository are licensed under CC BY 4.0 (see [LICENSE](data/LICENSE.md) file).

You are free to use, modify, and redistribute the annotations with proper attribution.

File: data/alde-imageminer/dev/atomic-layer-deposition/experimental-usecase/11/images/fig_2.json
{
    "sample_id": "atomic-layer-deposition/experimental-usecase/11/fig_2",
    "classification": {
        "a": "scatter plot"
    },
    "summarization": {
        "a": "The figure presents a scatter plot demonstrating that the film thickness increases linearly with the number of ALD deposition cycles. The proportional relationship indicates a constant growth-per-cycle (GPC), confirming stable, self-limiting ALD behavior for the WN\u2093C\u1d67 process."
    },
    "data_extraction": {
      "a": "| Deposition cycles | Thickness (\u00c5) |\n| --- | --- |\n| ~70 | ~50 |\n| ~120 | ~75 |\n| ~200 | ~150 |\n| ~300 | ~240\u2013250 |\n| ~400 | ~330 |"
    },
    "vqa": {
        "a": [
            {
                "question_type": "Application/Performance",
                "question": "Why is the linear thickness\u2013cycle relationship important when evaluating WN\u2093C\u1d67 as a diffusion barrier material?",
                "answer_type": "Paragraph",
                "answer": "A linear relationship between thickness and cycle count demonstrates a stable and predictable ALD growth process. This stability is essential for precisely controlling barrier thickness, ensuring uniform coverage over complex structures, and achieving reliable electrical and physical properties in semiconductor devices. Consistent GPC also supports reproducibility across wafers and process conditions, which is critical for integrating WN\u2093C\u1d67 into advanced interconnect technologies."
            },
            {
                "question_type": "Comparative/Trend",
                "question": "How does the film thickness at low cycle counts compare with the thickness at higher cycle counts such as 300\u2013400 cycles?",
                "answer_type": "Factoid",
                "answer": "Thickness increases from about 50\u201375 \u00c5 at lower cycles (~70\u2013120 cycles) to around 250\u2013330 \u00c5 at higher cycles (300\u2013400 cycles)."
            },
            {
                "question_type": "Process-Oriented",
                "question": "How does the number of ALD deposition cycles affect the growth of the WN\u2093C\u1d67 film as shown in the figure?",
                "answer_type": "Yes/No",
                "answer": "Yes"
            },
            {
                "question_type": "Structure-Property",
                "question": "Which characteristics of ALD growth are reflected in the linear relationship shown between cycles and thickness?",
                "answer_type": "List",
                "answer": "Constant growth-per-cycle (GPC), Self-limiting surface reactions, Uniform film nucleation, Stable ALD process window"
            }
        ]
    },
    "bbox": {
        "a": {
            "x": 0,
            "y": 0,
            "width": 545,
            "height": 339
        }
    }
}

File: data/alde-imageminer/dev/atomic-layer-deposition/experimental-usecase/11/images/fig_3.json
{
    "sample_id": "atomic-layer-deposition/experimental-usecase/11/fig_3",
    "classification": {
        "a": "multiple scatter plot"
    },
    "summarization": {
        "a": "The figure presents fluorine (F) and oxygen (O) atomic concentrations measured in WN\u2093C\u1d67 films across deposition temperatures from ~225\u00b0C to 400\u00b0C. Fluorine remains consistently low (<2 at.%), reaching its minimum near 300\u2013350\u00b0C, while oxygen remains higher (3\u20135 at.%), largely from post-deposition air exposure. The trends highlight the temperature region where impurity control is optimal."
    },
    "data_extraction": {
      "a": "| Deposition Temperature (\u00b0C) | O Content (at-%) | F Content (at-%) |\n| --- | --- | --- |\n| ~225 | ~4.8 | ~1.2 |\n| ~250 | ~4.5 | ~1.0 |\n| ~275 | ~5.2 | ~0.2 |\n| ~300 | ~4.0 | ~0.0 |\n| ~325 | ~3.5 | ~0.8 |\n| ~350 | ~2.5\u20133.0 | ~0.2 |\n| ~375 | ~3.2 | ~0.7 |\n| ~400 | ~3.8 | ~1.0 |"
    },
    "vqa": {
        "a": [
            {
                "question_type": "Application/Performance",
                "question": "Why is the observed reduction of fluorine impurities at mid-range temperatures important for the performance of WN\u2093C\u1d67 diffusion barrier films?",
                "answer_type": "Paragraph",
                "answer": "Lower fluorine levels indicate more effective ligand removal and better reduction chemistry, which leads to denser, lower-resistivity films with improved electrical and chemical stability. Since fluorine can negatively affect conductivity and barrier integrity, achieving near-zero F content at 300\u2013350\u00b0C enhances the film\u2019s suitability for use in advanced interconnect structures where purity and stability are critical."
            },
            {
                "question_type": "Comparative/Trend",
                "question": "How do the impurity levels of fluorine and oxygen compare between low temperatures (~225\u2013250\u00b0C) and mid-range temperatures (~300\u2013350\u00b0C)?",
                "answer_type": "Factoid",
                "answer": "Oxygen remains relatively high (4\u20135 at.%) at all temperatures, while fluorine drops from around 1.0\u20131.2 at.% at low temperatures to nearly 0 at mid-range temperatures."
            },
            {
                "question_type": "Process-Oriented",
                "question": "How does deposition temperature influence the fluorine and oxygen impurity concentrations in the WN\u2093C\u1d67 films?",
                "answer_type": "Paragraph",
                "answer": "Yes, impurity concentrations change with temperature, with fluorine decreasing significantly at optimal ALD temperatures."
            },
            {
                "question_type": "Structure-Property",
                "question": "Which impurity-related features shown in the plot are most relevant for assessing film quality at different deposition temperatures?",
                "answer_type": "List",
                "answer": "Low fluorine concentration, Moderate but stable oxygen levels, Temperature-dependent impurity removal, Evidence of an ALD window around 300\u2013350\u00b0C"
            }
        ]
    },
    "bbox": {
        "a": {
            "x": 0,
            "y": 0,
            "width": 539,
            "height": 332
        }
    }
}

File: data/alde-imageminer/dev/atomic-layer-deposition/experimental-usecase/11/images/fig_7.json
{
    "sample_id": "atomic-layer-deposition/experimental-usecase/11/fig_7",
    "classification": {
        "a": "image panel"
    },
    "summarization": {
        "a": "The TEM micrograph displays a nanolaminate structure formed by nine repeated bilayers of WN\u2093C\u1d67 (2 nm) and TiN (2 nm). The alternating dark and light bands indicate well-defined, nanometer-scale layering with uniform thickness. This periodic structure confirms precise ALD control and highlights the multilayer design intended to disrupt continuous grain boundaries and enhance diffusion barrier performance."
    },
    "data_extraction": {
        "a": ""
    },
    "vqa": {
        "a": [
            {
                "question_type": "Application/Performance",
                "question": "Why is the periodic nanolaminate structure advantageous for use as a copper diffusion barrier in semiconductor devices?",
                "answer_type": "Paragraph",
                "answer": "The alternating WN\u2093C\u1d67 and TiN layers create a highly segmented microstructure that prevents continuous grain boundaries from forming. This forces diffusing species such as copper to follow a much longer, more tortuous path, significantly reducing the likelihood of penetration through the barrier. The well-controlled, nanoscale periodicity provided by ALD ensures predictable performance, making the structure ideal for high-reliability interconnect applications."
            },
            {
                "question_type": "Comparative/Trend",
                "question": "How do the WN\u2093C\u1d67 and TiN layers differ in appearance across the multilayer stack?",
                "answer_type": "Factoid",
                "answer": "The WN\u2093C\u1d67 layers appear darker while the TiN layers appear brighter, forming a periodic pattern that repeats uniformly throughout the film."
            },
            {
                "question_type": "Process-Oriented",
                "question": "Does the ALD nanolaminate process successfully create alternating WN\u2093C\u1d67 and TiN layers in the stacked film?",
                "answer_type": "Paragraph",
                "answer": "Yes, the TEM image clearly shows alternating contrast bands consistent with sequential WN\u2093C\u1d67 and TiN layering."
            },
            {
                "question_type": "Structure-Property",
                "question": "Which structural characteristics of the nanolaminate observed in the TEM image contribute to improved diffusion barrier performance?",
                "answer_type": "List",
                "answer": "Multiple nanoscale interfaces, Uniform 2 nm periodicity, Alternating composition layers, Interrupted grain boundary pathways"
            }
        ]
    },
    "bbox": {
        "a": {
            "x": 0,
            "y": 0,
            "width": 664,
            "height": 536
        }
    }
}

File: data/alde-imageminer/dev/atomic-layer-deposition/experimental-usecase/11/images/fig_8.json
{
    "sample_id": "atomic-layer-deposition/experimental-usecase/11/fig_8",
    "classification": {
        "a": "multi spectra chart"
    },
    "summarization": {
        "a": "The plot shows atomic concentrations of W, C, N, Ti, O, F and Si as a function of sputter time through the 9\u00d7(WN\u2093C\u1d67 (2 nm) + TiN (2 nm)) nanolaminate. W and C are high and oscillatory (peaks at the WN\u2093C\u1d67 layers), Ti and N show complementary oscillations (peaks at the TiN layers), and the periodic waveform confirms the multilayer architecture is preserved. Fluorine is essentially negligible, oxygen is low in the bulk but rises at the surface (air exposure), and silicon sharply increases at the end when the substrate is reached \u2014 together indicating well-defined interfaces, low contamination, and minimal interdiffusion."
    },
    "data_extraction": {
      "a": "| Sputter Time (min) | W (%) | C (%) | N (%) | Ti (%) | O (%) | F (%) | Si (%) |\n| --- | --- | --- | --- | --- | --- | --- | --- |\n| 0 | ~10 | ~15 | ~8 | ~5 | ~2 | ~0.5 | ~0 |\n| 5 | ~48 | ~30 | ~10 | ~6 | ~1 | ~0.3 | ~0 |\n| 10 | ~52 | ~32 | ~11 | ~7 | ~1 | ~0.3 | ~0 |\n| 15 | ~50 | ~30 | ~10 | ~6 | ~1 | ~0.2 | ~0 |\n| 20 | ~45 | ~25 | ~9 | ~5 | ~1 | ~0.2 | ~0 |\n| 25 | ~2 | ~5 | ~3 | ~1 | ~10\u201350 rising | ~0.2 | sharply rising |"
    },
    "vqa": {
        "a": [
            {
                "question_type": "Process-Oriented",
                "question": "How does the compositional periodicity shown in the AES profile support the nanolaminate\u2019s effectiveness as a diffusion barrier?",
                "answer_type": "Paragraph",
                "answer": "The repeating elemental peaks confirm that the alternating WN\u2093C\u1d67 and TiN layers remain well-defined throughout the depth of the film. Such structural periodicity creates numerous interfaces that disrupt continuous diffusion pathways, making it more difficult for copper or other species to penetrate the barrier. The low fluorine content and minimal intermixing further enhance chemical stability, leading to reliable performance in semiconductor interconnect applications."
            },
            {
                "question_type": "Comparative/Trend",
                "question": "How do the concentrations of W and Ti vary with sputter time compared to elements like O and Si?",
                "answer_type": "Factoid",
                "answer": "W and Ti show repeated peaks and valleys corresponding to the nanolaminate layering, while O and Si remain low until the surface or substrate is reached, where they rise sharply."
            },
            {
                "question_type": "Process-Oriented",
                "question": "Does the AES depth profile confirm the successful formation of alternating WN\u2093C\u1d67 and TiN layers in the nanolaminate stack?",
                "answer_type": "Paragraph",
                "answer": "Yes, the periodic oscillations in W, C, N, and Ti concentrations clearly confirm the alternating multilayer structure."
            },
            {
                "question_type": "Structure-Property",
                "question": "Which elemental distribution features in the depth profile indicate minimal contamination and strong interface integrity?",
                "answer_type": "List",
                "answer": "Very low fluorine levels throughout the stack, Stable, repeating concentration oscillations, Sharp rise of Si only at the substrate interface, Low oxygen in the bulk with expected surface oxidation"
            }
        ]
    },
    "bbox": {
        "a": {
            "x": 0,
            "y": 0,
            "width": 658,
            "height": 619
        }
    }
}

File: data/alde-imageminer/dev/atomic-layer-deposition/experimental-usecase/17/images/fig_1.json
{
    "sample_id": "atomic-layer-deposition/experimental-usecase/17/fig_1",
    "classification": {
        "a": "process timing diagram"
    },
    "summarization": {
        "a": "The schematic represents the thin film deposition process over time. One deposition cycle consisted of four pulses [(CH3)2GaNH2]3 vapor pulse with 100-SCCM Ar carrier gas for 0.1 s, an Ar purge gas pulse for 2 s, an O2 plasma gas pulse for 1 s, and an Ar purge gas pulse for 0.4 s."
    },
    "data_extraction": {
      "a": "| Time segment | Ga source | Ar purge (1) | O\u2082 plasma | Ar purge (2) |\n| --- | --- | --- | --- | --- |\n| t\u2081 | ON | OFF | OFF | OFF |\n| t\u2082 | OFF | ON | OFF | OFF |\n| t\u2083 | OFF | OFF | ON | OFF |\n| t\u2084 | OFF | ON | OFF | OFF |\n| t\u2085 | ON | OFF | OFF | OFF |\n| t\u2086 | OFF | ON | OFF | OFF |\n| t\u2087 | OFF | OFF | ON | OFF |\n| t\u2088 | OFF | ON | OFF | OFF |"
    },
    "vqa": {
        "a": [
            {
                "question_type": "Process-Oriented",
                "question": "List the correct step order for the Ga\u2082O\u2083 PE-ALD sub-cycle (reactant = O\u2082 plasma).",
                "answer_type": "Paragraph",
                "answer": "1) Metal precursor pulse 0.1 s - [(CH\u2083)\u2082GaNH\u2082]\u2083 vapor in Ar. \u2192 2) Purge 2.0 s - Ar purge.\u2192 3) 1.0 s - O\u2082 plasma pulse \u2192 4) 0.4 s - Ar purge."
            },
            {
                "question_type": "Comparative/Trend",
                "question": "What is the key difference between a standard thermal ALD cycle (using O\u2083) and the PE-ALD cycle described for Ga\u2082O\u2083 ?",
                "answer_type": "Factoid",
                "answer": "Thermal ALD: Uses a thermal oxidant (O\u2083) in step 3 to form the metal-oxide layer. PE-ALD: Uses a plasma oxidant (O\u2082 plasma) in step 3 to form the metal-oxide layer. Both cycles retain the same fundamental sequence of precursor pulse, purge, reactant pulse, and purge."
            },
            {
                "question_type": "Structure-Property",
                "question": "In the Ga\u2082O\u2083 PE-ALD process, what change in the film's chemical composition and bonding is expected when replacing the thermal O\u2083 step with an O\u2082 plasma step?",
                "answer_type": "Paragraph",
                "answer": "The film shifts from being formed via a slower, thermally activated oxidation reaction to a more energetic, plasma-activated process. This introduces highly reactive oxygen radicals (O\u207a) that create a denser Ga\u2013O network with fewer carbon/hydrogen impurities from incomplete ligand removal. The result is a film with superior stoichiometry, higher density, and potentially a different defect profile compared to thermal ALD."
            },
            {
                "question_type": "Application/Performance",
                "question": "Given the described PE-ALD cycle with an O\u2082 plasma step, name one possible reason to choose it over thermal ALD with O\u2083 for power electronics.",
                "answer_type": "Paragraph",
                "answer": "To achieve a higher-quality, denser Ga\u2082O\u2083 dielectric at a lower substrate temperature. The O\u2082 plasma provides more aggressive oxidation, leading to films with:\nLower impurity content (reduced C/H).\n\nHigher dielectric breakdown strength.\n\nBetter performance in high-field, high-temperature device operation."
            }
        ]
    },
    "bbox": {
        "a": {
            "x": 4,
            "y": 3,
            "width": 471,
            "height": 313
        }
    }
}

File: data/alde-imageminer/dev/atomic-layer-deposition/experimental-usecase/17/images/fig_10.json
{
    "sample_id": "atomic-layer-deposition/experimental-usecase/17/fig_10",
    "classification": {
        "a": "multiple line chart",
        "b": "multiple line chart"
    },
    "summarization": {
        "a": "The multiple line charts represents the experimental Spectroscopic ellipsometry (SE) measurements of \u03c8 against photon energy and fitted (simulated by Lorentz model)  for various angles (65\u00b0, 70\u00b0, 75\u00b0)",
        "b": "The multiple line charts represents the experimental Spectroscopic ellipsometry (SE) measurements of \u0394 against  photon energy and fitted (simulated by Lorentz model)  for various angles (65\u00b0, 70\u00b0, 75\u00b0), the angles were represented in different symbols and fitted line is in red for \u03c8 and green for \u0394."
    },
    "data_extraction": {
      "a": "| Photon Energy (eV) | \u03c8 (degrees) | Experimental \u03c8 (degrees) |\n| --- | --- | --- |\n| 1.5 | 26.97 | 65 |\n| 1.5 | 24.24 | 70 |\n| 1.5 | 23.21 | 75 |\n| 2.0 | 36.48 | 65 |\n| 2.0 | 33.23 | 70 |\n| 2.0 | 32.83 | 75 |\n| 2.5 | 52.22 | 65 |\n| 2.5 | 50.01 | 70 |\n| 2.5 | 47.55 | 75 |\n| 3.0 | 61.21 | 65 |\n| 3.0 | 59.27 | 70 |\n| 3.0 | 52.11 | 75 |\n| 3.5 | 37.53 | 65 |\n| 3.5 | 35.04 | 70 |\n| 3.5 | 35.96 | 75 |\n| 4.0 | 31.29 | 65 |\n| 4.0 | 30.10 | 70 |\n| 4.0 | 28.50 | 75 |",
      "b": "| Photon Energy (eV) | \u0394 (degrees) | Experimental \u0394 (degrees) |\n| --- | --- | --- |\n| 1.5 | 52.45 | 65 |\n| 1.5 | 74.23 | 70 |\n| 1.5 | 94.95 | 75 |\n| 2.0 | 44.08 | 65 |\n| 2.0 | 60.44 | 70 |\n| 2.0 | 77.54 | 75 |\n| 2.5 | 29.22 | 65 |\n| 2.5 | 38.28 | 70 |\n| 2.5 | 52.07 | 75 |\n| 3.0 | 29.91 | 65 |\n| 3.0 | 45.89 | 70 |\n| 3.0 | 59.69 | 75 |\n| 3.5 | 63.37 | 65 |\n| 3.5 | 82.97 | 70 |\n| 3.5 | 103.00 | 75 |\n| 4.0 | 93.52 | 65 |\n| 4.0 | 117.11 | 70 |\n| 4.0 | 135.28 | 75 |"
    },
    "vqa": {
        "b": [
            {
                "question_type": "Application/Performance",
                "question": "Spectroscopic Ellipsometry measures the change in polarization state. If the film thickness were doubled, how would the interference pattern in the 1.5\u20132.5 eV (transparent) region likely change compared to this plot?",
                "answer_type": "Paragraph",
                "answer": "Currently, the spectra in the 1.5\u20132.5 eV range are relatively smooth, indicating the film is likely thin enough that interference fringes are broad or minimal. If the thickness were doubled, the path length difference would increase, causing more rapid constructive and destructive interference. This would result in the appearance of distinct oscillatory fringes (waves) in both  \u03c8 and \u0394 within this transparent lower-energy region."
            }
        ],
        "a": [
            {
                "question_type": "Process-Oriented",
                "question": "List the sequence of analysis steps required to generate the solid lines (Model Fit) from the experimental symbols.",
                "answer_type": "Paragraph",
                "answer": "Acquire raw SE data (\u03c8 and \u0394 spectra) at multiple angles.\nConstruct an optical model stack (Substrate / Thin Film / Ambient).\nSelect a dispersion relation (Lorentz oscillator) to parameterize the film's dielectric function.\nPerform regression analysis (Levenberg-Marquardt) to minimize Mean Squared Error (MSE) between the model and experiment."
            },
            {
                "question_type": "Comparative/Trend",
                "question": "Has the Lorentz model capture the material behavior effectively, and what does the agreement at multiple angles imply? Compare the experimental data (symbols) with the model fit (solid lines) across the 1.5\u20134.0 eV range.",
                "answer_type": "Paragraph",
                "answer": "Yes, the Lorentz model is effective and the film structure is uniform.The fit is excellent across the entire spectral range and all three angles, as shown by the solid lines passing directly through the center of the symbols. This robust multi-angle agreement implies that the film is optically isotropic and homogeneous;"
            },
            {
                "question_type": "Structure-Property",
                "question": "Observe the prominent resonance feature near 2.75 eV in both \u03c8 and \u0394 spectra. How does this feature map to the electronic structure of the material?",
                "answer_type": "Factoid",
                "answer": "The feature corresponds to an interband electronic transition or optical absorption edge."
            }
        ]
    },
    "bbox": {
        "b": {
            "x": 0,
            "y": 284,
            "width": 464,
            "height": 332
        },
        "a": {
            "x": 2,
            "y": 1,
            "width": 464,
            "height": 291
        }
    }
}

File: data/alde-imageminer/dev/atomic-layer-deposition/experimental-usecase/17/images/fig_11.json
{
    "sample_id": "atomic-layer-deposition/experimental-usecase/17/fig_11",
    "classification": {
        "a": "multiple line chart"
    },
    "summarization": {
        "a": "The multiple line charts represents the variation of refractive index (n) of Ga\u2082O\u2083 thin films extracted from Lorentz simulation against photon energy (eV) for different thermal treatments (As-deposit, 500\u00b0C, 700\u00b0C, and 900\u00b0C). The refractive index clearly increases with increasing photon energy."
    },
    "data_extraction": {
      "a": "| Photon Energy (eV) | Refractive Index (n) | Condition |\n| --- | --- | --- |\n| 1.5 | 1.82 | As-deposit |\n| 1.5 | 1.83 | 500 |\n| 1.5 | 1.92 | 700 |\n| 1.5 | 1.92 | 900 |\n| 2.0 | 1.85 | As-deposit |\n| 2.0 | 1.86 | 500 |\n| 2.0 | 1.94 | 700 |\n| 2.0 | 1.95 | 900 |\n| 2.5 | 1.89 | As-deposit |\n| 2.5 | 1.90 | 500 |\n| 2.5 | 1.99 | 700 |\n| 2.5 | 1.98 | 900 |\n| 3.0 | 1.95 | As-deposit |\n| 3.0 | 1.96 | 500 |\n| 3.0 | 2.04 | 700 |\n| 3.0 | 2.04 | 900 |\n| 3.5 | 2.03 | As-deposit |\n| 3.5 | 2.03 | 500 |\n| 3.5 | 2.11 | 700 |\n| 3.5 | 2.10 | 900 |\n| 4.0 | 2.14 | As-deposit |\n| 4.0 | 2.15 | 500 |\n| 4.0 | 2.20 | 700 |\n| 4.0 | 2.19 | 900 |"
    },
    "vqa": {
        "a": [
            {
                "question_type": "Process-Oriented",
                "question": "List out the various temperatures used to measure the refractive indices in this study",
                "answer_type": "List",
                "answer": "As deposited\n, 500 \u00b0C\n, 700 \u00b0C\n, 900 \u00b0C"
            },
            {
                "question_type": "Comparative/Trend",
                "question": "Compare the as-deposited film with the film annealed at 900\u00b0C. For an application requiring a high refractive index contrast in an optical waveguide but with a strict limit on processing temperature below 600\u00b0C, which sample's processing route is invalid, and what is the main trade-off?",
                "answer_type": "Paragraph",
                "answer": "The 900\u00b0C annealing route is invalid due to the temperature constraint. The trade-off is clear: higher annealing temperatures (700\u00b0C, 900\u00b0C) provide a higher refractive index (better for index contrast) but require a high thermal budget that may damage underlying layers or substrates. The lower-temperature or as-deposited films offer lower thermal budget but also lower refractive index and likely poorer film quality."
            },
            {
                "question_type": "Structure-Property",
                "question": "Based on the line chart , what is the effect of increasing annealing temperature on the refractive index of the Ga\u2082O\u2083 film at a fixed photon energy?",
                "answer_type": "Paragraph",
                "answer": "Increasing the annealing temperature generally increases the refractive index. This is because higher temperature annealing promotes densification and enhanced crystallinity, reducing porosity and increasing the atomic packing density. A denser material with fewer voids has a higher polarizability, leading to a higher refractive index."
            },
            {
                "question_type": "Application/Performance",
                "question": "The refractive index increases significantly after high-temperature annealing. What does this imply for the design of an optical waveguide made from this Ga\u2082O\u2083 film, specifically regarding the minimum film thickness required for light confinement?",
                "answer_type": "Paragraph",
                "answer": "A higher refractive index implies that the annealed Ga\u2082O\u2083 film provides a stronger optical confinement (a larger index contrast with the substrate or cladding). This allows for the design of thinner waveguide cores while still effectively confining the light mode, enabling more compact integrated photonic devices compared to using the lower-index, as-deposited film."
            }
        ]
    },
    "bbox": {
        "a": {
            "x": 3,
            "y": 3,
            "width": 474,
            "height": 340
        }
    }
}

File: data/alde-imageminer/dev/atomic-layer-deposition/experimental-usecase/17/images/fig_3.json
{
    "sample_id": "atomic-layer-deposition/experimental-usecase/17/fig_3",
    "classification": {
        "a": "multiple line chart"
    },
    "summarization": {
        "a": "The multiple-line chart shows the Auger depth profile of the as-deposited Ga\u2082O\u2083 films as a function of sputter time. Si corresponds to the substrate, and small traces of carbon are also detected. Clear and well-defined Ga and O intensitites are observed throughout the profile."
    },
    "data_extraction": {
      "a": "| Sputter time (a.u.) | O intensity (%) | Ga intensity (%) | Si intensity (%) | C intensity (%) |\n| --- | --- | --- | --- | --- |\n| 0 | 53 | 35 | 0 | 2 |\n| 1 | 53 | 34 | 0 | 2 |\n| 2 | 52 | 33 | 0 | 2 |\n| 3 | 52 | 33 | 0 | 2 |\n| 4 | 51 | 32 | 1 | 2 |\n| 5 | 50 | 31 | 3 | 2 |\n| 6 | 47 | 29 | 8 | 2 |\n| 7 | 40 | 25 | 25 | 2 |\n| 8 | 25 | 15 | 60 | 1 |\n| 9 | 5 | 2 | 90 | 0 |\n| 10 | 0 | 0 | 93 | 0 |"
    },
    "vqa": {
        "a": [
            {
                "question_type": "Process-Oriented",
                "question": "Based on the Sputter Time in X axis, list the physical sequence of layers revealed during the measurement. How does the sputter process allow us to 'see' the substrate?",
                "answer_type": "Paragraph",
                "answer": "Surface/Bulk Ga\u2082O\u2083 Film (High O and Ga signal).Interface Region - Crossover of signals.Silicon Substrate - High Si signal."
            },
            {
                "question_type": "Process-Oriented",
                "question": "Compare depth profiling using AES with a high-energy ion beam versus using X-ray Photoelectron Spectroscopy (XPS) with a lower-energy ion beam. Under a constraint of needing to accurately quantify light elements (like C, O) with minimal depth distortion, which technique is preferable and why?",
                "answer_type": "Paragraph",
                "answer": "AES with High-Energy Ions: Pro: Faster sputtering. Con: Can cause more atomic mixing and roughening, distorting depth resolution.\n\nXPS with Low-Energy Ions: Pro: Better depth resolution and more accurate quantification of light elements due to gentler sputtering.\n\nChoice: For accurate light-element quantification with minimal distortion, XPS with low-energy ions is preferable. The trade-off is slower data acquisition, but it preserves interfacial sharpness for more reliable profiling."
            },
            {
                "question_type": "Structure-Property",
                "question": "Analyze the flatness of the Ga and O curves before the interface. What does this profile shape imply about the film's homogeneity, and does the intensity ratio support the formation of stoichiometric Ga\u2082O\u2083 ?",
                "answer_type": "Factoid",
                "answer": "The observed O/Ga intensity ratio is approximately 1.6 (54%/32%), close to the theoretical stoichiometric ratio of 1.5."
            },
            {
                "question_type": "Application/Performance",
                "question": "The profile shows a sharp Ga\u2082O\u2083/Si interface and very low carbon contamination in the film bulk. Is this as-deposited film likely suitable for use as the gate oxide in a high-electron-mobility transistor (HEMT) without any post-deposition annealing? Justify your answer.",
                "answer_type": "Paragraph",
                "answer": "NO , While the sharp interface and low bulk carbon are positive, the as-deposited film likely has a high density of point defects and disorder (as suggested by the lower refractive index in the previous figure). These defects would act as charge traps, leading to poor channel mobility and unstable threshold voltage in a HEMT. Post-deposition annealing is typically required to reduce these defects and improve dielectric quality."
            }
        ]
    },
    "bbox": {
        "a": {
            "x": 0,
            "y": 2,
            "width": 477,
            "height": 340
        }
    }
}

File: data/alde-imageminer/dev/atomic-layer-deposition/experimental-usecase/17/images/fig_4.json
{
    "sample_id": "atomic-layer-deposition/experimental-usecase/17/fig_4",
    "classification": {
        "a": "stacked spectra chart"
    },
    "summarization": {
        "a": "The multilayer plot shows the X-ray diffraction patterns of the as-deposited Ga\u2082O\u2083 thin film and the films annealed at 500 \u00b0C, 700 \u00b0C, and 900 \u00b0C temperatures. Crystallinity seems to improve and newer peaks started to reflect for higher annealing temperatures."
    },
    "data_extraction": {
      "a": "| 2 Theta (degrees) | As-deposit | 500\u00b0C | 700\u00b0C | 900\u00b0C |\n| --- | --- | --- | --- | --- |\n| 25 |  |  |  |  |\n| 30 |  |  |  |  |\n| 35 |  |  |  |  |\n| 40 |  |  |  |  |\n| 45 |  |  |  |  |\n| 50 |  |  |  |  |\n| 55 |  |  |  |  |\n| 60 |  |  |  |  |"
    },
    "vqa": {
        "a": [
            {
                "question_type": "Process-Oriented",
                "question": "What is the objective behind annealing of the as-deposited Ga\u2082O\u2083 thin films at such higher temperatures?",
                "answer_type": "Paragraph",
                "answer": "The main objective of annealing the as-deposited Ga\u2082O\u2083 thin films at high temperatures is to improve their crystallinity, remove defects, and transform the film from an amorphous or poorly ordered state into a well-crystallized phase with better structural and electrical properties."
            },
            {
                "question_type": "Comparative/Trend",
                "question": "What changes in peak intensity were observed with rising annealing temperatures when compared to the as-deposited film and the films annealed at different temperatures?",
                "answer_type": "Paragraph",
                "answer": "The as-deposited and 500 \u00b0C\u2013annealed Ga\u2082O\u2083 films were amorphous, and except for the strong Si peak, no Ga\u2082O\u2083 diffraction peaks were detected.\nWhen the annealing temperature was increased to 700 \u00b0C, the film transformed into \u03b2 phase-Ga\u2082O\u2083 with a preferred (400) orientation. The intensity of this (400) peak increased further with higher annealing temperatures.\nAt 900 \u00b0C, the film showed additional orientations, including (002) and/or (\u2013202), indicating the development of more crystalline planes at higher temperatures."
            },
            {
                "question_type": "Structure-Property",
                "question": "Did the as-deposited films show any structural changes after annealing at higher temperatures?",
                "answer_type": "Paragraph",
                "answer": "Yes. The films changed from amorphous to crystalline \u03b2-Ga\u2082O\u2083 with distinct orientations as the annealing temperature increased."
            },
            {
                "question_type": "Application/Performance",
                "question": "Does annealing improve the performance of the films?",
                "answer_type": "Paragraph",
                "answer": "Yes.\nAnnealing generally improves the performance of Ga\u2082O\u2083 thin films. By increasing the annealing temperature, the films transform from an amorphous state to a well-crystallized \u03b2-Ga\u2082O\u2083 phase, develop stronger preferred orientations, and reduce structural defects. These improvements usually enhance electrical, optical, and structural properties, leading to better overall film performance."
            }
        ]
    },
    "bbox": {
        "a": {
            "x": 2,
            "y": 4,
            "width": 474,
            "height": 362
        }
    }
}

File: data/alde-imageminer/dev/atomic-layer-deposition/experimental-usecase/17/images/fig_6.json
{
    "sample_id": "atomic-layer-deposition/experimental-usecase/17/fig_6",
    "classification": {
        "a": "multiple line chart"
    },
    "summarization": {
        "a": "The muliple line chart  shows  the current density (A/cm\u00b2) as a function of gate voltage (V) for Ga\u2082O\u2083-based devices subjected to different post-deposition annealing temperatures: As-grown,500 \u00b0C,700 \u00b0C,900 \u00b0C. As-grown and 500 \u00b0C samples show higher current density, especially near 0 to \u20134 V, indicating higher leakage current. As annealing temperature increases to 700 \u00b0C and 900 \u00b0C, the current density decreases significantly, showing improved insulating behavior and lower leakage."
    },
    "data_extraction": {
      "a": "| Gate Voltage (V) | Current Density (A/cm\u00b2) | temperature |\n| --- | --- | --- |\n| 0 | 10^-7 | As-grown |\n| 0 | 10^-8 | 500 \u00b0C |\n| 0 | 10^-7 | 700 \u00b0C |\n| 0 | 10^-8 | 900 \u00b0C |\n| -3 | 10^-2 | As-grown |\n| -3 | 10^-3 | 500 \u00b0C |\n| -3 | 10^-7 | 700 \u00b0C |\n| -3 | 10^-7 | 900 \u00b0C |\n| -6 | 10^-2 | As-grown |\n| -6 | 10^-2 | 500 \u00b0C |\n| -6 | 10^-7 | 700 \u00b0C |\n| -6 | 10^-7 | 900 \u00b0C |\n| -9 | - | As-grown |\n| -9 | - | 500 \u00b0C |\n| -9 | 10^-6 | 700 \u00b0C |\n| -9 | 10^-7 | 900 \u00b0C |\n| -12 | - | As-grown |\n| -12 | - | 500 \u00b0C |\n| -12 | 10^-5 | 700 \u00b0C |\n| -12 | 10^-6 | 900 \u00b0C |"
    },
    "vqa": {
        "a": [
            {
                "question_type": "Process-Oriented",
                "question": "What were the different post-deposition annealing temperatures in this study ?",
                "answer_type": "List",
                "answer": "As-grown\n\n, 500 \u00b0C\n\n, 700 \u00b0C\n\n, 900 \u00b0C"
            },
            {
                "question_type": "Comparative/Trend",
                "question": "How does the  current density vary with respect to the temperature conditions  used for processing?",
                "answer_type": "Paragraph",
                "answer": "As-grown and 500 \u00b0C samples show higher current density, especially near 0 to \u20134 V, indicating higher leakage current.As annealing temperature increases to 700 \u00b0C and 900 \u00b0C, the current density decreases significantly, showing improved insulating behavior and lower leakage."
            },
            {
                "question_type": "Structure-Property",
                "question": "How does the annealing temperatures affect or influence the electric properties in this study ?",
                "answer_type": "Paragraph",
                "answer": "As-grown and 500 \u00b0C samples show higher current density, particularly between 0 and \u20134 V, indicating increased leakage current. In contrast, annealing at 700 \u00b0C and 900 \u00b0C significantly reduces the current density, with the 900 \u00b0C sample exhibiting the lowest leakage (\u224810\u207b\u2079 A/cm\u00b2) due to improved oxide quality and defect reduction. Overall, higher annealing temperatures enhance dielectric stability, reduce defects, and improve the insulating behavior and performance of the films."
            },
            {
                "question_type": "Application/Performance",
                "question": "Based on the leakage current trend, what is one specific device application where a film annealed at 900\u00b0C would be preferred over an as-grown film, and why?",
                "answer_type": "Paragraph",
                "answer": "A 900\u00b0C annealed film would be essential as a gate oxide in a high-performance transistor. Its ultra-low leakage current (~10\u207b\u2079 A/cm\u00b2) minimizes static power consumption and prevents unwanted signal loss. The as-grown film's higher leakage would cause excessive power dissipation and unreliable switching, rendering it unsuitable for modern low-power electronics."
            }
        ]
    },
    "bbox": {
        "a": {
            "x": 1,
            "y": 2,
            "width": 471,
            "height": 461
        }
    }
}

File: data/alde-imageminer/dev/atomic-layer-deposition/experimental-usecase/17/images/fig_7.json
{
    "sample_id": "atomic-layer-deposition/experimental-usecase/17/fig_7",
    "classification": {
        "a": "scatter plot"
    },
    "summarization": {
        "a": "The graph represents the variation of dielectric constants of the Ga\u2082O\u2083 thin films annealed at various temperatures. As temperature increases the dielectric constant decreases clearly."
    },
    "data_extraction": {
      "a": "| Temperature (\u00b0C) | Dielectric Constant |\n| --- | --- |\n| 200 | 13 |\n| 500 | 10.5 |\n| 700 | 9 |\n| 900 | 9.3 |"
    },
    "vqa": {
        "a": [
            {
                "question_type": "Process-Oriented",
                "question": "How does rapid thermal annealing (RTA) in ambient oxygen gas at higher temperatures influence the dielectric properties?",
                "answer_type": "Paragraph",
                "answer": "With increasing annealing temperature, the dielectric constant of the thin film decreased from 13 to 9.  This is mainly due to the grain size variation due to annealing and relieving of strain during the annealing process."
            },
            {
                "question_type": "Comparative/Trend",
                "question": "Compare the dielectric properties of as-grown Ga\u2082O\u2083 thin films with those subjected to low-temperature annealing and rapid thermal annealing at higher temperatures.",
                "answer_type": "Paragraph",
                "answer": "During low temperature annealing the dielectric constant was high, where as at higher temperatures the dielectric constant decreased."
            },
            {
                "question_type": "Structure-Property",
                "question": "Is the variation in dielectric properties observed here can be attributed to microstructural changes?",
                "answer_type": "Yes/No",
                "answer": "Yes"
            },
            {
                "question_type": "Application/Performance",
                "question": "Do the changes in dielectric constant with annealing temperature influence the performance and reliability of Ga\u2082O\u2083-based capacitors or MOS devices",
                "answer_type": "Paragraph",
                "answer": "Yes, the change in dielectric constant with annealing temperature can significantly affect the capacitance, leakage behavior, and overall reliability of Ga\u2082O\u2083-based capacitors and MOS devices."
            }
        ]
    },
    "bbox": {
        "a": {
            "x": 3,
            "y": 3,
            "width": 474,
            "height": 371
        }
    }
}
