Repository: sciknoworg/sci-imageminer

## Project Overview  

**Sci-ImageMiner** is an annotation project on figures from **atomic layer deposition (ALD)** and **atomic layer etching (ALE)**, situated within the broader field of materials science and engineering. Within each of these categories, the data is further organized into the sub-categories **experimental-usecase** and **simulation-usecase**.

It aims to host gold-standard annotations for chart classification, data extraction, summarization, and question answering—providing both pilot and full-phase data to support multimodal AI research in scientific image understanding.

File: data/alde-imageminer/dev/atomic-layer-deposition/experimental-usecase/17/images/fig_8.json
{
    "sample_id": "atomic-layer-deposition/experimental-usecase/17/fig_8",
    "classification": {
        "a": "multiple line chart",
        "b": "scatter plot"
    },
    "summarization": {
        "a": "The main figure displays the optical transmission spectra of Ga2O3 thin films as a function of wavelength for various annealing temperatures (As-deposited, 500\u00b0C, 700\u00b0C, and 900\u00b0C). The data reveals a noticeable \"blue shift\" of the absorption edge toward shorter wavelengths as the temperature increases, indicating an increase in transparency at the UV edge.",
        "b": "The inset figure plots the extracted optical band gap energy (Eg) against the annealing temperature. The trend confirms a significant widening of the band gap, increasing from approximately 5.00 eV for the as-deposited sample to nearly 5.25 eV for the sample annealed at 900\u00b0C, likely due to improved crystallinity."
    },
    "data_extraction": {
      "a": "| Wavelength (nm) | Transmission (%) | Condition |\n| --- | --- | --- |\n| 200 | 20 | As-deposited |\n| 200 | 20 | 500\u00b0C |\n| 200 | 20 | 700\u00b0C |\n| 200 | 20 | 900\u00b0C |\n| 250 | 40 | As-deposited |\n| 250 | 40 | 500\u00b0C |\n| 250 | 40 | 700\u00b0C |\n| 250 | 40 | 900\u00b0C |\n| 300 | 60 | As-deposited |\n| 300 | 60 | 500\u00b0C |\n| 300 | 60 | 700\u00b0C |\n| 300 | 60 | 900\u00b0C |\n| 350 | 80 | As-deposited |\n| 350 | 80 | 500\u00b0C |\n| 350 | 80 | 700\u00b0C |\n| 350 | 80 | 900\u00b0C |\n| 400 | 100 | As-deposited |\n| 400 | 100 | 500\u00b0C |\n| 400 | 100 | 700\u00b0C |\n| 400 | 100 | 900\u00b0C |\n| 450 | 100 | As-deposited |\n| 450 | 100 | 500\u00b0C |\n| 450 | 100 | 700\u00b0C |\n| 450 | 100 | 900\u00b0C |\n| 500 | 100 | As-deposited |\n| 500 | 100 | 500\u00b0C |\n| 500 | 100 | 700\u00b0C |\n| 500 | 100 | 900\u00b0C |\n| 550 | 100 | As-deposited |\n| 550 | 100 | 500\u00b0C |\n| 550 | 100 | 700\u00b0C |\n| 550 | 100 | 900\u00b0C |\n| 600 | 100 | As-deposited |\n| 600 | 100 | 500\u00b0C |\n| 600 | 100 | 700\u00b0C |\n| 600 | 100 | 900\u00b0C |\n| 650 | 100 | As-deposited |\n| 650 | 100 | 500\u00b0C |\n| 650 | 100 | 700\u00b0C |\n| 650 | 100 | 900\u00b0C |\n| 700 | 100 | As-deposited |\n| 700 | 100 | 500\u00b0C |\n| 700 | 100 | 700\u00b0C |\n| 700 | 100 | 900\u00b0C |",
      "b": "| Temperature (\u00b0C) | Band Gap Energy (eV) |\n| --- | --- |\n| 200 | 5.0 |\n| 400 | 5.1 |\n| 600 | 5.2 |\n| 800 | 5.26 |"
    },
    "vqa": {
        "b": [
            {
                "question_type": "Process-Oriented",
                "question": "Based on the inset graph, describe the trend of the optical band gap with respect to annealing temperature. At which temperature interval does the most significant change in electronic structure occur",
                "answer_type": "Factoid",
                "answer": "The most significant change occurs between 500\u00b0C and 700\u00b0C."
            },
            {
                "question_type": "Structure-Property",
                "question": "Based on the inset plot, what is the relationship between temperature and the optical band gap? State the primary physical cause for this trend?",
                "answer_type": "Paragraph",
                "answer": "The band gap decreases as temperature increases. This is primarily caused by thermal lattice expansion, which increases the interatomic spacing and reduces the potential felt by electrons, lowering the energy required for electronic transitions. Additionally, increased electron-phonon interactions at higher temperatures contribute to this band gap narrowing."
            }
        ],
        "a": [
            {
                "question_type": "Comparative/Trend",
                "question": "Compare using variable-temperature transmission spectroscopy  with variable-temperature photoreflectance spectroscopy to measure band gap shifts. Under a constraint of needing high-throughput screening of many materials, which method is more practical and why?",
                "answer_type": "Paragraph",
                "answer": "Transmission spectroscopy is more practical for high-throughput screening. While photoreflectance can offer more precise determination of critical points in the dielectric function, transmission measurement is experimentally simpler, faster, and requires less complex sample preparation (e.g., no need for a Schottky contact), allowing for rapid collection of data across many samples and temperatures."
            },
            {
                "question_type": "Application/Performance",
                "question": "Given the observed decrease in band gap with increasing temperature, is this material suitable for the active layer in a temperature-stable ultraviolet (UV) light-emitting diode (LED) designed to operate in varying ambient conditions?",
                "answer_type": "Paragraph",
                "answer": "No.\n\nThe strong temperature-dependent band gap shift means the LED's emitted UV wavelength would change significantly with operating temperature, leading to unstable output color and intensity. For a temperature-stable device, a material with a smaller temperature coefficient of the band gap (dEg/dT) is required to minimize this performance drift."
            }
        ]
    },
    "bbox": {
        "b": {
            "x": 240,
            "y": 101,
            "width": 230,
            "height": 185
        },
        "a": {
            "x": 3,
            "y": 9,
            "width": 476,
            "height": 340
        }
    }
}

File: data/alde-imageminer/dev/atomic-layer-deposition/experimental-usecase/17/images/fig_9.json
{
    "sample_id": "atomic-layer-deposition/experimental-usecase/17/fig_9",
    "classification": {
        "a": "line chart"
    },
    "summarization": {
        "a": "The graph repesents the Tauc plot,  calculation method of band-gap energy by the linear fit of the relative absorption edge.  The linear fit line meets the x axis at the band gap value. the y axis in this curve represents the relative absorption coefficient."
    },
    "data_extraction": {
      "a": "| Photon energy (eV) | [(-ln T)(h\u03bd)]\u00b2 (a.u.) |\n| --- | --- |\n| 3.0 | 0.00 |\n| 3.5 | 0.00 |\n| 4.0 | 0.00 |\n| 4.5 | 0.00 |\n| 4.7 | 0.01 |\n| 4.8 | 0.05 |\n| 4.9 | 0.20 |\n| 5.0 | 0.60 |\n| 5.1 | 1.20 |\n| 5.2 | 2.00 |\n| 5.3 | 3.20 |\n| 5.4 | 4.60 |\n| 5.5 | 6.20 |\n| 5.6 | 8.00 |\n| 5.7 | 10.00 |\n| 5.8 | 12.20 |\n| 5.9 | 14.60 |\n| 6.0 | 17.00 |\n| 6.1 | 19.50 |\n| 6.2 | 22.00 |"
    },
    "vqa": {
        "a": [
            {
                "question_type": "Process-Oriented",
                "question": "List the sequence of data transformation steps required to convert raw spectrophotometer data into the plot shown. What specific extrapolation step determines the final Eg value?",
                "answer_type": "Paragraph",
                "answer": "Measure the transmittance T spectrum as a function of wavelength \u03bb.\n\nConvert wavelength to photon energy using  h\u03bd=1240/\ud835\udf06\t (with \u03bb in nm and energy in eV).\n\nCompute an absorption coefficient proxy such as \u2212ln(\ud835\udc47)\u2212ln(T) or \ud835\udefc\u03b1.\n\nApply the Tauc transformation by calculating [\u2212ln(T)\u22c5h\u03bd]^2.\n\nPlot the transformed quantity against the photon energy to determine the optical band gap."
            },
            {
                "question_type": "Comparative/Trend",
                "question": "Compare depth profiling using AES with a high-energy ion beam versus using X-ray Photoelectron Spectroscopy (XPS) with a lower-energy ion beam. Under a constraint of needing to accurately quantify light elements (like C, O) with minimal depth distortion, which technique is preferable and why?",
                "answer_type": "Paragraph",
                "answer": "AES with High-Energy Ions: Pro: Faster sputtering. Con: Can cause more atomic mixing and roughening, distorting depth resolution.\n\nXPS with Low-Energy Ions: Pro: Better depth resolution and more accurate quantification of light elements due to gentler sputtering.\n\nFor accurate light-element quantification with minimal distortion, XPS with low-energy ions is preferable. The trade-off is slower data acquisition, but it preserves interfacial sharpness for more reliable profiling."
            },
            {
                "question_type": "Structure-Property",
                "question": "Based on the consistent Ga and O intensities through the film, what can be inferred about the film's compositional uniformity? How would you expect this uniformity to correlate with the electronic property of breakdown voltage if this film were used as a dielectric?",
                "answer_type": "Paragraph",
                "answer": "The flat Ga and O profiles indicate excellent compositional uniformity throughout the film's bulk. For a dielectric application, this uniformity is crucial as it suggests a consistent bandgap and defect density with depth, which should lead to a high and predictable breakdown voltage, as electric fields would be evenly distributed without weak points from stoichiometric variations."
            },
            {
                "question_type": "Application/Performance",
                "question": "The profile shows a sharp Ga\u2082O\u2083/Si interface and very low carbon contamination in the film bulk. Is this as-deposited film likely suitable for use as the gate oxide in a high-electron-mobility transistor (HEMT) without any post-deposition annealing? Justify your answer.",
                "answer_type": "Paragraph",
                "answer": "No.\n\nWhile the sharp interface and low bulk carbon are positive, the as-deposited film likely has a high density of point defects and disorder. These defects would act as charge traps, leading to poor channel mobility and unstable threshold voltage in a HEMT. Post-deposition annealing is typically required to reduce these defects and improve dielectric quality."
            }
        ]
    },
    "bbox": {
        "a": {
            "x": 1,
            "y": 0,
            "width": 466,
            "height": 367
        }
    }
}

File: data/alde-imageminer/dev/atomic-layer-deposition/experimental-usecase/46/images/fig4.json
{
    "sample_id": "atomic-layer-deposition/experimental-usecase/46/fig4",
    "classification": {
        "a": "multiple line chart",
        "b": "multiple line chart"
    },
    "summarization": {
        "a": "The figure shows the capacitance (C) as a function of gate bias (V<sub>g</sub>) for different film thicknesses of HfO2 gate dielectric layer (3nm, 9.4nm, 16.8nm). The channel layer is passivated in situ at 50\u00b0C. The inset shows the current density (J) as a function of gate bias.",
        "b": "The figure shows the capacitance (C) as a function of gate bias (V<sub>g</sub>) for two different passivations, ex-situ ((NH<sub>4</sub>)<sub>2</sub>S and  in situ  H<sub>2</sub>S) at 50\u00b0C. The inset shows the current density (J) as a function of gate bias."
    },
    "data_extraction": {
      "a": "| Gate Bias V<sub>g</sub> (V) | 3 nm | 9.4 nm | 16.8 nm |\n| --- | --- | --- | --- |\n| -2 | 0.003 | 0.0025 | 0.002 |\n| -1 | 0.004 | 0.003 | 0.0022 |\n| -0.5 | 0.005 | 0.004 | 0.0025 |\n| 0 | 0.006 | 0.005 | 0.003 |\n| 0.5 | 0.008 | 0.0065 | 0.004 |\n| 1 | 0.010 | 0.008 | 0.005 |\n| 1.5 | 0.0115 | 0.0095 | 0.006 |\n| 2 | 0.0125 | 0.0105 | 0.007 |\n| 2.5 | 0.013 | 0.0115 | 0.0078 |\n| 3 | 0.0135 | 0.012 | 0.0085 |",
      "b": "| Gate Bias V<sub>g</sub> (V) | (NH<sub>4</sub>)<sub>2</sub>S | 50\u00b0C H<sub>2</sub>S |\n| --- | --- | --- |\n| -2 | 0.003 | 0.0028 |\n| -1 | 0.004 | 0.0035 |\n| -0.5 | 0.005 | 0.0045 |\n| 0 | 0.006 | 0.0055 |\n| 0.5 | 0.0075 | 0.0068 |\n| 1 | 0.0085 | 0.0078 |\n| 1.5 | 0.009 | 0.0085 |\n| 2 | 0.0095 | 0.009 |\n| 2.5 | 0.0098 | 0.0095 |\n| 3 | 0.010 | 0.0098 |"
    },
    "vqa": {
        "b": [
            {
                "question_type": "Process-Oriented",
                "question": "What is Vfb?",
                "answer_type": "Factoid",
                "answer": "VFB (Flat-Band Voltage) is the applied gate voltage where the semiconductor's energy bands are flat (no bending), indicating zero net charge in the semiconductor. In figure b, flat band voltages would be approximately -2 to -1"
            },
            {
                "question_type": "Comparative/Trend",
                "question": "Does in-situ passivation work?",
                "answer_type": "Paragraph",
                "answer": "Although a slight Vfb shift is apparent, a similar profile is observed in the CV curves of both devices. Both devices have a similar Cmax in accumulation while the in situ passivated device appears to have slightly higher interface state density. The JV plot in the inset of (b) shows similar leakage current density at 1 V with a higher electric breakdown field for the in situ passivated device. This demonstrates that the in situ passivation approach employed in this work can achieve results comparable to those obtained using ex situ aqueous (NH4)2S passivation."
            }
        ],
        "a": [
            {
                "question_type": "Structure-Property",
                "question": "Does repeated CV measurement of the MOS structures cause  degradation of the bulk and interface properties of the MOS structures?",
                "answer_type": "Yes/No",
                "answer": "No"
            },
            {
                "question_type": "Application/Performance",
                "question": "From the inset plot in figure a, determine the leakage current density at 1 V.",
                "answer_type": "Paragraph",
                "answer": "The leakage current densities at 1 V are\n1. For the 3 nm device, ~2x10^\u22126 A/cm2\n2. For the 9.4 nm device, ~3x10^\u22128 A/cm2 \n3. For the 16.8nm device, ~2x10^\u22128 A/cm2"
            }
        ]
    },
    "bbox": {
        "a": {
            "x": 8,
            "y": 0,
            "width": 470,
            "height": 280
        },
        "b": {
            "x": 8,
            "y": 304,
            "width": 470,
            "height": 315
        }
    }
}

File: data/alde-imageminer/dev/atomic-layer-deposition/experimental-usecase/46/images/fig_1.json
{
    "sample_id": "atomic-layer-deposition/experimental-usecase/46/fig_1",
    "classification": {
        "a": "stacked spectra chart",
        "b": "stacked spectra chart"
    },
    "summarization": {
        "a": "XPS spectra of  the S 2s peak",
        "b": "XPS As 3d peak with (i) representing unpassivated InGaAs,   in situ H2S passivated InGaAs at (ii) 50 \u00b0C, (iii) 200 \u00b0C and (iv) 350 \u00b0C. (v) represents ex situ aqueous (NH4)2S passivated InGaAs."
    },
    "data_extraction": {
      "a": "| Spectrum | Peak Positions (eV) |\n| --- | --- |\n| (v) | 218, 225 |\n| (iv) | 218, 225 |\n| (iii) | 218 |\n| (ii) | 218 |\n| (i) | 218 |",
      "b": "| Spectrum | Peak Position & Range (eV) |\n| --- | --- |\n| (v) | 40 (~38\u201343) |\n| (iv) | 40 (~38\u201343) |\n| (iii) | 40 (~38\u201343) |\n| (ii) | 40 (~38\u201342) |\n| (i) | 40 (~40\u201342)     , 45 |"
    },
    "vqa": {
        "b": [
            {
                "question_type": "Structure-Property",
                "question": "Why is As 3d peak examined?",
                "answer_type": "Factoid",
                "answer": "This XPS peak is selected to examine the effect of the passivation on suppressing native oxide growth due to the large chemical shift between the As 3d peak and that of the arsenic oxide."
            },
            {
                "question_type": "Process-Oriented",
                "question": "How is As 3d related to passivation?",
                "answer_type": "Paragraph",
                "answer": "In the case of the unpassivated sample, a peak is observed at ~45 eV and assigned to As2O3. In the case of all the in situ passivated samples this peak is not evident, indicating that this approach is effective in preventing As2O3 formation on the InGaAs surface. This is desirable as it has been reported that the unstable As2O3 can react to form elemental As which results in Fermi level pinning."
            }
        ],
        "a": [
            {
                "question_type": "Comparative/Trend",
                "question": "Is S 2s peak detected in all the samples?",
                "answer_type": "Paragraph",
                "answer": "S 2s peak is detected in the following samples : V) ex-situ IV)350 \u00b0C in-situ\nS 2s peak is not detected in these samples: I) unpassivated II) 50 \u00b0C and III) 200 \u00b0C."
            },
            {
                "question_type": "Comparative/Trend",
                "question": "Is S 2s peak detected in all the passivated samples?",
                "answer_type": "Paragraph",
                "answer": "S 2s peak is detected in the following samples : V) ex-situ IV)350 \u00b0C in-situ\nS 2s peak is not detected in these samples: II) 50 \u00b0C and III) 200 \u00b0C."
            }
        ]
    },
    "bbox": {
        "b": {
            "x": 335,
            "y": 2,
            "width": 333,
            "height": 276
        },
        "a": {
            "x": 1,
            "y": 4,
            "width": 367,
            "height": 276
        }
    }
}

File: data/alde-imageminer/dev/atomic-layer-deposition/experimental-usecase/46/images/fig_2.json
{
    "sample_id": "atomic-layer-deposition/experimental-usecase/46/fig_2",
    "classification": {
        "a": "multiple line chart",
        "b": "multiple line chart"
    },
    "summarization": {
        "a": "The figure shows the capacitance (C) of a device as a function of gate bias (V<sub>g</sub>) at various temperatures of hydrogen sulfide (H<sub>2</sub>S) passivation ( 50 \u00b0C, 200 \u00b0C and 350 \u00b0C) along with unpassivated sample for comparison. The inset provides a closer view of the current density (J) against gate bias.",
        "b": "The figure illustrates the capacitance (C) of a device as a function of gate bias (V<sub>g</sub>) at different frequencies (1 kHz, 10 kHz, 100 kHz, 1 MHz) for the 50 \u00b0C H2S passivated sample. The inset provides a closer view of the capacitance at 100 kHz."
    },
    "data_extraction": {
      "a": "| Gate Bias V<sub>g</sub> (V) | Unpassivated | 350\u00b0C H<sub>2</sub>S | 200\u00b0C H<sub>2</sub>S | 50\u00b0C H<sub>2</sub>S |\n| --- | --- | --- | --- | --- |\n| -2 | 0.0028 | 0.0026 | 0.0024 | 0.0022 |\n| -1 | 0.003 | 0.0028 | 0.0026 | 0.0024 |\n| 0 | 0.005 | 0.004 | 0.004 | 0.0038 |\n| 1 | 0.006 | 0.0068 | 0.0058 | 0.0080 |\n| 2 | 0.0072 | 0.0074 | 0.0062 | 0.0090 |\n| 3 | 0.0078 | 0.0080 | 0.0070 | 0.0010 |",
      "b": ""
    },
    "vqa": {
        "b": [
            {
                "question_type": "Comparative/Trend",
                "question": "Does the inset show the hysteresis of all the devices, what are the values?",
                "answer_type": "List",
                "answer": "No the inset shows only the minimum hysteresis observed for   50 \u00b0C device. The hysteresis measured around Cfb at 100 kHz  is as follows, \n1. 460 mV for the unpassivated device\n2. 380 mV for the 50 \u00b0C in situ H2S passivated device\n3. 585 mV for the 200 \u00b0C in situ H2S passivated device\n4. 410 mV  for the 350 \u00b0C in situ H2S passivated device"
            },
            {
                "question_type": "Process-Oriented",
                "question": "How is the 50 \u00b0C in situ H2S treatment with lowest hysteresis passivating the device?",
                "answer_type": "Paragraph",
                "answer": "The fact that the 50 \u00b0C passivated device, which XPS showed to have no detectable S signal at the surface, displays the best electrical properties is further evidence that S is not the primary passivating element for the in situ process. It is possible to speculate that hydrogen may be passivating the InGaAs surface. One possibility is low temperature dissociative adsorption of H2S to produce H\u2013S and H species which may bond to As at the epitaxial layer surface."
            }
        ],
        "a": [
            {
                "question_type": "Structure-Property",
                "question": "What is the minimum capacitance of the samples?",
                "answer_type": "Paragraph",
                "answer": "The minimum capacitance Cmin,  at Vg =\u22122 V, \n1. Unpassivated sample = 0.0028   F/m2   \n2. Passivated at 350 \u00b0C = 0.0026  F/m2       \n3. Passivated at 200 \u00b0C = 0.0024  F/m2     \n4. Passivated at 50 \u00b0C= 0.0022 F/m2"
            },
            {
                "question_type": "Comparative/Trend",
                "question": "Which device displays the sharpest transition?",
                "answer_type": "Factoid",
                "answer": "The  in situ passivated surface at 50 \u00b0C device displays the highest maximum capacitance ( accumulation Cmax) and also exhibits the sharpest transition from minimum (depletion to accumulation)."
            }
        ]
    },
    "bbox": {
        "b": {
            "x": 2,
            "y": 409,
            "width": 646,
            "height": 400
        },
        "a": {
            "x": 0,
            "y": 0,
            "width": 646,
            "height": 402
        }
    }
}

File: data/alde-imageminer/dev/atomic-layer-deposition/experimental-usecase/46/images/fig_3.json
{
    "sample_id": "atomic-layer-deposition/experimental-usecase/46/fig_3",
    "classification": {
        "a": "image panel",
        "b": "image panel"
    },
    "summarization": {
        "a": "TEM cross-sectional view of a device where layers Pd, HfO\u2082, and InGaAs can be seen with the image representing in situ 50 \u00b0C H2S passivated InGaAs",
        "b": "TEM cross-sectional view of  unpassivated InGaAs device"
    },
    "data_extraction": {
      "a": "| Pd | (HfO<sub>2</sub>) | Interfacial layer (IL) |\n| --- | --- | --- |\n| 9nm | 9.4 nm | 0.8 nm |",
      "b": "| Pd | (HfO<sub>2</sub>) | Interfacial layer (IL) |\n| --- | --- | --- |\n| 9nm | 5.2 nm | 1.9 nm |"
    },
    "vqa": {
        "b": [
            {
                "question_type": "Application/Performance",
                "question": "How can the passivation be detected through TEM micrographs?",
                "answer_type": "Factoid",
                "answer": "The interfacial layer represents the interfacial oxide growth which can be used to qualify the working of passivation."
            },
            {
                "question_type": "Comparative/Trend",
                "question": "From images a and b,  how can we deduce that passivation worked?",
                "answer_type": "Paragraph",
                "answer": "For a 50 \u00b0C in situ H2S passivated InGaAs device the interfacial layer (IL) thickness is 0.8 nm  between the HfO2 and InGaAs. This is less than half the thickness of the IL of 1.9 nm measured by TEM for the unpassivated device in b.  This indicates that this in situ passivation technique is effective in significantly inhibiting interfacial oxide growth."
            }
        ],
        "a": [
            {
                "question_type": "Structure-Property",
                "question": "What is the device structure where the cross-section TEM image performed?",
                "answer_type": "Factoid",
                "answer": "Bright field TEM micrographs were performed over f Pd/ ALD HfO2 /InGaAs/InP MOS devices."
            },
            {
                "question_type": "Process-Oriented",
                "question": "What are the HfO2 and interfacial layer thicknesses for the device?",
                "answer_type": "Paragraph",
                "answer": "The actual HfO2 layer and interfacial layer (IL) thicknesses measured by TEM are as follows\n1. 5.2 nm HfO2 and 1.9 nm IL for unpassivated device\n2. 9.4 nm HfO2 and 0.8 nm IL for 50 \u00b0C H2S passivated device\n3.  13.5 nm HfO2 and 0.9 nm IL for 200 \u00b0C H2S passivated device\n4.  10.8 nm HfO2 and 0.9 nm IL for 350 \u00b0C  H2S passivated device\n5. 11 nm HfO2 and 1.3 nm IL for (NH4)2S passivated device."
            }
        ]
    },
    "bbox": {
        "b": {
            "x": 4,
            "y": 259,
            "width": 449,
            "height": 234
        },
        "a": {
            "x": 2,
            "y": 0,
            "width": 454,
            "height": 250
        }
    }
}

File: data/alde-imageminer/dev/atomic-layer-deposition/experimental-usecase/47/images/fig_2.json
{
    "sample_id": "atomic-layer-deposition/experimental-usecase/47/fig_2",
    "classification": {
        "a": "multiple line chart"
    },
    "summarization": {
        "a": "The line chart shows the weight percentage (Wt %) of  Al (DEA)_3 and Al (DIA)_3, as a function of temperature. Both compounds exhibit a sharp decrease in weight percentage starting around 200\u00b0C, with Al (DEA)_3 having a slightly higher initial weight percentage."
    },
    "data_extraction": {
      "a": "| Temperature | Al (DEA)_3 | Al (DIA)_3 |\n| --- | --- | --- |\n| 0 | 100 | 100 |\n| 100 | 100 | 100 |\n| 200 | 95 | 55 |\n| 300 | 12 | 15 |\n| 400 | 10 | 12 |\n| 500 | 10 | 10 |\n| 600 | 10 | 10 |"
    },
    "vqa": {
        "a": [
            {
                "question_type": "Process-Oriented",
                "question": "What type of analysis is shown in the figure?",
                "answer_type": "Factoid",
                "answer": "The figure shows a thermogravimetric analysis of Al(DEA)3 and Al(DIA)3 with the atomic percentage plotted as a function of temperature."
            },
            {
                "question_type": "Comparative/Trend",
                "question": "At what temperature do both precursors evaporate?",
                "answer_type": "Factoid",
                "answer": "Al(DEA)3 evaporates at approximately 200 \u00b0C, while Al(DIA)3 evaporates at 150 \u00b0C."
            },
            {
                "question_type": "Structure-Property",
                "question": "What is the atomic percentage of Al(DEA)3 at 200 \u00b0C?",
                "answer_type": "Factoid",
                "answer": "At 200\u00b0C, the atomic percentage of Al(DEA)3 is nearly 100%."
            },
            {
                "question_type": "Application/Performance",
                "question": "What information can be extracted from this type of analysis?",
                "answer_type": "Factoid",
                "answer": "It reveals information about the thermal stability of compounds."
            }
        ]
    },
    "bbox": {
        "a": {
            "x": 3,
            "y": 1,
            "width": 651,
            "height": 410
        }
    }
}

File: data/alde-imageminer/dev/atomic-layer-deposition/experimental-usecase/47/images/fig_3.json
{
    "sample_id": "atomic-layer-deposition/experimental-usecase/47/fig_3",
    "classification": {
        "a": "scatter plot",
        "b": "scatter plot",
        "c": "line chart"
    },
    "summarization": {
        "a": "The figure shows the relationship between deposition rate and precursor purge time. As the precursor purge time increases, the deposition rate decreases slightly.",
        "b": "The figure shows the relationship between and reactor temperature. As the reactor temperature increases, so does the deposition rate.",
        "c": "The figure shows the relationship between the thickness and number of cycles. As the number of cycles increases, so does the thickness."
    },
    "data_extraction": {
      "a": "| Prec. Purge (sec) | Dep. Rate (\u00c5/cycle) |\n| --- | --- |\n| 0 | ~1 |\n| 10 | ~0.87 |\n| 20 | ~0.89 |\n| 30 | ~0.82 |\n| 40 | ~0.80 |\n| 60 | ~0.79 |",
      "b": "| Reactor Temperature (\u00b0C) | Dep. Rate (\u00c5/cycle) |\n| --- | --- |\n| 200 | - |\n| 250 | ~0.85 |\n| 300 | ~0.88 |\n| 350 | ~1.1 |\n| 400 | ~1.6 |",
      "c": "| Number of Cycles | Thickness (\u00c5ng) |\n| --- | --- |\n| 75 | - |\n| 125 | ~135 |\n| 175 | ~150 |\n| 225 | - |\n| 275 | - |"
    },
    "vqa": {
        "a": [
            {
                "question_type": "Application/Performance",
                "question": "Does this subfigure correspond to an ALD process?",
                "answer_type": "Factoid",
                "answer": "Yes, because it shows an increase in film thickness. Also, it is possible to observe the self-limiting behavior of an ALD process."
            }
        ],
        "c": [
            {
                "question_type": "Process-Oriented",
                "question": "Which reactant is used in the ALD growth?",
                "answer_type": "Factoid",
                "answer": "Al(DIA)3 is analyzed in all the subfigures."
            },
            {
                "question_type": "Comparative/Trend",
                "question": "How does the thickness of the film vary with the number of cycles?",
                "answer_type": "Factoid",
                "answer": "The film's thickness increases with the number of cycles, which corresponds with an atomic layer deposition process."
            },
            {
                "question_type": "Structure-Property",
                "question": "What is the maximum thickness reached?",
                "answer_type": "Factoid",
                "answer": "Approximately 210 Ang at 250 cycles."
            }
        ]
    },
    "bbox": {
        "a": {
            "x": 3,
            "y": 2,
            "width": 637,
            "height": 333
        },
        "b": {
            "x": 7,
            "y": 334,
            "width": 645,
            "height": 338
        },
        "c": {
            "x": 18,
            "y": 668,
            "width": 618,
            "height": 366
        }
    }
}

File: data/alde-imageminer/dev/atomic-layer-deposition/experimental-usecase/58/images/fig5.json
{
    "sample_id": "atomic-layer-deposition/experimental-usecase/58/fig5",
    "classification": {
        "a": "line chart"
    },
    "summarization": {
        "a": "The line chart displays intensity values against angles measured in degrees for an XRD measurement."
    },
    "data_extraction": {
      "a": "| \u03c6 (degree) | Intensity (a.u.) |\n| --- | --- |\n| -180 | 0 |\n| -135 | 1 |\n| -90 | 0 |\n| -45 | 1 |\n| 0 | 0 |\n| 45 | 1 |\n| 90 | 0 |\n| 135 | 1 |\n| 180 | 0 |"
    },
    "vqa": {
        "a": [
            {
                "question_type": "Comparative/Trend",
                "question": "What type of symmetry is visible in this graph?",
                "answer_type": "Paragraph",
                "answer": "angular symmetry. Possitive and negative angles give the same intensity"
            },
            {
                "question_type": "Application/Performance",
                "question": "What is a material property that can be analyzed with XRD?",
                "answer_type": "Factoid",
                "answer": "Cristallinity"
            },
            {
                "question_type": "Comparative/Trend",
                "question": "What is the intensity value at 0 degrees?",
                "answer_type": "Factoid",
                "answer": "Zero"
            },
            {
                "question_type": "Process-Oriented",
                "question": "What is the maximum measurement range in degrees for XRD?",
                "answer_type": "Paragraph",
                "answer": "From -180 to 180 degrees. Any more would not result in different data as the angles will have radial symmetry"
            }
        ]
    },
    "bbox": {
        "a": {
            "x": 3,
            "y": 3,
            "width": 599,
            "height": 467
        }
    }
}

File: data/alde-imageminer/dev/atomic-layer-deposition/experimental-usecase/58/images/fig_2.json
{
    "sample_id": "atomic-layer-deposition/experimental-usecase/58/fig_2",
    "classification": {
        "a": "multi spectra chart"
    },
    "summarization": {
        "a": "The figure displays a Si core level spectrum for PE-ALD Co/Si(001) with raw data, deconvoluted components, and peak sum."
    },
    "data_extraction": {
      "a": "| Binding Energy (eV) | Intensity (a.u.) |\n| --- | --- |\n| 94 | 0 |\n| 96 | 0 |\n| 98 | 0.5 |\n| 99 | 1 |\n| 100 | 0.4 |\n| 102 | 0.4 |\n| 104 | 0 |\n| 106 | 0 |\n| 108 | 0 |"
    },
    "vqa": {
        "a": [
            {
                "question_type": "Structure-Property",
                "question": "Does the spectrum represent pure silicon?",
                "answer_type": "Paragraph",
                "answer": "No this is not the case, as the pure silicon peal is just the sharp peak and not the shoulder."
            },
            {
                "question_type": "Structure-Property",
                "question": "Which common material displays similar peaks as the shoulder?",
                "answer_type": "Paragraph",
                "answer": "The shoulder extends from 104 to 100 eV, this is usually a range in which there is also SiO2."
            },
            {
                "question_type": "Process-Oriented",
                "question": "What is the danger of deconvoluting peaks in a XPS spectrum?",
                "answer_type": "Paragraph",
                "answer": "It could be that you are overfitting the data resulting in contributions of composition that are not accurate."
            },
            {
                "question_type": "Comparative/Trend",
                "question": "Does the fitted model correspond to the raw data?",
                "answer_type": "Yes/No",
                "answer": "Yes"
            }
        ]
    },
    "bbox": {
        "a": {
            "x": 3,
            "y": 2,
            "width": 600,
            "height": 466
        }
    }
}

File: data/alde-imageminer/dev/atomic-layer-deposition/experimental-usecase/58/images/fig_3.json
{
    "sample_id": "atomic-layer-deposition/experimental-usecase/58/fig_3",
    "classification": {
        "a": "stacked spectra chart"
    },
    "summarization": {
        "a": "The figure displays a series of X-ray diffraction patterns for PVD Ti/PE-ALD Co/Si(001) at different annealing temperatures (T_a). Peaks corresponding to CoSi_2 (200) and \u03b2-Co (111) are observed."
    },
    "data_extraction": {
      "a": "| 2\u03b8 (degree) | Intensity (a.u.) Ta=400 | Intensity (a.u.) Ta=400 | Intensity (a.u.) Ta=400 | Intensity (a.u.) Ta=400 | Intensity (a.u.) Ta=400 | Intensity (a.u.) Ta=400 |\n| --- | --- | --- | --- | --- | --- | --- |\n| 20 | 0 | 0 | 0 | 0 | 0 | 0 |\n| 30 | 0 | 0 | 0 | 0 | 0 | 0 |\n| 33 | CoSi2 (200) | 0 | 0 | 0 | CoSi2 (200) | CoSi2 (200) |\n| 40 | 0 | 0 | 0 | 0 | 0 | 0 |\n| 44 | beta-Co (111) | beta-Co (111) | beta-Co (111) | 0 | 0 | 0 |\n| 50 | 0 | 0 | 0 | 0 | 0 | 0 |\n| 60 | 0 | 0 | 0 | 0 | 0 | 0 |"
    },
    "vqa": {
        "a": [
            {
                "question_type": "Process-Oriented",
                "question": "What annealing temperatures are required to have CoSi2 (200)?",
                "answer_type": "List",
                "answer": "400, 800, and 900 degrees"
            },
            {
                "question_type": "Structure-Property",
                "question": "What is different to the material with an annealing temperature of 400 degrees with respect to all other temperatures?",
                "answer_type": "Paragraph",
                "answer": "400 degrees annealing is the only process that shows two crystalline phases, indicating a polycristalline film."
            },
            {
                "question_type": "Structure-Property",
                "question": "At 700 degrees annealing temperature, is there any crystalline material?",
                "answer_type": "Paragraph",
                "answer": "Eventhough the spectrum does not show this, there can still be crystalline material for higher angles."
            },
            {
                "question_type": "Structure-Property",
                "question": "What is the dominent crystalline phase for an annealing temperature of 600 degrees?",
                "answer_type": "Factoid",
                "answer": "beta-Co (111)"
            }
        ]
    },
    "bbox": {
        "a": {
            "x": 0,
            "y": 2,
            "width": 596,
            "height": 593
        }
    }
}

File: data/alde-imageminer/dev/atomic-layer-deposition/experimental-usecase/68/images/FIG2_a.json
{
    "sample_id": "atomic-layer-deposition/experimental-usecase/68/FIG2_a",
    "classification": {
        "a": "scatter plot"
    },
    "summarization": {
        "a": "This figure shows growth per cycle as a function of cumulative precursor dose. Growth increases rapidly at low doses and then gradually approaches a plateau near ~0.3 \u00c5 per cycle, indicating saturation behavior. The dashed horizontal line marks the saturated growth value, while the dashed vertical line indicates the dose at which near-saturation is achieved. Error bars highlight experimental uncertainty, and the fitted curve emphasizes the self-limiting nature of the deposition process."
    },
    "data_extraction": {
      "a": "| Cumulative precursor dose (s) | Growth per cycle (\u00c5) |\n| --- | --- |\n| 0.0 | 0.00 |\n| 0.2 | 0.15 |\n| 0.4 | 0.24 |\n| 0.6 | 0.27 |\n| 0.8 | 0.25 |\n| 1.0 | 0.28 |\n| 1.2 | 0.30 |\n| 1.4 | 0.31 |\n| 1.6 | 0.32 |\n| 1.8 | 0.33 |\n| 2.0 | 0.34 |"
    },
    "vqa": {
        "a": [
            {
                "question_type": "Structure-Property",
                "question": "Which visual features in the figure support the interpretation of self-limiting growth?",
                "answer_type": "List",
                "answer": "-Rapid rise in growth at low dose\n-Clear plateau near ~0.3 \u00c5 per cycle\n-Presence of a horizontal dashed saturation line\n-Minimal change beyond the vertical dashed marker\n-Overlapping error bars in the high-dose region"
            },
            {
                "question_type": "Comparative/Trend",
                "question": "Does increasing the precursor dose from 1.6 s to 2.0 s significantly increase growth per cycle?",
                "answer_type": "Yes/No",
                "answer": "No"
            },
            {
                "question_type": "Comparative/Trend",
                "question": "At approximately what cumulative precursor dose does growth per cycle begin to plateau?",
                "answer_type": "Factoid",
                "answer": "Around ~1.0 s."
            },
            {
                "question_type": "Application/Performance",
                "question": "Why is operating far beyond the saturation dose inefficient?",
                "answer_type": "Paragraph",
                "answer": "Beyond saturation, longer dosing increases process time and precursor consumption without improving growth. This reduces throughput and efficiency without providing additional film quality benefits."
            }
        ]
    },
    "bbox": {
        "a": {
            "x": 3,
            "y": 3,
            "width": 657,
            "height": 544
        }
    }
}

File: data/alde-imageminer/dev/atomic-layer-deposition/experimental-usecase/68/images/FIG2_b.json
{
    "sample_id": "atomic-layer-deposition/experimental-usecase/68/FIG2_b",
    "classification": {
        "a": "scatter plot"
    },
    "summarization": {
        "a": "The plot shows growth per cycle as a function of precursor purge time. Growth varies slightly at very short purge times but rapidly stabilizes. Beyond approximately 2 s of purge, the growth per cycle remains constant at ~0.28 \u00c5 within experimental uncertainty. Increasing the purge time further does not affect growth, indicating complete removal of excess precursor and self-limiting ALD behavior."
    },
    "data_extraction": {
      "a": "| Precursor purge (s) | Growth per cycle (\u00c5) |\n| --- | --- |\n| ~0.5 | ~0.27 |\n| ~1.0 | ~0.29 |\n| ~2.0 | ~0.28 |\n| ~3.0 | ~0.27 |\n| ~5.0 | ~0.28 |\n| ~14\u201315 | ~0.27 |"
    },
    "vqa": {
        "a": [
            {
                "question_type": "Process-Oriented",
                "question": "Why does the growth per cycle stop changing once the purge time exceeds about 2 seconds?",
                "answer_type": "Paragraph",
                "answer": "Once all excess precursors and by-products are removed from the chamber, extending the purge no longer affects the surface chemistry. The surface reactions are already complete, so the growth per cycle becomes independent of purge duration."
            },
            {
                "question_type": "Comparative/Trend",
                "question": "How does the growth per cycle at very short purge times compare to that at long purge times?",
                "answer_type": "Factoid",
                "answer": "Growth per cycle is slightly lower at very short purge times and stabilizes at longer purge times."
            },
            {
                "question_type": "Structure-Property",
                "question": "What does the constant growth per cycle indicate about surface saturation during deposition?",
                "answer_type": "Paragraph",
                "answer": "A constant growth per cycle indicates that the surface reactions are self-limiting and reach full saturation each cycle. This suggests that precursor adsorption and reaction are confined to available surface sites rather than continuing uncontrollably."
            },
            {
                "question_type": "Application/Performance",
                "question": "Why is identifying the minimum effective purge time important for ALD process optimization?",
                "answer_type": "Paragraph",
                "answer": "Using a purge time longer than necessary reduces throughput without improving film quality. Identifying the shortest purge that still gives saturated growth helps optimize cycle time while maintaining reliable and reproducible deposition."
            }
        ]
    },
    "bbox": {
        "a": {
            "x": 2,
            "y": 7,
            "width": 658,
            "height": 534
        }
    }
}
