Repository: sciknoworg/sci-imageminer

## Project Overview  

**Sci-ImageMiner** is an annotation project on figures from **atomic layer deposition (ALD)** and **atomic layer etching (ALE)**, situated within the broader field of materials science and engineering. Within each of these categories, the data is further organized into the sub-categories **experimental-usecase** and **simulation-usecase**.

It aims to host gold-standard annotations for chart classification, data extraction, summarization, and question answering—providing both pilot and full-phase data to support multimodal AI research in scientific image understanding.

File: data/alde-imageminer/dev/atomic-layer-deposition/experimental-usecase/68/images/FIG2_c.json
{
    "sample_id": "atomic-layer-deposition/experimental-usecase/68/FIG2_c",
    "classification": {
        "a": "scatter plot"
    },
    "summarization": {
        "a": "This figure shows the dependence of growth per cycle on oxygen plasma exposure time. Growth increases sharply upon introducing the plasma and reaches a saturation plateau near ~0.3 \u00c5 per cycle within ~1\u20132 s. Further increases in plasma exposure do not enhance growth and instead lead to a slight decrease at the longest exposure. The dashed lines mark the approximate saturation level and the plasma time required to reach it, indicating a narrow optimal process window."
    },
    "data_extraction": {
      "a": "| Oxygen plasma exposure (s) | Growth per cycle (\u00c5) |\n| --- | --- |\n| 0 | 0.00 |\n| 0.5 | 0.28 |\n| 1.0 | 0.30 |\n| 2.0 | 0.32 |\n| 4.0 | 0.30 |\n| 5.0 | 0.28 |\n| 10.0 | 0.26 |"
    },
    "vqa": {
        "a": [
            {
                "question_type": "Process-Oriented",
                "question": "Why does the growth per cycle rise sharply when oxygen plasma is first introduced but change very little after about 1\u20132 s?",
                "answer_type": "Paragraph",
                "answer": "At very short plasma times, the surface still contains unreacted precursor fragments, so plasma exposure rapidly completes the oxidation step. Once those surface reactions are finished, additional plasma does not create new reactive sites, and the process becomes self-limiting, causing growth to plateau."
            },
            {
                "question_type": "Comparative/Trend",
                "question": "How does the growth behavior at long plasma exposure (~10 s) compare to that in the saturated region (~1\u20132 s)?",
                "answer_type": "Paragraph",
                "answer": "At long plasma exposure, the growth per cycle is slightly lower than in the saturated region. This suggests diminishing returns and possibly mild surface modification or densification, whereas the 1\u20132 s region represents stable self-limiting growth."
            },
            {
                "question_type": "Comparative/Trend",
                "question": "Is the change in growth per cycle from 2 s to 5 s larger than the experimental uncertainty indicated by error bars?",
                "answer_type": "Yes/No",
                "answer": "No"
            },
            {
                "question_type": "Application/Performance",
                "question": "From a processing standpoint, why is operating at plasma exposures much longer than the saturation point undesirable?",
                "answer_type": "Paragraph",
                "answer": "Longer plasma exposures increase process time and energy use without improving growth. They can also introduce unwanted effects such as surface damage or slight material removal. Operating near the saturation point gives the same growth efficiency while keeping the process faster and more stable."
            }
        ]
    },
    "bbox": {
        "a": {
            "x": 3,
            "y": 3,
            "width": 663,
            "height": 540
        }
    }
}

File: data/alde-imageminer/dev/atomic-layer-deposition/experimental-usecase/68/images/FIG2_d.json
{
    "sample_id": "atomic-layer-deposition/experimental-usecase/68/FIG2_d",
    "classification": {
        "a": "scatter plot"
    },
    "summarization": {
        "a": "The plot shows growth per cycle as a function of oxygen plasma purge time. Growth values cluster around ~0.29 \u00c5/cycle across the entire purge range. A vertical marker at about 2 seconds indicates the minimum purge time needed to reach saturation. Beyond this point, increasing the oxygen plasma purge does not change the growth per cycle, confirming that the process is self-limiting and fully purged."
    },
    "data_extraction": {
      "a": "| Oxygen plasma purge (s) | Growth per cycle (\u00c5) |\n| --- | --- |\n| 0 | 0.28 \u00b1 0.02 |\n| 1 | 0.29 \u00b1 0.02 |\n| 2 | 0.27 \u00b1 0.02 |\n| 5 | 0.29 \u00b1 0.02 |\n| 8 | 0.26 \u00b1 0.02 |"
    },
    "vqa": {
        "a": [
            {
                "question_type": "Process-Oriented",
                "question": "Why does the growth per cycle remain constant once the oxygen plasma purge exceeds about 2 seconds?",
                "answer_type": "Paragraph",
                "answer": "Once residual reactants and by-products are removed from the chamber, the surface reactions are already complete. Additional plasma purge time does not change the surface chemistry, so the growth per cycle remains constant."
            },
            {
                "question_type": "Comparative/Trend",
                "question": "How does growth per cycle at short plasma purge times compare with that at longer purge times?",
                "answer_type": "Factoid",
                "answer": "Growth per cycle is essentially the same within error across all purge times."
            },
            {
                "question_type": "Structure-Property",
                "question": "What does the stable growth per cycle indicate about surface saturation during oxygen plasma exposure?",
                "answer_type": "Paragraph",
                "answer": "A stable growth per cycle indicates that surface reactions reach saturation each cycle and are not limited by incomplete oxidation or residual species. This suggests uniform and reproducible surface chemistry."
            },
            {
                "question_type": "Application/Performance",
                "question": "Why is identifying the minimum effective oxygen plasma purge time important for process optimization?",
                "answer_type": "Paragraph",
                "answer": "Using a purge time longer than necessary increases cycle time without improving film quality. Identifying the shortest purge that achieves saturation allows faster processing while maintaining consistent growth."
            }
        ]
    },
    "bbox": {
        "a": {
            "x": 0,
            "y": 0,
            "width": 702,
            "height": 537
        }
    }
}

File: data/alde-imageminer/dev/atomic-layer-deposition/experimental-usecase/68/images/FIG3_a.json
{
    "sample_id": "atomic-layer-deposition/experimental-usecase/68/FIG3_a",
    "classification": {
        "a": "multiple scatter plot"
    },
    "summarization": {
        "a": "The plot compares NiO film thickness versus ALD cycle number for three Ni precursors. NiO_Alanis and NiO_MeCp track each other closely and show near-linear growth up to ~400 cycles, reaching ~10.8\u201310.9 nm. NiO_Bu-MeAMD grows faster (steeper slope), reaching ~9.8 nm by ~250 cycles (and the series does not extend beyond that range in this panel). Overall, the main message is the growth-per-cycle difference among precursors, with Bu-MeAMD giving higher thickness at fewer cycles."
    },
    "data_extraction": {
      "a": "| Number of cycles | NiO_Alanis (nm) | NiO_MeCp (nm) | NiO_Bu-MeAMD (nm) |\n| --- | --- | --- | --- |\n| 0 | 0.0 | 0.0 | 0.0 |\n| 50 | ~1.2 | ~1.3 | ~0.7 |\n| 100 | ~2.6 | ~2.7 | ~3.5 |\n| 150 | ~4.0 | ~4.1 | ~5.6 |\n| 200 | ~5.4 | ~5.5 | ~7.8 |\n| 250 | ~6.7 | ~6.8 | ~9.8 |\n| 300 | ~8.1 | ~8.2 | - |\n| 350 | ~9.5 | ~9.6 | - |\n| 400 | ~10.8 | ~10.9 | - |"
    },
    "vqa": {
        "a": [
            {
                "question_type": "Process-Oriented",
                "question": "What does the linear increase in thickness with cycle number indicate about the deposition process?",
                "answer_type": "Paragraph",
                "answer": "A linear thickness increase suggests that the deposition is self-limiting and well-controlled, with a consistent amount of material deposited during each cycle. This is characteristic of ALD-type growth rather than uncontrolled CVD-like behavior."
            },
            {
                "question_type": "Comparative/Trend",
                "question": "Which precursor shows the highest growth rate per cycle?",
                "answer_type": "Factoid",
                "answer": "NiO_Bu-MeAMD shows the highest growth rate per cycle."
            },
            {
                "question_type": "Structure-Property",
                "question": "What does the similar slope of the NiO_Alanis and NiO_MeCp curves suggest about their surface chemistry?",
                "answer_type": "Paragraph",
                "answer": "The nearly identical slopes suggest that both precursors similarly interact with the surface, leading to comparable surface saturation behavior and reaction efficiency during each ALD cycle."
            },
            {
                "question_type": "Application/Performance",
                "question": "Why might a faster-growing precursor like NiO_Bu-MeAMD be preferred or avoided in practice?",
                "answer_type": "Paragraph",
                "answer": "A higher growth rate can reduce processing time and improve throughput, which is attractive for large-scale fabrication. However, faster growth can sometimes come at the cost of film density, uniformity, or impurity incorporation, so the choice depends on the required film quality."
            }
        ]
    },
    "bbox": {
        "a": {
            "x": 3,
            "y": 2,
            "width": 615,
            "height": 512
        }
    }
}

File: data/alde-imageminer/dev/atomic-layer-deposition/experimental-usecase/68/images/FIG3_b.json
{
    "sample_id": "atomic-layer-deposition/experimental-usecase/68/FIG3_b",
    "classification": {
        "a": "multiple scatter plot"
    },
    "summarization": {
        "a": "This figure compares the growth per cycle of NiO films deposited using three different precursors as a function of temperature. At low temperature, the Bu-MeAMD precursor exhibits significantly higher growth per cycle than the Alanis and MeCp precursors. As temperature increases, the growth rates converge toward ~0.3 \u00c5 per cycle, indicating a common self-limiting growth regime. At the highest temperature, the Alanis-based film shows a modest increase, suggesting a change in surface kinetics or precursor efficiency."
    },
    "data_extraction": {
      "a": "| Temperature (\u00b0C) | NiO_Alanis growth (\u00c5/cycle) | NiO_MeCp growth (\u00c5/cycle) | NiO_Bu-MeAMD growth (\u00c5/cycle) |\n| --- | --- | --- | --- |\n| 50 | ~0.34 | ~0.44 | ~0.78 |\n| 100 | ~0.28 | ~0.39 | ~0.56 |\n| 150 | ~0.28 | ~0.29 | ~0.43 |\n| 200 | ~0.30 | ~0.31 | ~0.38 |\n| 250 | ~0.31 | - | - |\n| 300 | ~0.32 | ~0.30 | - |\n| 350 | ~0.40 | - | - |"
    },
    "vqa": {
        "a": [
            {
                "question_type": "Comparative/Trend",
                "question": "Which precursor exhibits the strongest temperature sensitivity at low temperature?",
                "answer_type": "Factoid",
                "answer": "NiO_Bu-MeAMD."
            },
            {
                "question_type": "Process-Oriented",
                "question": "Why might growth per cycle decrease with increasing temperature in the low-to-mid temperature range?",
                "answer_type": "Paragraph",
                "answer": "At higher temperatures, surface reactions become more complete and self-limiting behavior strengthens. Excess adsorption that can inflate growth at low temperature is reduced, and weakly bound species are more likely to desorb, lowering net growth per cycle."
            },
            {
                "question_type": "Structure-Property",
                "question": "What does the higher low-temperature growth of Bu-MeAMD imply about its surface reactivity?",
                "answer_type": "Paragraph",
                "answer": "It implies that Bu-MeAMD reacts readily with surface sites even at low thermal energy, possibly due to weaker ligand bonding or more favorable adsorption geometry compared to the other precursors."
            },
            {
                "question_type": "Application/Performance",
                "question": "Would the highest growth per cycle always be desirable for device fabrication?",
                "answer_type": "Yes/No",
                "answer": "No"
            }
        ]
    },
    "bbox": {
        "a": {
            "x": 1,
            "y": 1,
            "width": 637,
            "height": 522
        }
    }
}

File: data/alde-imageminer/dev/atomic-layer-deposition/experimental-usecase/68/images/FIG6.json
{
    "sample_id": "atomic-layer-deposition/experimental-usecase/68/FIG6",
    "classification": {
        "a": "stacked spectra chart"
    },
    "summarization": {
        "a": "This figure presents stacked XRD spectra of NiO films deposited using different precursors over the same 2\u03b8 range, together with a reference NiO pattern. Each film exhibits a dominant diffraction peak that coincides with the reference reflections, indicating formation of crystalline NiO. The relative peak positions are consistent across samples, while peak intensities differ between precursors. The reference spectrum at the bottom provides indexing of the (111) and (200) planes for comparison."
    },
    "data_extraction": {
      "a": "| 2\u03b8 (\u00b0) | NiO_Alanis Intensity (cps) | NiO_MeCp Intensity (cps) | NiO_Bu-MeAMD Intensity (cps) | Reference Intensity (cps) |\n| --- | --- | --- | --- | --- |\n| 35.0 | ~0.00 | ~0.00 | ~0.00 | 0 |\n| 37.1 | ~0.12 |  | ~1.55 |  |\n| 37.2 |  |  |  | ~9000 |\n| 40.0 | ~0.00 | ~0.00 | ~0.00 | 0 |\n| 43.3 | ~1.15 | ~3.9 |  | ~12000 |\n| 45.0 | ~0.00 | ~0.00 | ~0.00 | 0 |\n| 50.0 | ~0.00 | ~0.00 | ~0.00 | 0 |"
    },
    "vqa": {
        "a": [
            {
                "question_type": "Comparative/Trend",
                "question": "How do the dominant peak positions of the deposited NiO films compare with the reference pattern, and what does this indicate about phase formation?",
                "answer_type": "Paragraph",
                "answer": "The dominant peaks in the deposited films align with the reference NiO reflections, particularly near the labeled (111) and (200) positions. This alignment indicates that the films share the same NiO phase as the reference. Differences between samples are mainly visible in relative peak intensity rather than peak position."
            },
            {
                "question_type": "Structure-Property",
                "question": "What does the difference in dominant reflections, such as stronger (200) versus (111) peaks, suggest based on the spectra shown?",
                "answer_type": "Paragraph",
                "answer": "The spectra show that different films emphasize different NiO reflections relative to the reference. This suggests that the films do not all exhibit the same relative distribution of crystallographic orientations. The figure supports comparison of relative reflection dominance but does not provide direct information on underlying growth mechanisms."
            },
            {
                "question_type": "Process-Oriented",
                "question": "Why is it useful to plot the reference NiO pattern together with the deposited film spectra in this figure?",
                "answer_type": "List",
                "answer": "-Confirms phase matching between films and reference.\n-Enables assignment of observed peaks to known NiO planes.\n-Highlights alignment or absence of expected reflections.\n-Provides a baseline for comparing relative peak intensity."
            },
            {
                "question_type": "Application/Performance",
                "question": "For applications where crystal orientation is important, why are the differences observed between these spectra relevant?",
                "answer_type": "Paragraph",
                "answer": "The spectra show that different precursors lead to different dominant NiO reflections. Such differences imply that films may not share the same crystallographic emphasis, which can be relevant for applications sensitive to orientation. The figure allows these differences to be compared directly without implying specific performance mechanisms."
            }
        ]
    },
    "bbox": {
        "a": {
            "x": 0,
            "y": 2,
            "width": 668,
            "height": 562
        }
    }
}

File: data/alde-imageminer/dev/atomic-layer-deposition/experimental-usecase/68/images/FIG7_a.json
{
    "sample_id": "atomic-layer-deposition/experimental-usecase/68/FIG7_a",
    "classification": {
        "a": "multiple line chart"
    },
    "summarization": {
        "a": "This figure compares optical transmittance spectra of bare glass and NiO films deposited using different precursors over the 300\u20131000 nm wavelength range. All NiO-coated samples show reduced transmittance relative to bare glass, particularly in the near-UV region. Among the NiO films, the Bu-MeAMD-derived film consistently exhibits the highest transmittance, followed by the MeCp-based film, while the Alanis-based film shows the lowest transmittance across most of the visible range. The spectra flatten at longer wavelengths, indicating relatively stable optical behavior in the visible to near-infrared region."
    },
    "data_extraction": {
      "a": "| Wavelength (nm) | Glass (%) | NiO_Alanis (%) | NiO_MeCp (%) | NiO_Bu-MeAMD (%) |\n| --- | --- | --- | --- | --- |\n| 300 | ~12 | ~10 | ~10 | ~10 |\n| 350 | ~88 | ~70 | ~78 | ~85 |\n| 400 | ~90 | ~75 | ~82 | ~88 |\n| 450 | ~92 | ~78 | ~85 | ~90 |\n| 500 | ~93 | ~80 | ~86 | ~91 |\n| 600 | ~92 | ~81 | ~87 | ~92 |\n| 700 | ~91 | ~80 | ~86 | ~91 |\n| 800 | ~90 | ~80 | ~85 | ~90 |\n| 900 | ~89 | ~81 | ~85 | ~89 |\n| 1000 | ~88 | ~82 | ~86 | ~90 |"
    },
    "vqa": {
        "a": [
            {
                "question_type": "Comparative/Trend",
                "question": "How does the performance ranking of the NiO films remain consistent across the measured wavelength range?",
                "answer_type": "Factoid",
                "answer": "Bu-MeAMD shows the highest transmittance, followed by MeCp, with Alanis consistently lowest."
            },
            {
                "question_type": "Structure-Property",
                "question": "Why might the NiO film deposited using the Bu-MeAMD precursor show higher transmittance than the other NiO films?",
                "answer_type": "Paragraph",
                "answer": "Higher transmittance can result from lower defect density, reduced absorption centers, or differences in film thickness and density. The Bu-MeAMD process may produce a more uniform film or fewer optically active defects, allowing greater light transmission."
            },
            {
                "question_type": "Process-Oriented",
                "question": "Which deposition-related factors can influence the shape and magnitude of these transmittance spectra?",
                "answer_type": "List",
                "answer": "-Film thickness\n-Surface roughness\n-Grain size and microstructure\n-Defect and impurity concentration\n-Precursor chemistry and reaction completeness"
            },
            {
                "question_type": "Application/Performance",
                "question": "Would a small reduction in transmittance necessarily disqualify a NiO film from device use?",
                "answer_type": "Yes/No",
                "answer": "No"
            }
        ]
    },
    "bbox": {
        "a": {
            "x": 1,
            "y": 2,
            "width": 645,
            "height": 510
        }
    }
}

File: data/alde-imageminer/dev/atomic-layer-deposition/experimental-usecase/68/images/FIG7_b.json
{
    "sample_id": "atomic-layer-deposition/experimental-usecase/68/FIG7_b",
    "classification": {
        "a": "multiple line chart"
    },
    "summarization": {
        "a": "The figure compares the optical absorption coefficients of NiO films deposited using three different precursors. All films show strong absorption in the UV region followed by a gradual decrease toward the visible and near-infrared. Across the full wavelength range, NiO_Alanis exhibits the highest absorption, NiO_MeCp shows intermediate behavior, and NiO_Bu-MeAMD displays the weakest absorption. The systematic separation between the curves indicates that precursor chemistry influences film density, defect concentration, or electronic structure, which in turn affects optical absorption."
    },
    "data_extraction": {
      "a": "| Wavelength (nm) | NiO_Alanis (cm-\u00b9) | NiO_MeCp (cm-\u00b9) | NiO_Bu-MeAMD (cm-\u00b9) |\n| --- | --- | --- | --- |\n| 300 | ~3.5e+5 | ~3.0e+5 | ~1.5e+5 |\n| 350 | ~1.2e+5 | ~8e+4 | 0 |\n| 400 | ~1.1e+5 | ~7e+4 | 0 |\n| 500 | ~1.0e+5 | ~6e+4 | 0 |\n| 700 | ~8e+4 | ~5e+4 | 0 |\n| 1000 | ~6e+4 | ~4e+4 | 0 |"
    },
    "vqa": {
        "a": [
            {
                "question_type": "Process-Oriented",
                "question": "Why does the absorption coefficient drop sharply from the UV toward longer wavelengths for all NiO films?",
                "answer_type": "Paragraph",
                "answer": "At shorter wavelengths, photons have enough energy to excite electronic transitions across the band gap or defect states, leading to strong absorption. As the wavelength increases, photon energy decreases, and fewer transitions are available, so absorption gradually weakens."
            },
            {
                "question_type": "Process-Oriented",
                "question": "Which NiO film shows the highest absorption across the measured wavelength range?",
                "answer_type": "Factoid",
                "answer": "NiO_Alanis shows the highest absorption across the full wavelength range."
            },
            {
                "question_type": "Structure-Property",
                "question": "What could explain the consistently lower absorption of the NiO_Bu-MeAMD film compared to the others?",
                "answer_type": "Paragraph",
                "answer": "Lower absorption may indicate a lower defect density, reduced free-carrier concentration, or differences in film density and microstructure. These factors depend strongly on precursor chemistry and growth conditions."
            },
            {
                "question_type": "Application/Performance",
                "question": "Why is comparing absorption spectra important when selecting a NiO film for optoelectronic applications?",
                "answer_type": "Paragraph",
                "answer": "Optical absorption directly affects transparency, photoconductivity, and light\u2013matter interaction. Choosing a film with the appropriate absorption profile is essential for applications such as transparent electronics, sensors, or photovoltaic interfaces."
            }
        ]
    },
    "bbox": {
        "a": {
            "x": 1,
            "y": 0,
            "width": 689,
            "height": 519
        }
    }
}
