Repository: sciknoworg/sci-imageminer

<div align="center">
</div>

## Project Overview  

**Sci-ImageMiner** is an annotation project on figures from **atomic layer deposition (ALD)** and **atomic layer etching (ALE)**, situated within the broader field of materials science and engineering. Within each of these categories, the data is further organized into the sub-categories **experimental-usecase** and **simulation-usecase**.

It aims to host gold-standard annotations for chart classification, data extraction, summarization, and question answering—providing both pilot and full-phase data to support multimodal AI research in scientific image understanding.

### 🗂️ Directory Structure  

We have compiled the dataset for annotation in this repository, structured into clearly defined categories and sub-categories.  
The layout reflects the distinction between ALD and ALE literature, as well as between experimental and simulation studies, making it easier to navigate both the pilot and full annotation phases.  


```text
data
├── alde-imageminer
│   ├── train
│   │   ├── atomic-layer-deposition
│   │   │   ├── experimental-usecase
│   │   │   │   ├── paper #
│   │   │   │   │   ├── images
│   │   │   │   │   │   ├── figures
│   │   │   │   │   │   │   ├── filename.jpg          # (JPEG) actual figure image extracted using MinerU
│   │   │   │   │   │   │   └── filename.json        # (JSON) expert annotated JSON
│   │   │   │   ├── Author et al.pdf                # (PDF) actual PDF document
│   │   │   │   ├── content.json                    # (JSON) structured content extracted using MinerU
│   │   │   └── ...
│   │   └── simulation-usecase
│   │       └── ...
│   └── atomic-layer-etching
│       └── ...
└── dev/test
    ├── atomic-layer-deposition
    │   ├── experimental-usecase
    │   └── simulation-usecase
    └── atomic-layer-etching
        ├── experimental-usecase
        └── simulation-usecase
```

## 🛠️ Tools Used

- **[MinerU](https://github.com/opendatalab/MinerU)** → structured text, figures, formulas, and tables from PDFs. It is created by OpenDataLab as an open-source tool designed for data extraction from PDF documents, converting them into structured machine-readable formats like Markdown and JSON. MinerU can interpret the complex layout structure of research papers, including figures, tables, formulas, and text.
- **[Qwen2.5-VL](https://github.com/QwenLM/Qwen2.5-VL)** → multimodal LLM applied for classification, extraction, and summarization. Specifically, we used [Qwen2.5-VL-7B-Instruct](https://huggingface.co/Qwen/Qwen2.5-VL-7B-Instruct).
- **[Prompts](code/baseline/prompts)** folder documents the prompts used for information extraction (figure type, data, summary, and VQA).

### 📊 Dataset Statistics

#### Overall

| Split Name | ALD-Experimental-UseCase-Papers | ALD-Experimental-UseCase-Figures | ALD-Simulation-UseCase-Papers | ALD-Simulation-UseCase-Figures | ALE-Experimental-UseCase-Papers | ALE-Experimental-UseCase-Figures | ALE-Simulation-UseCase-Papers | ALE-Simulation-UseCase-Figures | Total-Papers | Total-Figures |
|---|---|---|---|---|---|---|---|---|---|---|
| Train | 42 | 330 | 35 | 349 | 27 | 248 | 22 | 243 | 126 | 1170 |
| Dev | 6 | 50 | 6 | 59 | 5 | 55 | 3 | 37 | 20 | 201 |
| Test | 18 | 172 | 17 | 149 | 14 | 138 | 10 | 121 | 59 | 580 |
| Total | 66 | 552 | 58 | 557 | 46 | 441 | 35 | 401 | 205 | 1951 |

#### Figure type Distribution

We have defined a taxonomy of 39 figure types including "unknown". The full taxonomy with descriptions, parent taxonomy category, and aliases is here [figure_taxonomy.tsv](https://github.com/sciknoworg/ALD-E-ImageMiner/blob/main/figure_taxonomy.tsv). The ALD/E-ImageMiner project maintains a focus only on figures of parent taxonomy category `quantitative plot`.


| Figure Type                     | Train | Dev | Test |
|---------------------------------|-------|-----|------|
| 3d scatter plot                 | 10    | 0   | 4    |
| apparatus diagram               | 51    | 1   | 28   |
| area chart                      | 1     | 0   | 0    |
| band diagram                    | 5     | 0   | 8    |
| bar chart                       | 35    | 2   | 13   |
| box plot                        | 6     | 0   | 4    |
| chromaticity diagram            | 1     | 0   | 0    |
| conceptual diagram              | 146   | 35  | 45   |
| contour heatmap                 | 38    | 0   | 8    |
| device structure diagram        | 10    | 2   | 4    |
| formula                         | 2     | 0   | 0    |
| grouped bar chart               | 9     | 0   | 3    |
| heatmap                         | 75    | 0   | 28   |
| image panel                     | 235   | 33  | 86   |
| line chart                      | 114   | 29  | 51   |

### Annotations and Metadata
All annotations, labels, bounding boxes, and structured metadata in this repository are licensed under CC BY 4.0 (see [LICENSE](data/LICENSE.md) file).

You are free to use, modify, and redistribute the annotations with proper attribution.

File: data/alde-imageminer/dev/atomic-layer-etching/experimental-usecase/10/images/fig_5.json
{
    "sample_id": "atomic-layer-etching/experimental-usecase/10/fig_5",
    "classification": {
        "a": "line chart",
        "b": "line chart"
    },
    "summarization": {
        "a": "Panel (a) demonstrates a saturating trend in EPC with increasing number of Hhfac pulses, indicating that the surface becomes increasingly modified until further pulses yield no significant additional etching.",
        "b": "Panel (b) reveals that EPC also increases with H\u2082 plasma exposure time, but plateaus earlier, suggesting a time threshold beyond which further plasma exposure does not significantly enhance etching. Together, these panels show that both precursor dose and plasma activation are necessary for etching, but only up to saturation limits where the EPC levels off."
    },
    "data_extraction": {
      "a": "| Number of Hhfac pulses | EPC (nm) |\n| --- | --- |\n| 0 | 0.00 |\n| 2 | 0.04 |\n| 4 | 0.07 |\n| 6 | 0.09 |\n| 8 | 0.10 |\n| 10 | 0.12 |\n| 12 | 0.14 |\n| 14 | 0.15 |\n| 16 | 0.16 |\n| 18 | 0.17 |\n| 20 | 0.17 |",
      "b": "| H\u2082 plasma exposure time (s) | EPC (nm) |\n| --- | --- |\n| 0 | 0.00 |\n| 5 | 0.07 |\n| 10 | 0.10 |\n| 20 | 0.12 |\n| 30 | 0.16 |\n| 60 | 0.15 |"
    },
    "vqa": {
        "b": [
            {
                "question_type": "Process-Oriented",
                "question": "What are the process parameters varied and how do they affect EPC?",
                "answer_type": "List",
                "answer": "Hhfac pulses increase EPC to saturation, H\u2082 plasma time increases EPC then plateaus"
            }
        ],
        "a": [
            {
                "question_type": "Comparative/Trend",
                "question": "At how many Hhfac pulses does the EPC begin to saturate?",
                "answer_type": "Factoid",
                "answer": "Around 15 - 20 pulses."
            },
            {
                "question_type": "Process-Oriented",
                "question": "What does the saturation of EPC with increasing Hhfac pulses or H\u2082 plasma exposure suggest about the ALE mechanism?",
                "answer_type": "Paragraph",
                "answer": "The observed saturation of EPC with respect to both Hhfac pulses and H\u2082 plasma exposure indicates a self-limiting process characteristic of atomic layer etching. In panel (a), the surface reaches a state where additional precursor does not further modify it, suggesting that all reactive sites have been consumed. In panel (b), the plasma step reaches a threshold where all chemically modified species have been activated or removed, and further exposure has negligible effect. This behavior supports the controlled, layer-by-layer removal fundamental to ALE."
            },
            {
                "question_type": "Process-Oriented",
                "question": "Does increasing the number of Hhfac pulses beyond 20 significantly increase the EPC",
                "answer_type": "Yes/No",
                "answer": "No"
            }
        ]
    },
    "bbox": {
        "a": {
            "x": 0,
            "y": 0,
            "width": 664,
            "height": 341
        },
        "b": {
            "x": 2,
            "y": 349,
            "width": 661,
            "height": 330
        }
    }
}

File: data/alde-imageminer/dev/atomic-layer-etching/experimental-usecase/10/images/fig_6.json
{
    "sample_id": "atomic-layer-etching/experimental-usecase/10/fig_6",
    "classification": {
        "a": "line chart",
        "b": "line chart",
        "c": "line chart"
    },
    "summarization": {
        "a": "Panel (a) shows no change in thickness when only Hhfac is used, even after 20 pulses. Similarly, panel (b) indicates no measurable thickness reduction with H\u2082 plasma alone. In contrast, panel (c) demonstrates a steady linear decrease in film thickness when both Hhfac and H\u2082 plasma are applied in combination, highlighting the synergistic effect of this treatment for etching. These results suggest that neither precursor nor plasma alone is sufficient to etch the surface, but their combination results in controlled material removal."
    },
    "data_extraction": {
      "a": "| Number of pulses/cycles | Thickness change (nm) |\n| --- | --- |\n| 0 | 0 |\n| 5 | 0 |\n| 10 | 0 |\n| 15 | 0 |\n| 20 | 0 |",
      "b": "| Number of pulses/cycles | Thickness change (nm) |\n| --- | --- |\n| 0 | 0 |\n| 5 | 0 |\n| 10 | 0 |\n| 15 | 0 |\n| 20 | 0 |",
      "c": "| Number of pulses/cycles | Thickness change (nm) |\n| --- | --- |\n| 0 | 0 |\n| 5 | -0.5 |\n| 10 | -1.0 |\n| 15 | -1.5 |\n| 20 | -2.0 |"
    },
    "vqa": {
        "b": [
            {
                "question_type": "Structure-Property",
                "question": "Which chemical treatments were used in each panel and what effect did they have on film thickness?",
                "answer_type": "List",
                "answer": "(a): Hhfac, no thickness change, (b): H\u2082 plasma, no thickness change, (c): Hhfac + H\u2082 plasma, linear decrease in thickness"
            }
        ],
        "a": [
            {
                "question_type": "Comparative/Trend",
                "question": "What is the observed thickness change after 20 cycles for the combined Hhfac + H\u2082 plasma treatment in panel (c)?",
                "answer_type": "Factoid",
                "answer": "The thickness decreases by approx. 2.0 nm after 20 cycles."
            },
            {
                "question_type": "Process-Oriented",
                "question": "Why is it necessary to combine Hhfac with H\u2082 plasma for etching in this experiment?",
                "answer_type": "Paragraph",
                "answer": "In atomic layer etching, precursor adsorption alone often does not result in material removal due to the lack of activation energy. Similarly, plasma exposure alone may not modify the surface sufficiently for etching to occur. The combination of Hhfac and H\u2082 plasma enables a two-step mechanism where Hhfac modifies the surface chemically, and the H\u2082 plasma provides energetic species to drive desorption or reaction of surface-bound fragments. This synergy allows for a self-limiting, layer-by-layer etching process, as shown by the controlled thickness decrease in panel (c)."
            },
            {
                "question_type": "Application/Performance",
                "question": "Can Hhfac or H\u2082 plasma individually etch the surface under these conditions?",
                "answer_type": "Yes/No",
                "answer": "No"
            }
        ]
    },
    "bbox": {
        "a": {
            "x": 1,
            "y": 0,
            "width": 264,
            "height": 492
        },
        "b": {
            "x": 268,
            "y": 2,
            "width": 201,
            "height": 488
        },
        "c": {
            "x": 474,
            "y": 1,
            "width": 184,
            "height": 492
        }
    }
}

File: data/alde-imageminer/dev/atomic-layer-etching/experimental-usecase/10/images/fig_7.json
{
    "sample_id": "atomic-layer-etching/experimental-usecase/10/fig_7",
    "classification": {
        "a": "line chart",
        "b": "spectra chart"
    },
    "summarization": {
        "a": "Panel (a) shows that the Al\u2082O\u2083 film undergoes a steady decrease in thickness over repeated cycles at 300\u202f\u00b0C, with an etch-per-cycle (EPC) of ~0.08\u202fnm. In contrast, the SiO\u2082 film exhibits negligible thickness change under identical conditions, indicating that the process is selective for Al\u2082O\u2083.",
        "b": "Panel (b) supports this observation by displaying FTIR spectra with distinct vibrational signatures for Al\u2013O bonds and hfac ligands on the Al\u2082O\u2083 sample, while SiO\u2082 shows minimal spectral activity. Together, the panels demonstrate selective etching of Al\u2082O\u2083 and surface chemical verification via absorbance spectroscopy."
    },
    "data_extraction": {
      "a": "| Cycles | Thickness change (nm) \u2013 SiO\u2082 | Thickness change (nm) \u2013 Al\u2082O\u2083 |\n| --- | --- | --- |\n| 0 | 0.00 | 0.00 |\n| 5 | 0.00 | -0.40 |\n| 10 | 0.00 | -0.80 |\n| 15 | 0.00 | -1.20 |\n| 20 | 0.00 | -1.60 |\n| 25 | 0.00 | -2.00 |\n| 30 | 0.00 | -2.40 |",
      "b": "| Wavenumber (cm-\u00b9) | Absorbance \u2013 Al\u2082O\u2083 | Absorbance \u2013 SiO\u2082 |\n| --- | --- | --- |\n| 4000 | ~0.0001 | ~0.00005 |\n| 3300 | ~0.0001 | ~0.00005 |\n| 1650 | Peak (hfac) | \u2014 |\n| 1000 | Strong peak (Al\u2013O) | Low/no peak |"
    },
    "vqa": {
        "b": [
            {
                "question_type": "Process-Oriented",
                "question": "What does the selective etching behavior shown in panel (a) indicate about the ALE process used?",
                "answer_type": "Paragraph",
                "answer": "The ALE process selectively etches Al\u2082O\u2083 without affecting SiO\u2082 under the tested conditions. This selectivity is important in applications where material-specific removal is critical, such as semiconductor patterning. The result implies that the chemical reactions involved are highly dependent on the film\u2019s composition, likely due to differences in surface chemistry and bonding environments."
            }
        ],
        "a": [
            {
                "question_type": "Comparative/Trend",
                "question": "What is the approximate EPC value observed for Al\u2082O\u2083 at 300\u202f\u00b0C in panel (a)?",
                "answer_type": "Factoid",
                "answer": "0.08 nm per cycle"
            },
            {
                "question_type": "Structure-Property",
                "question": "What characteristic vibrational modes are present in the Al\u2082O\u2083 IR spectrum shown in panel (b)?",
                "answer_type": "List",
                "answer": "Al\u2013O stretching peak at ~1000 cm\u207b\u00b9, Hhfac ligand peak at ~1650 cm\u207b\u00b9"
            },
            {
                "question_type": "Application/Performance",
                "question": "Does the etching process affect SiO\u2082 thickness under the same conditions used for Al\u2082O\u2083?",
                "answer_type": "Yes/No",
                "answer": "No"
            }
        ]
    },
    "bbox": {
        "a": {
            "x": 3,
            "y": 3,
            "width": 652,
            "height": 560
        },
        "b": {
            "x": 17,
            "y": 559,
            "width": 640,
            "height": 371
        }
    }
}

File: data/alde-imageminer/dev/atomic-layer-etching/experimental-usecase/15/images/fig_3.json
{
    "sample_id": "atomic-layer-etching/experimental-usecase/15/fig_3",
    "classification": {
        "a": "bar chart"
    },
    "summarization": {
        "a": "The bar chart illustrates the number of ALE reports per year from 1988 to 2014, showing a significant increase during the 'Resurgence' period (approximately after 2006)."
    },
    "data_extraction": {
      "a": "| Year | Number of ALE Reports Per Year |\n| --- | --- |\n| 1988 | 2 |\n| 1990 | 4 |\n| 1992 | 15 |\n| 1994 | 16 |\n| 1996 | 8 |\n| 1998 | 7 |\n| 2000 | 8 |\n| 2002 | 8 |\n| 2004 | 5 |\n| 2006 | 17 |\n| 2008 | 22 |\n| 2010 | 5 |\n| 2012 | 28 |\n| 2014 | 55 |"
    },
    "vqa": {
        "a": [
            {
                "question_type": "Process-Oriented",
                "question": "In which years did the first wave of ALE publications occur?",
                "answer_type": "Factoid",
                "answer": "Between 1990 and 1998."
            },
            {
                "question_type": "Comparative/Trend",
                "question": "How has the number of ALE reports per year changed over the time?",
                "answer_type": "Factoid",
                "answer": "The number of ALE reports have been increased from 1988 to 2014, with a slight decrease in 2001."
            },
            {
                "question_type": "Structure-Property",
                "question": "In which year were the most reports published about ALE?",
                "answer_type": "Factoid",
                "answer": "2014."
            },
            {
                "question_type": "Application/Performance",
                "question": "Can we expect an increase in ALE publications after 2014?",
                "answer_type": "Factoid",
                "answer": "Based on the behavior shown in the figure and the additional publications that have been published over the year, it is reasonable to expect an increase in the number of ALE reports after 2014."
            }
        ]
    },
    "bbox": {
        "a": {
            "x": 0,
            "y": 0,
            "width": 645,
            "height": 569
        }
    }
}

File: data/alde-imageminer/dev/atomic-layer-etching/experimental-usecase/19/images/fig10.json
{
    "sample_id": "atomic-layer-etching/experimental-usecase/19/fig10",
    "classification": {
        "a": "multiple line chart"
    },
    "summarization": {
        "a": "The line chart shows the film thickness of various materials (TiN, Al\u2082O\u2083, Si\u2083N\u2084, HfO\u2082, ZrO\u2082, SiO\u2082) over cycles at 250\u00b0C using O\u2083 & HF."
    },
    "data_extraction": {
      "a": "| Number of Cycles | TiN | Al\u2082O\u2083 | Si\u2083N\u2084 | HfO\u2082 | ZrO\u2082 | SiO\u2082 |\n| --- | --- | --- | --- | --- | --- | --- |\n| 0 | 75 | 40 | 40 | 55 | 55 | 55 |\n| 100 | 60 | 40 | 40 | 55 | 55 | 55 |\n| 200 | 45 | 40 | 40 | 55 | 55 | 55 |\n| 300 | 30 | 40 | 40 | 55 | 55 | 55 |\n| 400 | 15 | 40 | 40 | 55 | 55 | 55 |"
    },
    "vqa": {
        "a": [
            {
                "question_type": "Comparative/Trend",
                "question": "Which material is selectively etched using O\u2083/HF chemistry at 250\u00b0C?",
                "answer_type": "Factoid",
                "answer": "Only TiN is etched; Al\u2082O\u2083, HfO\u2082, ZrO\u2082, SiO\u2082, and Si\u2083N\u2084 show negligible thickness change."
            },
            {
                "question_type": "Structure-Property",
                "question": "Why are Al\u2082O\u2083, HfO\u2082, and ZrO\u2082 not etched by O\u2083/HF despite being etchable by fluorination and ligand-exchange?",
                "answer_type": "Paragraph",
                "answer": "These oxides form stable, nonvolatile fluorides (AlF\u2083, HfF\u2084, ZrF\u2084) when exposed to HF. Unlike TiN which forms volatile TiF\u2084, these metal fluorides remain on the surface and do not desorb, preventing net material removal in the oxidation-fluorination mechanism."
            },
            {
                "question_type": "Process-Oriented",
                "question": "What is the approximate EPC for TiN etching shown in this figure?",
                "answer_type": "Factoid",
                "answer": "Approximately 0.20 \u00c5/cycle, calculated from roughly 55 \u00c5 removal over about 300 cycles."
            },
            {
                "question_type": "Application/Performance",
                "question": "Why is selective TiN etching important for semiconductor fabrication?",
                "answer_type": "Factoid",
                "answer": "TiN is used as gate electrode material in CMOS and as a copper diffusion barrier, requiring selective removal without damaging surrounding dielectric materials."
            }
        ]
    },
    "bbox": {
        "a": {
            "x": 0,
            "y": 0,
            "width": 652,
            "height": 511
        }
    }
}

File: data/alde-imageminer/dev/atomic-layer-etching/experimental-usecase/19/images/fig_4.json
{
    "sample_id": "atomic-layer-etching/experimental-usecase/19/fig_4",
    "classification": {
        "a": "line chart",
        "b": "line chart",
        "c": "multiple line chart",
        "d": "line chart"
    },
    "summarization": {
        "a": "Shows mass change (\u0394M_TMA) during the TMA half reaction versus TMA exposure time at 300\u00b0C. The curve approaches saturation around \u221229 ng/cm\u00b2 after ~2 s, demonstrating self limiting ligand exchange behavior.",
        "b": "Shows mass change (\u0394M_HF) during the HF half reaction versus HF exposure time at 300\u00b0C. The curve saturates at ~13 ng/cm\u00b2 after ~1 s, confirming self limiting fluorination.",
        "c": "Shows temperature dependence of both half reaction mass changes. \u0394M_HF (red) shows slight increase with temperature while \u0394M_TMA (blue) becomes more negative, indicating enhanced etching at higher temperatures.",
        "d": "Shows mass change per cycle (MCPC) versus temperature. The increasingly negative MCPC from 250\u00b0C to 325\u00b0C indicates higher etch rates at elevated temperatures."
    },
    "data_extraction": {
      "a": "| TMA Exposure Time (s) | Delta M_TMA (ng/(cm^2 cycle)) |\n| --- | --- |\n| 0.0 | 0 |\n| 0.6 | -14 |\n| 1.0 | -20 |\n| 1.5 | -23 |\n| 1.75 | -27 |\n| 2.0 | -29 |\n| 2.25 | -32 |\n| 2.5 | -32 |",
      "b": "| HF Exposure Time (s) | Delta M_HF (ng/(cm^2 cycle)) |\n| --- | --- |\n| 0.00 | 0 |\n| 0.60 | 12 |\n| 0.75 | 12 |\n| 1.00 | 13 |\n| 1.25 | 14 |\n| 1.50 | 15 |\n| 1.75 | 15 |",
      "c": "| Temperature (\u00b0C) | Delta M_HF (Red Circles) | Delta M_TMA (Blue Squares) |\n| --- | --- | --- |\n| 250 | 6 | -10 |\n| 275 | 9 | -20 |\n| 300 | 13 | -29 |\n| 325 | 19 | -42 |",
      "d": "| Temperature (\u00b0C) | MCPC (ng/(cm^2 cycle)) |\n| --- | --- |\n| 250 | -4 |\n| 275 | -10 |\n| 300 | -16 |\n| 325 | -23 |"
    },
    "vqa": {
        "d": [
            {
                "question_type": "Comparative/Trend",
                "question": "How does the etch rate of Al\u2082O\u2083 change with temperature based on the MCPC data?",
                "answer_type": "Factoid",
                "answer": "The etch rate increases with temperature, from about 0.14 \u00c5/cycle at 250\u00b0C to 0.75 \u00c5/cycle at 325\u00b0C, as shown by the increasingly negative MCPC values."
            }
        ],
        "c": [
            {
                "question_type": "Process-Oriented",
                "question": "What evidence in panels I-a and I-b demonstrates self limiting behavior of the TMA/HF thermal ALE process?",
                "answer_type": "Paragraph",
                "answer": "Both curves show saturation behavior where mass change plateaus after sufficient exposure time. For TMA, \u0394M_TMA saturates at approximately \u221229 ng/cm\u00b2 after 2 s exposure. For HF, \u0394M_HF saturates at approximately 13 ng/cm\u00b2 after 1 s exposure. This saturation indicates that the surface reactions terminate once available reactive sites are consumed, confirming self limiting behavior."
            },
            {
                "question_type": "Application/Performance",
                "question": "What do the x axes represent in panel I?",
                "answer_type": "Factoid",
                "answer": "The x axes represent the precursor exposure time in seconds for each half reaction: TMA exposure time in (a) and HF exposure time in (b)."
            }
        ],
        "a": [
            {
                "question_type": "Structure-Property",
                "question": "Why is \u0394M_TMA negative while \u0394M_HF is positive?",
                "answer_type": "Factoid",
                "answer": "\u0394M_TMA is negative because the ligand exchange step removes AlF\u2083 as volatile AlF(CH\u2083)\u2082, causing mass loss. \u0394M_HF is positive because fluorination adds fluorine to form the heavier AlF\u2083 surface layer."
            }
        ]
    },
    "bbox": {
        "a": {
            "x": 0,
            "y": 4,
            "width": 524,
            "height": 273
        },
        "b": {
            "x": 6,
            "y": 284,
            "width": 505,
            "height": 298
        },
        "c": {
            "x": 517,
            "y": 0,
            "width": 478,
            "height": 254
        },
        "d": {
            "x": 519,
            "y": 253,
            "width": 484,
            "height": 317
        }
    }
}

File: data/alde-imageminer/dev/atomic-layer-etching/experimental-usecase/19/images/fig_5.json
{
    "sample_id": "atomic-layer-etching/experimental-usecase/19/fig_5",
    "classification": {
        "a": "multiple line chart",
        "b": "multiple line chart"
    },
    "summarization": {
        "a": "Shows film thickness versus ALE cycles using Sn(acac)\u2082 and HF at 200\u00b0C. Al\u2082O\u2083, HfO\u2082, and ZrO\u2082 show linear thickness decrease (etchable), while SiO\u2082, Si\u2083N\u2084, and TiN remain constant (not etchable), demonstrating material selectivity.",
        "b": "Shows film thickness versus ALE cycles using TMA and HF at 300\u00b0C. Al\u2082O\u2083 and HfO\u2082 are etched, ZrO\u2082 shows slight etching, while SiO\u2082, Si\u2083N\u2084, and TiN are not etched, demonstrating different selectivity compared to Sn(acac)\u2082."
    },
    "data_extraction": {
      "a": "| Number of Cycles | TiN (\u00c5) | SiO2 (\u00c5) | HfO2 (\u00c5) | Si3N4 (\u00c5) | ZrO2 (\u00c5) | Al2O3 (\u00c5) |\n| --- | --- | --- | --- | --- | --- | --- |\n| 0 | 68 | 49 | 52 | 39 | 48 | 47 |\n| 50 | 70 | 48 | 52 | 40 | 47 | 35 |\n| 100 | 69 | 47 | 50 | 40 | 42 | 23 |\n| 200 | 69 | 47 | 45 | 40 | 28 | 0 |\n| 400 | 69 | 46 | 33 | 39 | 0 | - |",
      "b": "| Number of Cycles | TiN (\u00c5) | SiO2 (\u00c5) | HfO2 (\u00c5) | Si3N4 (\u00c5) | ZrO2 (\u00c5) | Al2O3 (\u00c5) |\n| --- | --- | --- | --- | --- | --- | --- |\n| 0 | 68 | 50 | 52 | 39 | 48 | 47 |\n| 50 | - | 49 | 51 | - | 52 | 34 |\n| 100 | - | 48 | 49 | - | 51 | 21 |\n| 200 | - | - | 44 | - | 52 | 0 |\n| 400 | 71 | 45 | 33 | 36 | 50 | 0 |"
    },
    "vqa": {
        "a": [
            {
                "question_type": "Structure-Property",
                "question": "Why cannot SiO\u2082 and Si\u2083N\u2084 be etched by fluorination and ligand-exchange?",
                "answer_type": "Paragraph",
                "answer": "SiO\u2082 and Si\u2083N\u2084 resist etching because neither is spontaneously fluorinated by HF in the absence of water, and the Si-F bond is too strong to undergo effective ligand exchange reactions that would generate volatile Si-containing products."
            },
            {
                "question_type": "Process-Oriented",
                "question": "Why is TiN not etched by this thermal ALE approach?",
                "answer_type": "Factoid",
                "answer": "TiN cannot be etched due to either the absence of stable/volatile Ti(III) reaction products or the difficulty of fluorinating Ti(IV) surface species using HF."
            },
            {
                "question_type": "Application/Performance",
                "question": "What does the linear decrease in film thickness indicate about the ALE process?",
                "answer_type": "Factoid",
                "answer": "Linear thickness decrease indicates constant etch per cycle (EPC), confirming reproducible self-limiting etching behavior."
            }
        ],
        "b": [
            {
                "question_type": "Comparative/Trend",
                "question": "Which materials can be etched by both Sn(acac)\u2082 and TMA based precursor chemistries?",
                "answer_type": "List",
                "answer": "Al\u2082O\u2083 and HfO\u2082 can be etched by both; ZrO\u2082 is etched by Sn(acac)\u2082 but only slightly by TMA."
            }
        ]
    },
    "bbox": {
        "a": {
            "x": 0,
            "y": 4,
            "width": 621,
            "height": 467
        },
        "b": {
            "x": 628,
            "y": 0,
            "width": 577,
            "height": 470
        }
    }
}

File: data/alde-imageminer/dev/atomic-layer-etching/experimental-usecase/24/images/figure_1.json
{
    "sample_id": "atomic-layer-etching/experimental-usecase/24/figure_1",
    "classification": {
        "a": "line chart"
    },
    "summarization": {
        "a": "This QCM measurement shows the mass change during 100 Al\u2082O\u2083 ALE cycles using sequential TMA and HF exposures at 300\u00b0C. The reaction sequence \"2-30-1-30\" indicates a 2.0 s TMA dose, 30 s N\u2082 purge, 1.0 s HF dose, and 30 s N\u2082 purge per cycle. The highly linear decrease in mass demonstrates that Al\u2082O\u2083 ALE proceeds at a constant rate, yielding a mass change per cycle (MCPC) of \u221215.9 ng/(cm\u00b2 cycle), equivalent to an etch rate of 0.51 \u00c5/cycle. The slight initial mass gain during the first cycle corresponds to the nucleation period where the AlF\u2083 surface layer is established on the hydroxylated Al\u2082O\u2083 substrate."
    },
    "data_extraction": {
      "a": "| Time (s) | Mass Change (ng/cm\u00b2) |\n| --- | --- |\n| 0 | 0 |\n| 500 | -125 |\n| 1000 | -250 |\n| 1500 | -375 |\n| 2000 | -500 |\n| 2500 | -625 |\n| 3000 | -750 |\n| 3500 | -875 |\n| 4000 | -1000 |\n| 4500 | -1125 |\n| 5000 | -1250 |\n| 5500 | -1375 |\n| 6000 | -1500 |"
    },
    "vqa": {
        "a": [
            {
                "question_type": "Process-Oriented",
                "question": "Which process is shown in the figure?",
                "answer_type": "Factoid",
                "answer": "As the mass decreases over the time and negative values are displayed, the process corresponds to atomic layer etching."
            },
            {
                "question_type": "Comparative/Trend",
                "question": "How does mass change over the time?",
                "answer_type": "Factoid",
                "answer": "As the exposure time increases, the mass change decreases."
            },
            {
                "question_type": "Structure-Property",
                "question": "How much N2 purge time is applied?",
                "answer_type": "Factoid",
                "answer": "30s of N2 after TMA dosing, and 30s after HF."
            },
            {
                "question_type": "Application/Performance",
                "question": "How is the relation between the mass change over the time?",
                "answer_type": "Factoid",
                "answer": "Mass change is inversely proportional at 300C. As, the time increases, mass change decreases."
            },
            {
                "question_type": "Comparative/Trend",
                "question": "How can the line chart be used to identify the process as ALE?",
                "answer_type": "Paragraph",
                "answer": "The stepwise decrease in mass indicates that there are two steps needed to remove material. This is characteristic for ALE."
            },
            {
                "question_type": "Process-Oriented",
                "question": "What is the oberved etch rate?",
                "answer_type": "Factoid",
                "answer": "The observed etch rate is the slope. This gives an etch rate of 0.25ng/(cm\u00b2*s)"
            },
            {
                "question_type": "Process-Oriented",
                "question": "What does the notation 2-30-1-30 stand for?",
                "answer_type": "Paragraph",
                "answer": "The notation 2-30-1-30 represent the standard way of reporting the dosing scheme in ALD and ALE sources. For this process it corresponds to 2 s of TMA dose, 30 s purge, 1 s HF dose, ending with another 30 s purge."
            },
            {
                "question_type": "Structure-Property",
                "question": "Does the given information in the graph provide enough information to determine the film density?",
                "answer_type": "Paragraph",
                "answer": "No the data does not provide enough information. For this also the thickness of the film before and after etch should be known."
            },
            {
                "question_type": "Process-Oriented",
                "question": "What experimental sequence is implied by the \u201cTMA 2\u201330 \u2013 HF 1\u201330\u201d annotation, and how does it relate to the mass-change curve?",
                "answer_type": "Paragraph",
                "answer": "The annotation indicates alternating exposures of TMA and HF, each followed by purge steps, repeated continuously during the measurement. In ALE, one half-reaction modifies the surface while the other removes material in a controlled way. The nearly constant negative slope in the curve shows that each cycle produces a similar net mass loss, resulting in steady cumulative etching over time."
            },
            {
                "question_type": "Comparative/Trend",
                "question": "Which visible features of the curve support the conclusion of steady etching behavior?",
                "answer_type": "Paragraph",
                "answer": "-The mass decreases monotonically with time.\n-The slope is approximately constant over most of the plot.\n-Mass loss scales proportionally with elapsed time.\n-No long plateaus or reversals are observed."
            },
            {
                "question_type": "Structure-Property",
                "question": "What material and temperature are explicitly indicated in the figure?",
                "answer_type": "Factoid",
                "answer": "Al2O3 at 300\u00b0C."
            },
            {
                "question_type": "Application/Performance",
                "question": "What does a nearly linear mass-loss curve imply about ALE process performance over this time window?",
                "answer_type": "Paragraph",
                "answer": "A near-linear mass-loss curve implies that the ALE process is highly repeatable from cycle to cycle. Each exposure sequence removes approximately the same amount of material. This behavior indicates good controllability, allowing total removal to be estimated directly from time or cycle count."
            },
            {
                "question_type": "Process-Oriented",
                "question": "What does the reaction sequence notation \"2-30-1-30\" represent in the Al\u2082O\u2083 ALE process?",
                "answer_type": "Factoid",
                "answer": "It represents a 2.0 s TMA exposure, followed by a 30 s N\u2082 purge, then a 1.0 s HF exposure, and finally a 30 s N\u2082 purge."
            },
            {
                "question_type": "Comparative/Trend",
                "question": "Why does the first ALE cycle show a mass gain instead of a mass loss like subsequent cycles?",
                "answer_type": "Paragraph",
                "answer": "During the first ALE cycle, the initial hydroxylated Al\u2082O\u2083 substrate undergoes reactions that result in net mass gain rather than loss. The first TMA exposure produces AlCH\u2083* surface species through reaction with surface AlOH* groups, causing a mass gain of approximately 32 ng/cm\u00b2. The subsequent first HF exposure fluorinates the Al\u2082O\u2083 to form an AlF\u2083 surface layer while converting AlCH\u2083* to AlF*, adding another ~33 ng/cm\u00b2. This first cycle establishes the initial AlF\u2083 layer necessary for the ligand-exchange etching mechanism. Only after this nucleation period do subsequent cycles exhibit the characteristic mass loss associated with material removal."
            },
            {
                "question_type": "Application/Performance",
                "question": "What etch rate does the QCM data indicate for Al\u2082O\u2083 ALE at 300\u00b0C?",
                "answer_type": "Factoid",
                "answer": "The MCPC of \u221215.9 ng/(cm\u00b2 cycle) corresponds to an etch rate of 0.51 \u00c5/cycle, based on an Al\u2082O\u2083 film density of 3.1 g/cm\u00b3."
            },
            {
                "question_type": "Structure-Property",
                "question": "What does the linearity of the mass change versus time curve indicate about the Al\u2082O\u2083 ALE process?",
                "answer_type": "Paragraph",
                "answer": "The highly linear mass decrease over 100 ALE cycles demonstrates that the etching process is extremely reproducible and proceeds at a constant rate throughout the experiment. This linearity is a hallmark of well-controlled atomic layer processes, indicating that each TMA and HF half-cycle removes a consistent amount of material regardless of how much Al\u2082O\u2083 has already been etched. It confirms that the sequential reactions are self-limiting and that there is no degradation or accumulation of byproducts that would alter the etch rate over time. This predictable behavior is essential for applications requiring precise thickness control at the atomic scale."
            },
            {
                "question_type": "Process-Oriented",
                "question": "What are the sequential exposures listed out in this ALE process given in this figure?",
                "answer_type": "List",
                "answer": "1) TMA (Trimethylaluminum) for 2.0 s\n2) purged with nitrogen (N\u2082) for 30 s \n3) HF (Hydrogen Fluoride) for 1.0 s\n4) purged again with N\u2082 for 30 seconds"
            },
            {
                "question_type": "Comparative/Trend",
                "question": "Does a  linear etching trend of the Al\u2082O\u2083 film observed in this ALE process ?",
                "answer_type": "Paragraph",
                "answer": "Yes, A  linear etching of the Al\u2082O\u2083 film with a  slope of the mass change versus time yields a mass change per cycle (MCPC) of \u221215.9 ng/(cm\u00b2 cycle)"
            },
            {
                "question_type": "Structure-Property",
                "question": "How does the given Al\u2082O\u2083 film density of 3.1 g/cm\u00b3 (from XRR) allow the conversion of the measured Mass Change Per Cycle (MCPC) into an etch rate in \u00c5/cycle?",
                "answer_type": "Paragraph",
                "answer": "The density provides the mass-to-volume relationship for the material. By dividing the MCPC (-15.9 ng/cm\u00b2/cycle) by the density, you calculate the volume of material removed per unit area per cycle. Converting this volumetric thickness (cm\u00b3/cm\u00b2) into angstroms yields the linear etch rate of 0.51 \u00c5/cycle, linking a bulk material property to a nanoscale process metric."
            },
            {
                "question_type": "Application/Performance",
                "question": "The first ALE cycle shows no mass loss, unlike subsequent cycles. What does this imply about the initial state of the film surface for a manufacturing process?",
                "answer_type": "Paragraph",
                "answer": "It implies the first cycle serves as an activation or conditioning step, likely modifying the surface chemistry for subsequent etching. In manufacturing, this means the process recipe must account for an initial \"dead cycle\" to achieve stable, predictable etch rates. This stabilization is critical for achieving uniform depth control across a wafer."
            },
            {
                "question_type": "Process-Oriented",
                "question": "Does the mass change increase with increasing time/duration?",
                "answer_type": "Yes/No",
                "answer": "No"
            },
            {
                "question_type": "Process-Oriented",
                "question": "What is the ALE etching sequence ?",
                "answer_type": "Paragraph",
                "answer": "One ALE cycle consists of \nI. TMA dose of 2.0 s\nII.  N2 purge of 30 s\nIII. HF dose of 1.0 s\nIV. N2 purge of 30 s."
            },
            {
                "question_type": "Comparative/Trend",
                "question": "Does all ALE cycles lead to a decrease in mass?",
                "answer_type": "Factoid",
                "answer": "All ALE cycles show mass loss except during the first ALE cycle. The first cycle displays mass gains."
            },
            {
                "question_type": "Structure-Property",
                "question": "What does the slope of Mass change give?",
                "answer_type": "Paragraph",
                "answer": "slope of\nthe mass change versus time yields a mass change per cycle\n(MCPC) of \u221215.9 ng/(cm2 cycle). This MCPC represents the\nremoval of 9.4 \u00d7 1013 \u201cAl2O3\u201d units/(cm2 cycle). This MCPC is\nalso equivalent to an etch rate of 0.51 \u00c5/cycle based on the\nAl2O3 ALD film density of 3.1 g/cm3 determined by XRR."
            },
            {
                "question_type": "Process-Oriented",
                "question": "What are the ALE process steps?",
                "answer_type": "Paragraph",
                "answer": "1) Exposure to TMA, 2 seconds, 2)System purge with N2, 30 seconds, 3) Exposure to HF, 1 second, 4) System purge with N2, 30 seconds."
            },
            {
                "question_type": "Process-Oriented",
                "question": "Does the system pressure remain constant throughout the process?",
                "answer_type": "Paragraph",
                "answer": "No, pressure transients were observed during the TMA and HF exposures, which were 40 and 80 mTorr, respectively."
            },
            {
                "question_type": "Comparative/Trend",
                "question": "What is the observed mass change per cycle (MCPC)?",
                "answer_type": "Factoid",
                "answer": "The observed MCPC was -15.9 ng/(cm^2 cycle), which corresponds to an etch rate of 0.51 \u00c5/cycle."
            },
            {
                "question_type": "Process-Oriented",
                "question": "How come no mass is removed but added instead during the first ALE cycle?",
                "answer_type": "Paragraph",
                "answer": "The first cycle displays mass gains of 32 ng/cm^2 for TMA and 33 ng/cm^2 for HF. The mass gain for TMA is attributed to the formation of AlCH3* surface species on the initial hydroxylated Al2O3 substrate. Exposure to HF can lead to the formation of AlF* surface species (by reaction with AlCH3*), but the underlying Al2O3 substrate can also be fluorinated to form AlF3. The initial ALE cycle primarily forms AlF3, which is why mass gain is observed rather than etching."
            },
            {
                "question_type": "Comparative/Trend",
                "question": "Which cycle shows mass gain?",
                "answer_type": "Factoid",
                "answer": "The first ALE cycle."
            },
            {
                "question_type": "Comparative/Trend",
                "question": "What does negative mass change physically represent in this experiment?",
                "answer_type": "Factoid",
                "answer": "Etching of the Al\u2082O\u2083 film"
            },
            {
                "question_type": "Process-Oriented",
                "question": "What is the time of one ALE cycle?",
                "answer_type": "Factoid",
                "answer": "63 seconds (2s + 30s + 1s + 30s)."
            },
            {
                "question_type": "Comparative/Trend",
                "question": "Based on this graph, how to estimate the mass change per cycle?",
                "answer_type": "Paragraph",
                "answer": "From the figure, one ALE cycle consists of 2 s TMA exposure, 30 s purge, 1 s HF exposure, and a further 30 s purge, giving a total cycle time of  63 s/cycle. Using two points from the graph, for example, (53 s; 65 ng/cm\u00b2) and (4648s; -1095 ng/cm\u00b2), the change in mass is \u0394\ud835\udc40= - 1095 - 65 = - 1160 ng/cm\u00b2. The change in time is  \u0394\ud835\udc61 = 4648 - 53 = 4595 s. The slope is therefore  \u0394\ud835\udc40/ \u0394\ud835\udc61 = -1160/4595 \u2248 - 0.25245 ng/(cm\u00b2\u22c5s).  Multiplying by the cycle time gives the mass change per cycle: MCPC = (- 0.25245)(63) \u2248 - 15.9 ng/(cm\u00b2 \u22c5 cycle)."
            },
            {
                "question_type": "Process-Oriented",
                "question": "What temperature was used for the experiment shown in the figure?",
                "answer_type": "Factoid",
                "answer": "300 \u00b0C"
            },
            {
                "question_type": "Comparative/Trend",
                "question": "How does the mass of the Al2O3 sample change over time during the TMA/HF sequence?",
                "answer_type": "Paragraph",
                "answer": "The mass decreases steadily throughout the entire experiment. The slope is quite consistent, this gives the appearance of a near-linear drop in mass as the cycles proceed. By the end of the 6000 s window, the sample has lost around 1500 ng/cm\u00b2, showing that the etching process continues at a  nearly uniform rate."
            },
            {
                "question_type": "Structure-Property",
                "question": "Does the plot indicate any periods where the mass increases?",
                "answer_type": "Yes/No",
                "answer": "No"
            },
            {
                "question_type": "Process-Oriented",
                "question": "List the four steps in the exposure sequence indicated in the figure",
                "answer_type": "List",
                "answer": "TMA dose (2), purge (30), HF dose (1), purge (30)."
            },
            {
                "question_type": "Comparative/Trend",
                "question": "How does the mass change evolve during the initial and steady-state cycles of the ALE process?",
                "answer_type": "Paragraph",
                "answer": "During the first cycle, mass gains are observed in both the TMA and HF steps (+32 and +33 ng/cm\u00b2, respectively), reflecting precursor adsorption on the Al\u2082O\u2083 surface. After several cycles, the process reaches a steady regime where the mass decreases linearly with each ALE cycle. The slope of this linear decrease corresponds to a mass loss of \u221215.9 ng/cm\u00b2 per cycle, indicating a consistent etch rate and demonstrating stable layer-by-layer removal over 100 cycles."
            },
            {
                "question_type": "Structure-Property",
                "question": "What is the etch rate per cycle derived from the QCM measurement?",
                "answer_type": "Factoid",
                "answer": "0.51 \u00c5 per cycle."
            },
            {
                "question_type": "Application/Performance",
                "question": "Does the QCM trace indicate that the ALE process has reached a stable, repeatable etching regime after the initial cycle?",
                "answer_type": "Yes/No",
                "answer": "Yes"
            },
            {
                "question_type": "Process-Oriented",
                "question": "What are the key steps in the ALE sequence shown in the QCM measurement?",
                "answer_type": "List",
                "answer": "TMA dose for 2 seconds, N\u2082 purge for 30 seconds, HF dose for 1 second, N\u2082 purge for 30 seconds, Repetition over 100 cycles"
            }
        ]
    },
    "bbox": {
        "a": {
            "x": 0,
            "y": 0,
            "width": 670,
            "height": 528
        }
    }
}
