Repository: sciknoworg/sci-imageminer

## Project Overview  

**Sci-ImageMiner** is an annotation project on figures from **atomic layer deposition (ALD)** and **atomic layer etching (ALE)**, situated within the broader field of materials science and engineering. Within each of these categories, the data is further organized into the sub-categories **experimental-usecase** and **simulation-usecase**.

It aims to host gold-standard annotations for chart classification, data extraction, summarization, and question answering—providing both pilot and full-phase data to support multimodal AI research in scientific image understanding.

File: data/alde-imageminer/dev/atomic-layer-etching/experimental-usecase/24/images/figure_10.json
{
    "sample_id": "atomic-layer-etching/experimental-usecase/24/figure_10",
    "classification": {
        "a": "multi spectra chart"
    },
    "summarization": {
        "a": "This in situ FTIR spectroscopy measurement shows the progressive loss of infrared absorbance from Al\u2013O stretching vibrations (800\u20131000 cm\u207b\u00b9) during Al\u2082O\u2083 ALE at 300\u00b0C. The spectra are referenced to the initial ZrO\u2082 nanoparticle substrate. As the number of ALE cycles increases from 0 to 4, 6, and 8, the absorbance peak centered around 900 cm\u207b\u00b9 systematically decreases in intensity, directly confirming the removal of Al\u2082O\u2083 material. The Al\u2082O\u2083 film was initially grown using 15 cycles of Al\u2082O\u2083 ALD with TMA and H\u2082O at 150\u00b0C, then etched using sequential TMA and HF exposures at 300\u00b0C."
    },
    "data_extraction": {
      "a": "| Wavenumber (cm-\u00b9) | Absorbance (0 cycles) | Absorbance (4 cycles) | Absorbance (6 cycles) | Absorbance (8 cycles) |\n| --- | --- | --- | --- | --- |\n| 1300 | ~0.06 | ~0.05 | ~0.04 | ~0.03 |\n| 1100 | ~0.06 | ~0.05 | ~0.04 | ~0.03 |\n| 940 | ~0.59 | ~0.56 | ~0.50 | ~0.40 |\n| 900 | ~0.53 | ~0.52 | ~0.42 | ~0.38 |\n| 800 | ~0.00 | ~0.00 | ~0.00 | ~0.00 |\n| 700 | ~0.00 | ~0.00 | ~0.00 | ~0.00 |"
    }, 
    "vqa": {
        "a": [
            {
                "question_type": "Process-Oriented",
                "question": "Which variable is being studied in the given figure?",
                "answer_type": "Factoid",
                "answer": "The absorbance intensity is studied as a function of the number of cycles of etching applied to the Al2O3 films."
            },
            {
                "question_type": "Comparative/Trend",
                "question": "How many cycles are needed  to achieve the higher etch value?",
                "answer_type": "Factoid",
                "answer": "The etch rate is higher with 8 cycles, which is why the spectra show the lowest absorbance intensity."
            },
            {
                "question_type": "Structure-Property",
                "question": "Does the temperature remains constant throughout all the ALE cycles?",
                "answer_type": "Yes/No",
                "answer": "Yes"
            },
            {
                "question_type": "Application/Performance",
                "question": "How do the ALD cycles affect the absorbance peak of Al2O3?",
                "answer_type": "Factoid",
                "answer": "As the number of cycles increases, the absorbance peak of Al2O3 decreases slightly  and shifts towards higher wavenumber values."
            },
            {
                "question_type": "Comparative/Trend",
                "question": "Is the trend in absorbance linear?",
                "answer_type": "Paragraph",
                "answer": "The trend in absorbance is non-linear. This does not mean that the etching is non-linear, to conclude this, the integrated absorbance of the full peak must be considered."
            },
            {
                "question_type": "Application/Performance",
                "question": "With the full infrared spectrum, can fluorine be detected on the shell of the Al2O3?",
                "answer_type": "Paragraph",
                "answer": "Al-F is a bond with permanent dipole so it will vibrate upon IR absorption."
            },
            {
                "question_type": "Comparative/Trend",
                "question": "What could be the reason for the narrowing of the peak for the higher wavenumbers?",
                "answer_type": "Paragraph",
                "answer": "For thicker films, generally broader peaks are observed, by decreasing the film thickness with the etch process, the peak gets more narrow."
            },
            {
                "question_type": "Structure-Property",
                "question": "Based on the IR spectra, does the composition of the film change upon etching?",
                "answer_type": "Paragraph",
                "answer": "No the composition does not change based on the given data, as the peak shape remains constant."
            },
            {
                "question_type": "Comparative/Trend",
                "question": "How does the intensity of the main Al\u2013O stretching feature change as the ALE cycle count increases, and what does that imply about the film during etching?",
                "answer_type": "Paragraph",
                "answer": "The Al\u2013O stretching peak in the ~900\u20131000 cm\u207b\u00b9 region systematically decreases as the ALE cycle count increases from 0 to 8. Because FTIR absorbance is proportional to the amount of the corresponding bonding environment, this monotonic decrease indicates a reduction in Al\u2013O content. This directly implies progressive thinning or removal of the Al\u2082O\u2083 film during the ALE process."
            },
            {
                "question_type": "Process-Oriented",
                "question": "List the key steps required to use FTIR spectra like these to verify Al\u2082O\u2083 removal during ALE?",
                "answer_type": "Paragraph",
                "answer": "- Acquire a reference spectrum (here: referenced to the initial ZrO2 nanoparticles) before ALE begins.\n- Record spectra after defined numbers of ALE cycles (e.g., 0, 4, 6, 8).\n- Identify the Al2O3/Al\u2013O stretching region (here centered around ~900\u20131000 cm\u207b\u00b9).\n- Compare peak height/area across cycles to check for a monotonic decrease.\n- Confirm that the baseline regions (outside the Al\u2013O band) remain relatively stable to rule out simple scaling artifacts.\n- Interpret the decreasing Al\u2013O band intensity as reduced Al\u2013O content consistent with material removal."
            },
            {
                "question_type": "Structure-Property",
                "question": "What vibrational mode is explicitly monitored in this FTIR measurement?",
                "answer_type": "Factoid",
                "answer": "The Al\u2013O stretching vibration in bulk Al2O3."
            },
            {
                "question_type": "Application/Performance",
                "question": "How could the decrease in the Al\u2013O FTIR band be used for endpoint detection or process control in ALE?",
                "answer_type": "Paragraph",
                "answer": "The Al\u2013O band intensity provides a chemically specific indicator of the remaining Al\u2082O\u2083 material. An ALE endpoint could be defined when the Al\u2013O absorbance falls below a predetermined threshold or approaches the baseline. Monitoring the rate of absorbance decrease per cycle can also reveal changes in etch efficiency, enabling real-time adjustment of exposure or cycle count to achieve consistent material removal."
            },
            {
                "question_type": "Process-Oriented",
                "question": "Why were ZrO\u2082 nanoparticles used as the substrate for FTIR measurements of Al\u2082O\u2083 ALE?",
                "answer_type": "Paragraph",
                "answer": "ZrO\u2082 nanoparticles were chosen as the substrate because they provide a high surface area that enhances the FTIR signal from the deposited Al\u2082O\u2083 film and subsequent surface reactions. Critically, ZrO\u2082 absorbs infrared radiation only between approximately 400\u2013800 cm\u207b\u00b9, leaving an open spectral window above 800 cm\u207b\u00b9 where the Al\u2013O stretching vibrations of Al\u2082O\u2083 can be monitored without interference. This allows clear observation of the Al\u2082O\u2083 absorbance changes during the ALE process. The nanoparticles were pressed into a tungsten grid that could be resistively heated for temperature control."
            },
            {
                "question_type": "Comparative/Trend",
                "question": "What trend is observed in the Al\u2013O stretching vibration absorbance as ALE cycles progress?",
                "answer_type": "Factoid",
                "answer": "The absorbance between 800 and 1000 cm\u207b\u00b9 progressively decreases with increasing ALE cycles, confirming the removal of Al\u2082O\u2083 material."
            },
            {
                "question_type": "Structure-Property",
                "question": "What vibrational mode does the absorbance peak near 900 cm\u207b\u00b9 correspond to, and why does its intensity indicate material removal?",
                "answer_type": "Paragraph",
                "answer": "The broad absorbance peak between 800 and 1000 cm\u207b\u00b9 corresponds to Al\u2013O stretching vibrations in the bulk Al\u2082O\u2083 film. The intensity of infrared absorbance is directly proportional to the amount of the absorbing species present, following Beer-Lambert principles. As the Al\u2082O\u2083 film is etched away through the sequential TMA and HF reactions, there are fewer Al\u2013O bonds available to absorb infrared radiation at these frequencies. The progressive decrease in peak intensity from 0 to 8 ALE cycles therefore provides direct spectroscopic evidence that the Al\u2082O\u2083 material is being removed from the substrate."
            },
            {
                "question_type": "Application/Performance",
                "question": "Does FTIR spectroscopy provide complementary information to QCM for monitoring Al\u2082O\u2083 ALE?",
                "answer_type": "Paragraph",
                "answer": "Yes. While QCM measures mass changes, FTIR provides chemical-specific information by tracking the loss of Al\u2013O bonds and can also identify surface intermediates such as AlF* and AlCH\u2083* species formed after HF and TMA exposures, respectively."
            },
            {
                "question_type": "Process-Oriented",
                "question": "List the sequence of steps in one Al\u2082O\u2083 ALE cycle as implied by the FTIR monitoring. Explain the purpose of referencing the spectra to the initial ZrO\u2082 nanoparticles.",
                "answer_type": "List",
                "answer": "1) Expose the Al\u2082O\u2083 surface to a fluorinating reactant (e.g., HF).\n\n2) Purge with inert gas to remove excess reactant and byproducts.\n\n3) Expose to a second reactant (e.g., TMA) to form volatile species.\n\n4) Purge again to clear the chamber.\nReferencing to the initial ZrO\u2082 nanoparticles subtracts the strong infrared absorption background of the substrate, isolating the signal from the Al\u2082O\u2083 film and allowing accurate measurement of the Al\u2013O bond removal."
            },
            {
                "question_type": "Comparative/Trend",
                "question": "Contrast Al\u2082O\u2083 ALE with wet chemical etching using a hydrofluoric acid (HF) solution. For a constraint of etching a precise, ultra-thin layer from a 3D nanostructure, which method is better and what is the trade-off?",
                "answer_type": "Paragraph",
                "answer": "ALE is superior for 3D nanostructures because it offers anisotropic, self-limiting etching with perfect conformality. Wet etching is isotropic and difficult to control at the nanometer scale. The trade-off is that ALE is significantly slower and requires more complex equipment than a simple wet etch."
            },
            {
                "question_type": "Structure-Property",
                "question": "How does increasing the number of ALE cycles affect the concentration of Al\u2013O bonds in the film? Connect this trend to the chemical reaction mechanism.",
                "answer_type": "Paragraph",
                "answer": "The Al\u2013O bond concentration decreases linearly with each ALE cycle, as shown by the diminishing peak absorbance. This occurs because each cycle converts a self-limiting layer of surface Al\u2082O\u2083 into volatile aluminum fluoride and aluminum methyl species, which are purged away, systematically etching the film."
            },
            {
                "question_type": "Application/Performance",
                "question": "The linear decrease in Al\u2013O absorbance per cycle demonstrates highly controlled removal. What does this imply for using ALE to trim the thickness of an Al\u2082O\u2083 gate dielectric in an advanced transistor?",
                "answer_type": "Paragraph",
                "answer": "This implies that ALE can precisely tune the gate dielectric thickness with atomic-scale accuracy. Such control is essential for setting the exact threshold voltage and leakage current in scaled transistors, enabling performance optimization and device matching across a wafer."
            },
            {
                "question_type": "Comparative/Trend",
                "question": "What does 0, 4, 6, 8 in the graph represent?",
                "answer_type": "Factoid",
                "answer": "It describes the number of ALE cycles and how the FTIR spectra changes after 4 ALE cycles, 6 ALE cycles and 8 ALE cycles."
            },
            {
                "question_type": "Structure-Property",
                "question": "What is the range of Al-O stretching?",
                "answer_type": "Factoid",
                "answer": "Al-O stretching is observed between 800 cm-1 and 1000 cm\u22121"
            },
            {
                "question_type": "Process-Oriented",
                "question": "What happens in the FTIR spectra after ALE?",
                "answer_type": "Paragraph",
                "answer": "the sample temperature was raised to 300 \u00b0C, and the Al2O3 film was etched using sequential exposures of TMA and HF. FTIR spectra recorded during the TMA and HF exposures at 300 \u00b0C. The progressive loss in absorbance between 800 and 1000 cm\u22121 with ALE cycles is in agreement with the etching of the Al2O3 film."
            },
            {
                "question_type": "Application/Performance",
                "question": "Was there a reference to FTIR spectra.",
                "answer_type": "Paragraph",
                "answer": "Yes. These FTIR spectra were referenced to the initial ZrO2 nanoparticles"
            },
            {
                "question_type": "Comparative/Trend",
                "question": "What does the progressive change of Al-O peak indicate about the Al\u2082O\u2083 film?",
                "answer_type": "Paragraph",
                "answer": "The Al-O peak decreases  as the cycle count increases from 0 to 8. This indicates that the amount of material contributing to that vibration is decreasing with each cycle. Overall, the spectra are consistent with progressive etching of the Al\u2082O\u2083 layer during ALE."
            },
            {
                "question_type": "Comparative/Trend",
                "question": "What change in the spectra suggests that the Al\u2082O\u2083 bonding environment might be evolving during cycling?",
                "answer_type": "Factoid",
                "answer": "Systematic shift in peak position (from about 930 to ~921 cm\u207b\u00b9)."
            },
            {
                "question_type": "Comparative/Trend",
                "question": "Which spectral feature is not noticeably changing as the number of ALE cycles increases?",
                "answer_type": "Factoid",
                "answer": "Peak shape"
            },
            {
                "question_type": "Comparative/Trend",
                "question": "Does the absorbance decrease more slowly at the beginning of cycling or toward the end?",
                "answer_type": "Factoid",
                "answer": "It decreases more slowly at the beginning."
            },
            {
                "question_type": "Application/Performance",
                "question": "List the ALE cycle numbers shown in the figure",
                "answer_type": "List",
                "answer": "0,4,6, 8."
            },
            {
                "question_type": "Process-Oriented",
                "question": "At what temperature were the FTIR measurements performed",
                "answer_type": "Factoid",
                "answer": "300 \u00b0C"
            },
            {
                "question_type": "Structure-Property",
                "question": "Do the spectra show that ALE cycles reduce the concentration of the absorbing species?",
                "answer_type": "Yes/No",
                "answer": "Yes"
            },
            {
                "question_type": "Comparative/Trend",
                "question": "How does the main absorbance peak change as more ALE cycles are applied?",
                "answer_type": "Paragraph",
                "answer": "The peak near 1000 cm^-1 steadily decreases in height with increasing ALE cycles. The 0-cycle spectrum shows the strongest feature, and each followingspectrum is progressively lower. This indicates that repeated ALE steps remove or change the surface species responsible for this absorption."
            },
            {
                "question_type": "Comparative/Trend",
                "question": "How does the absorbance in the 800\u20131000\u202fcm\u207b\u00b9 region change as the number of Al\u2082O\u2083 ALE cycles increases?",
                "answer_type": "Factoid",
                "answer": "The absorbance progressively decreases with increasing ALE cycles."
            },
            {
                "question_type": "Structure-Property",
                "question": "Which structural feature of Al\u2082O\u2083 is monitored in the FTIR spectra during ALE?",
                "answer_type": "List",
                "answer": "Al\u2013O stretching vibrations in bulk Al\u2082O\u2083, Surface hydroxyl (Al\u2013OH) groups, indicating surface reactions during ALE"
            },
            {
                "question_type": "Application/Performance",
                "question": "What does the observed decrease in Al\u2013O absorbance imply about the performance of the ALE process on Al\u2082O\u2083 films?",
                "answer_type": "Paragraph",
                "answer": "The progressive loss of Al\u2013O absorbance indicates effective etching of the Al\u2082O\u2083 film during ALE cycles. This confirms that the sequential TMA and HF exposures at 300\u202f\u00b0C can selectively remove Al\u2082O\u2083 layers on ZrO\u2082 nanoparticles, which is critical for controlled layer-by-layer modification in atomic layer etching applications."
            },
            {
                "question_type": "Process-Oriented",
                "question": "Does the FTIR data indicate that Al\u2082O\u2083 is being etched during the ALE cycles at 300\u202f\u00b0C?",
                "answer_type": "Yes/No",
                "answer": "Yes"
            }
        ]
    },
    "bbox": {
        "a": {
            "x": 0,
            "y": 0,
            "width": 664,
            "height": 619
        }
    }
}

File: data/alde-imageminer/dev/atomic-layer-etching/experimental-usecase/24/images/figure_11.json
{
    "sample_id": "atomic-layer-etching/experimental-usecase/24/figure_11",
    "classification": {
        "a": "multi spectra chart"
    },
    "summarization": {
        "a": "The FTIR spectra compare TMA and HF exposures on Al2O3 at 300 \u00b0C. The TMA trace shows a strong positive peak near 1230 cm^-1 associated with CH3 deformation, while the HF trace shows a negative feature at the same position. HF also produces additional negative bands in the 1100\u2013900 cm^-1 region that are linked to AlF3 formation but the TMA spectrum remains close to baseline in this range."
    },
    "data_extraction": {
      "a": "| Wavenumber (cm-\u00b9) | Absorbance | Condition |\n| --- | --- | --- |\n| ~1230 | ~+0.065 | TMA |\n| ~1230 | ~-0.055 | HF |\n| ~1100 | ~+0.010 | TMA |\n| ~1100 | ~-0.015 | HF |\n| ~950 | ~+0.005 | TMA |\n| ~950 | ~-0.020 | HF |"
    },
    "vqa": {
        "a": [
            {
                "question_type": "Process-Oriented",
                "question": "What information can be extracted from the figure?",
                "answer_type": "Factoid",
                "answer": "During the cycles, TMA provides the film with CH3 groups  but removes AlF3 from the surface, in accordance with the negative value between 800 and 950 cm\u207b\u00b9. Also, after exposure to HF, it is possible to observe, the an increased peak in AlF3 band, due to the formation of AlF3."
            },
            {
                "question_type": "Comparative/Trend",
                "question": "Does HF provide the film with CH3 groups?",
                "answer_type": "Factoid",
                "answer": "No, in this case, the TMA provides the film with CH3 groups based on the positive absorbance peaks."
            },
            {
                "question_type": "Structure-Property",
                "question": "Are methyl groups associated with TMA precursor?",
                "answer_type": "Yes/No",
                "answer": "Yes"
            },
            {
                "question_type": "Application/Performance",
                "question": "What effect does HF exposure have on the film?",
                "answer_type": "Factoid",
                "answer": "The HF exposure produces the surface etching, resulting in the desorption of CH3 groups and the provision of AlF3 to the surface."
            },
            {
                "question_type": "Application/Performance",
                "question": "What does a positive or negative peak tell in an infrared spectrum?",
                "answer_type": "Paragraph",
                "answer": "A positive peak means that bonds with corresponding vibrations are added to the surface, whereas a negative peak indicates the removal of bonds from the surface."
            },
            {
                "question_type": "Comparative/Trend",
                "question": "Is the same amount of CH3 added and removed each cycle?",
                "answer_type": "Factoid",
                "answer": "Yes, the positive and negative CH3 absorption peak are equaly big."
            },
            {
                "question_type": "Process-Oriented",
                "question": "Assuming that AlF3 is added to the surface upon HF exposure, can it then be said that the baseline correction of the IR spectrum is not performed correctly?",
                "answer_type": "Paragraph",
                "answer": "If AlF3 is added, this would result in a positive peak above 0, this is not observed, indicating that the baseline should likely be a bit higher."
            },
            {
                "question_type": "Application/Performance",
                "question": "Are the IR spectroscopy techniques that have sub-cycle accuracy?",
                "answer_type": "List",
                "answer": "Yes, FTIR is an option on powder samples, and RAIRS can be used on planar reflective substrates."
            },
            {
                "question_type": "Process-Oriented",
                "question": "In one ALE cycle at 300 \u00b0C, what does the sign change of the ~1225 cm\u207b\u00b9 band between the TMA and HF steps imply about the surface chemistry?",
                "answer_type": "Paragraph",
                "answer": "Because these are FTIR difference spectra, the sign of a feature indicates whether a vibrational mode is being created or removed relative to the reference state. After TMA exposure, the positive \u03b4\u209b(CH\u2083) peak near ~1225 cm\u207b\u00b9 shows that methyl groups are added to the surface, producing a methyl-terminated Al\u2082O\u2083 surface. After HF exposure, the same feature becomes negative, indicating that these CH\u2083 species are consumed or removed. This sign inversion directly demonstrates the self-limiting alternation between methylation and demethylation that underpins the ALE cycle."
            },
            {
                "question_type": "Comparative/Trend",
                "question": "How does the spectral response differ between the Al\u2082O\u2083-labeled region (~1100\u2013900 cm\u207b\u00b9) and the AlF\u2083-labeled region (~950\u2013800 cm\u207b\u00b9) after TMA versus after HF?",
                "answer_type": "Paragraph",
                "answer": "After TMA (blue):\n-Strong positive CH\u2083 band at ~1225 cm\u207b\u00b9\n-Negative deviation mainly centered near ~960\u2013900 cm\u207b\u00b9\n-Perturbation of oxide vibrations due to surface methylation\nAfter HF (red):\n-CH\u2083 band becomes negative (methyl removal)\n-Negative features extend more strongly into ~900\u2013800 cm\u207b\u00b9\n-Spectral evolution consistent with fluorination and AlF\u2093-like surface formation"
            },
            {
                "question_type": "Structure-Property",
                "question": "How do the TMA and HF half-cycles alter surface termination, and how is this reflected in the IR spectra?",
                "answer_type": "Paragraph",
                "answer": "The TMA half-cycle converts surface Al sites into methyl-terminated species, which is clearly reflected by the strong positive \u03b4\u209b(CH\u2083) feature near ~1225 cm\u207b\u00b9. This methyl termination modifies the local Al\u2013O bonding environment, producing negative deviations in the oxide-related spectral region. The HF half-cycle reverses this chemistry by removing methyl groups and introducing fluorine, leading to disappearance or inversion of the CH\u2083 band and stronger negative features in the lower-wavenumber region associated with fluorinated Al\u2013O or AlF\u2093-like structures. Structurally, this alternating termination is essential for achieving self-limiting ALE rather than uncontrolled etching."
            },
            {
                "question_type": "Application/Performance",
                "question": "What practical process insights does this figure provide for monitoring or controlling Al\u2082O\u2083 ALE at 300 \u00b0C?",
                "answer_type": "Paragraph",
                "answer": "-The ~1225 cm\u207b\u00b9 \u03b4\u209b(CH\u2083) band can serve as a cycle-completion marker: positive after TMA and negative after HF.\n-Residual positive CH\u2083 signal after HF would indicate incomplete HF reaction or insufficient purge.\n-Growth of negative features in the ~900\u2013800 cm\u207b\u00b9 region confirms effective fluorination during HF exposure.\n-Consistent alternation between CH\u2083 and AlF\u2093 spectral signatures verifies that the process is operating in a true ALE regime rather than continuous etching."
            },
            {
                "question_type": "Process-Oriented",
                "question": "What surface species are identified by FTIR after each half-reaction in the Al\u2082O\u2083 ALE cycle?",
                "answer_type": "Paragraph",
                "answer": "After the TMA exposure, AlCH\u2083* surface species are identified (as AlF\u2082(CH\u2083)* or \u2013OAl(CH\u2083)\u2082*) via the methyl deformation mode at ~1212 cm\u207b\u00b9. After the HF exposure, AlF* surface species are formed, and the AlCH\u2083* species are removed."
            },
            {
                "question_type": "Comparative/Trend",
                "question": "How do the spectral changes after TMA exposure compare to those after HF exposure in the 800\u20131000 cm\u207b\u00b9 region?",
                "answer_type": "Paragraph",
                "answer": "The spectral changes in the 800\u20131000 cm\u207b\u00b9 region are opposite for TMA and HF exposures, reflecting their complementary roles in the ALE mechanism. After TMA exposure, a decrease in absorbance is observed in this region, corresponding to the loss of Al\u2013F stretching vibrations as TMA removes the AlF\u2083 surface layer through the ligand-exchange reaction. After HF exposure, the spectrum shows a complex pattern: a broad absorbance loss from Al\u2082O\u2083 being converted to AlF\u2083, with a smaller absorbance increase between ~850\u2013950 cm\u207b\u00b9 superimposed, indicating formation of the new AlF\u2083 layer. This cyclic behavior confirms the fluorination/ligand-exchange mechanism."
            },
            {
                "question_type": "Structure-Property",
                "question": "Why is the vibrational feature at 1212 cm\u207b\u00b9 attributed to AlF\u2082(CH\u2083)* or \u2013OAl(CH\u2083)\u2082* rather than AlF(CH\u2083)\u2082?",
                "answer_type": "Paragraph",
                "answer": "Although all these species would exhibit a methyl deformation mode near 1212 cm\u207b\u00b9, the vibrational feature is attributed to surface-bound AlF\u2082(CH\u2083)* or \u2013OAl(CH\u2083)\u2082* rather than AlF(CH\u2083)\u2082 because AlF(CH\u2083)\u2082 is a volatile species with a vapor pressure of 80 Torr at 100\u00b0C. At the 300\u00b0C reaction temperature, any AlF(CH\u2083)\u2082 formed would rapidly desorb from the surface and would not be detected in the FTIR spectrum. The observed 1212 cm\u207b\u00b9 peak therefore corresponds to methyl-containing species that remain bound to the surface after TMA exposure."
            },
            {
                "question_type": "Application/Performance",
                "question": "Do the FTIR difference spectra show evidence of HF* surface species at 300\u00b0C?",
                "answer_type": "Yes/No",
                "answer": "No"
            },
            {
                "question_type": "Process-Oriented",
                "question": "List the correct order of steps for one full ALE cycle based on the spectral data. What is the purpose of the purge step between exposures?",
                "answer_type": "List",
                "answer": "1. HF exposure (fluorination)\n\n2. Purge\n\n3. TMA exposure (ligand exchange)\n\n4.  Purge\nThe purge removes volatile byproducts and unreacted precursors, preventing gas-phase reactions and ensuring each subsequent half-cycle begins with a clean, well-defined surface."
            },
            {
                "question_type": "Comparative/Trend",
                "question": "Compare the magnitude of the methyl peak gain (Blue) vs. the methyl peak loss (Red). They appear roughly symmetric. What would it imply for the process stability if the Red (loss) peak were only half the height of the Blue (gain) peak?",
                "answer_type": "Paragraph",
                "answer": "If the Red loss peak were smaller than the Blue gain peak, it would imply incomplete removal of methyl ligands during the HF step. This accumulation of organic residue would eventually contaminate the surface, blocking active sites and causing the etch rate to slow down or stop entirely over time (drift), rather than maintaining the constant rate required for manufacturing."
            },
            {
                "question_type": "Structure-Property",
                "question": "Compare this thermal ALE process using HF/TMA with a plasma-based ALE process for Al\u2082O\u2083. For etching ultra-thin films on temperature-sensitive substrates, which method is preferable and why?",
                "answer_type": "Paragraph",
                "answer": "Thermal ALE is preferable for temperature-sensitive substrates. It operates at a defined, moderate temperature (300\u00b0C) without ion bombardment, minimizing substrate damage and defect generation. Plasma ALE, while potentially faster, risks ion-induced damage and requires careful management of UV/VUV photon effects."
            },
            {
                "question_type": "Application/Performance",
                "question": "The distinct, complementary spectral changes for each reactant confirm self-limiting reactions. What does this imply for using this ALE process to uniformly etch Al\u2082O\u2083 from deep, high-aspect-ratio trenches in 3D NAND memory?",
                "answer_type": "Paragraph",
                "answer": "This implies the process will be perfectly conformal in high-aspect-ratio structures. The self-limiting surface reactions ensure etching proceeds layer-by-layer uniformly on all exposed surfaces, regardless of geometry, enabling precise depth control and profile retention in complex 3D architectures."
            },
            {
                "question_type": "Process-Oriented",
                "question": "Does the IR spectra differ after TMA and HF exposure?",
                "answer_type": "Yes/No",
                "answer": "Yes"
            },
            {
                "question_type": "Structure-Property",
                "question": "What does del(CH3) species mean at ~1212cm-1 what does it consist of?",
                "answer_type": "Paragraph",
                "answer": "del(CH3) = AlCH3* species may be present as either\n1. AlF(CH3)2*\n2. AlF2(CH3)*\n3. \u2212OAl(CH3)2*."
            },
            {
                "question_type": "Structure-Property",
                "question": "What does Al(CH3)* species mean at ~1212cm-1 what does it consist of?",
                "answer_type": "Paragraph",
                "answer": "AlCH3* represents methyl deformation mode and species may be present as either\n1. AlF(CH3)2*\n2. AlF2(CH3)*\n3. \u2212OAl(CH3)2*."
            },
            {
                "question_type": "Comparative/Trend",
                "question": "what happens to Al(CH3)* after different exposures.",
                "answer_type": "Paragraph",
                "answer": "AlF(CH3)2 is expected to have a higher volatility than other species, the vibrational feature at 1212 cm\u22121 is likely attributed to AlF2(CH3)* or \u2212OAl(CH3)2* . In addition, a decrease in absorbance between \u223c850 and 975 cm\u22121 is observed that is consistent with the loss of absorbance from Al\u2212F stretching vibrations as TMA removes the AlF3 surface layer. The absorbance is completely removed for the vibrational feature attributed to the addition of AlCH3* species after HF exposure. This loss of absorbance is in accord with the conversion of AlCH3* surface species to AlF* species. This is in agreement with the conversion of Al2O3 into AlF. Hence alternating the exposure eventually leads to removal/etching."
            },
            {
                "question_type": "Process-Oriented",
                "question": "What observations are made during TMA exposure?",
                "answer_type": "Paragraph",
                "answer": "An increase in absorbance at 1212 cm^-1 is observed and a decrease between 850 and 975 cm^-1. The increase at 1212 cm^-1 is attributed to the formation of AlCH3* surface species, which may be present as either AlF(CH3)2*, AlF2(CH3)*, or \u2212OAl(CH3)2*. Given the high volatility of AlF(CH3)2, the most likely species are AlF2(CH3)* or \u2212OAl(CH3)2*. The loss of absorbance between 850 and 975 cm^-1 is consistent with the loss of Al-F bonds as TMA removes the AlF3 surface layer."
            },
            {
                "question_type": "Process-Oriented",
                "question": "What is the implication of the magnitudes of absorbance loss and increase at 1212 cm^-1?",
                "answer_type": "Factoid",
                "answer": "As the magnitudes of absorbance loss and increase are the same, it means that all AlCH3* surface species get converted to AlF* surface species during HF exposure (and vice versa during TMA exposure)."
            },
            {
                "question_type": "Process-Oriented",
                "question": "In what range is the IR absorbance of Al2O3 observed?",
                "answer_type": "Factoid",
                "answer": "800 to 1100 cm^-1."
            },
            {
                "question_type": "Process-Oriented",
                "question": "In what range is the IR absorbance of AlF3 observed?",
                "answer_type": "Factoid",
                "answer": "800 to 975 cm^-1."
            },
            {
                "question_type": "Comparative/Trend",
                "question": "After TMA exposure, which new species appear in the spectrum, that were not present before?",
                "answer_type": "Factoid",
                "answer": "Methyl groups, as indicated by the gain in the \u03b4s(CH\u2083) region."
            },
            {
                "question_type": "Comparative/Trend",
                "question": "After HF exposure, which new species appear in the spectrum, that were not present before?",
                "answer_type": "Factoid",
                "answer": "AlF\u2083"
            },
            {
                "question_type": "Comparative/Trend",
                "question": "After HF exposure, which species disappear?",
                "answer_type": "Factoid",
                "answer": "Methyl groups, as indicated by the loss in the \u03b4s(CH\u2083) region."
            },
            {
                "question_type": "Comparative/Trend",
                "question": "Which half-cycle is primarily responsible for removing Al\u2082O\u2083, and what features of the spectrum support this conclusion?",
                "answer_type": "Paragraph",
                "answer": "The TMA half-cycle appears to drive the Al\u2082O\u2083 removal. It shows a clear negative change in the Al\u2082O\u2083 band region (~900\u20131000 cm\u207b\u00b9), consistent with loss of Al\u2013O absorbance during that step. In contrast, the HF half-cycle mainly removes CH\u2083 (negative CH\u2083 band) and increases AlF\u2083-related bands (~800\u2013950 cm\u207b\u00b9), suggesting surface fluorination rather than the main oxide-removal step."
            },
            {
                "question_type": "Structure-Property",
                "question": "Does HF exposure  show different absorption features in the 1100\u2013900 cm^-1 region?",
                "answer_type": "Yes/No",
                "answer": "Yes"
            },
            {
                "question_type": "Process-Oriented",
                "question": "At what temperature were the FTIR measurements taken?",
                "answer_type": "Factoid",
                "answer": "300 \u00b0C."
            },
            {
                "question_type": "Comparative/Trend",
                "question": "How do the TMA and HF spectra differ near 1230 cm^-1",
                "answer_type": "Paragraph",
                "answer": "The TMA spectrum shows a strong positive peak at this position, while the HF spectrum displays a negative feature of similar magnitude. This indicates that TMA adds CH\u2083 containing species to the surface,  where HF removes or changes them. The opposite signs reflect contrasting surface reactions during each exposure."
            },
            {
                "question_type": "Application/Performance",
                "question": "List the two exposure conditions compared in this figure",
                "answer_type": "List",
                "answer": "TMA exposure,  HF exposure."
            },
            {
                "question_type": "Comparative/Trend",
                "question": "How does the absorbance at ~1212\u202fcm\u207b\u00b9 change after HF exposure compared to after TMA exposure?",
                "answer_type": "Factoid",
                "answer": "The absorbance at ~1212\u202fcm\u207b\u00b9 decreases after HF exposure, indicating conversion of AlCH\u2083* to AlF* species."
            },
            {
                "question_type": "Structure-Property",
                "question": "Which vibrational features in the FTIR difference spectra indicate changes in the Al\u2082O\u2083 surface during ALE?",
                "answer_type": "List",
                "answer": "Al\u2013O stretching vibrations (~850\u2013975\u202fcm\u207b\u00b9), AlCH\u2083 methyl deformation (~1212\u202fcm\u207b\u00b9), Al\u2013F stretching and AlF\u2083 formation (~850\u20131100\u202fcm\u207b\u00b9)"
            },
            {
                "question_type": "Application/Performance",
                "question": "What do the observed changes in the difference FTIR spectra imply about the effectiveness of the Al\u2082O\u2083 ALE process at 300\u202f\u00b0C?",
                "answer_type": "Paragraph",
                "answer": "The FTIR difference spectra demonstrate that the ALE process effectively modifies the Al\u2082O\u2083 surface. TMA exposures form AlCH\u2083* species, while subsequent HF exposures remove these species and convert Al\u2082O\u2083 to AlF\u2083, as indicated by broad absorbance changes. This confirms that the sequential, self-limiting reactions are working as intended, enabling controlled layer-by-layer etching of Al\u2082O\u2083 on ZrO\u2082 nanoparticles."
            },
            {
                "question_type": "Process-Oriented",
                "question": "Does TMA exposure during ALE lead to the formation of AlCH\u2083* surface species?",
                "answer_type": "Yes/No",
                "answer": "Yes"
            }
        ]
    },
    "bbox": {
        "a": {
            "x": 0,
            "y": 0,
            "width": 666,
            "height": 608
        }
    }
}
