Repository: sciknoworg/sci-imageminer

## Project Overview  

**Sci-ImageMiner** is an annotation project on figures from **atomic layer deposition (ALD)** and **atomic layer etching (ALE)**, situated within the broader field of materials science and engineering. Within each of these categories, the data is further organized into the sub-categories **experimental-usecase** and **simulation-usecase**.

It aims to host gold-standard annotations for chart classification, data extraction, summarization, and question answering—providing both pilot and full-phase data to support multimodal AI research in scientific image understanding.

File: data/alde-imageminer/dev/atomic-layer-etching/experimental-usecase/24/images/figure_5.json
{
    "sample_id": "atomic-layer-etching/experimental-usecase/24/figure_5",
    "classification": {
        "a": "multi-axis chart"
    },
    "summarization": {
        "a": "The figure shows mass loss from Al2O3 during repeated TMA/HF cycles at four temperatures. All traces decrease roughly linearly with time, but the slope becomes steeper at higher temperatures, indicating faster etching. The 250 \u00b0C curve shows the smallest mass loss while the 325 \u00b0C trace shows the largest, consistent with thermally enhanced reaction rates. The right-hand axis converts the mass loss to an equivalent thickness removed."
    },
    "data_extraction": {
      "a": "| Temperature (\u00b0C) | Time (s) | Mass change (ng/cm\u00b2) |\n| --- | --- | --- |\n| 250 | 0 | ~0 |\n| 250 | 4000 | ~-500 |\n| 250 | 8000 | ~-900 |\n| 275 | 0 | ~0 |\n| 275 | 4000 | ~-800 |\n| 275 | 8000 | ~-1600 |\n| 300 | 0 | ~0 |\n| 300 | 4000 | ~-1100 |\n| 300 | 8000 | ~-2200 |\n| 325 | 0 | ~0 |\n| 325 | 4000 | ~-1500 |\n| 325 | 8000 | ~-3000 |"
    },
    "vqa": {
        "a": [
            {
                "question_type": "Process-Oriented",
                "question": "What are the step for the ALE cycle?",
                "answer_type": "Factoid",
                "answer": "2.0 s of TMA exposure, 30.0 s of N2 purge, 1.0 s of HF exposure, and 30.0 s of N2 purge."
            },
            {
                "question_type": "Comparative/Trend",
                "question": "How does mass change vary with the temperature?",
                "answer_type": "Factoid",
                "answer": "The mass change per cycle increases with higher temperature values."
            },
            {
                "question_type": "Structure-Property",
                "question": "Which process temperature results in a higher mass change per cycle?",
                "answer_type": "Factoid",
                "answer": "325 \u00b0C"
            },
            {
                "question_type": "Application/Performance",
                "question": "What performance advantage is shown in the figure?",
                "answer_type": "Factoid",
                "answer": "The information shown in the figure makes it possible to determine that the temperature of the ALE cycle affects the rates of the process."
            },
            {
                "question_type": "Comparative/Trend",
                "question": "Which process has the highest etch rate?",
                "answer_type": "Paragraph",
                "answer": "The process with the highest etch rate is the one at 325 degree Celcius."
            },
            {
                "question_type": "Process-Oriented",
                "question": "How long would it take to etch 1 nm at 250 degrees celcius?",
                "answer_type": "Factoid",
                "answer": "This would take 6000 seconds."
            },
            {
                "question_type": "Application/Performance",
                "question": "If an industrial player would use the proposed process, and their thermal budget allows for all the temperatures, which process would they pick?",
                "answer_type": "Paragraph",
                "answer": "Industrial players usually aim for the highest throughput. This would be achieved with the process at 325 degrees Celcius."
            },
            {
                "question_type": "Comparative/Trend",
                "question": "Which process has the lowest etch rate?",
                "answer_type": "Factoid",
                "answer": "The process at 250 degrees Celcius."
            },
            {
                "question_type": "Process-Oriented",
                "question": "What trend does the mass change follow with time at each temperature?",
                "answer_type": "Paragraph",
                "answer": "At each temperature, the mass decreases approximately linearly with time. The lines do not show curvature or abrupt changes over the plotted interval. This indicates a steady accumulation of mass loss during the process."
            },
            {
                "question_type": "Comparative/Trend",
                "question": "Which two temperature curves remain closest together over time?",
                "answer_type": "Factoid",
                "answer": "The 250 \u00b0C and 275 \u00b0C curves remain closest together."
            },
            {
                "question_type": "Structure-Property",
                "question": "Which plotted quantity directly represents cumulative material removal?",
                "answer_type": "Factoid",
                "answer": "Mass change on the left y-axis directly represents cumulative material removal."
            },
            {
                "question_type": "Application/Performance",
                "question": "Why is the secondary thickness axis useful alongside mass change?",
                "answer_type": "Paragraph",
                "answer": "The thickness axis provides an alternative way to interpret the same trend in length units. It allows readers to estimate film removal depth directly from the plot. This is useful for process planning without additional conversion."
            },
            {
                "question_type": "Comparative/Trend",
                "question": "What trend is observed in the etch rate as temperature increases?",
                "answer_type": "Factoid",
                "answer": "Etch rate increases approximately 5-fold from 0.14 \u00c5/cycle at 250\u00b0C to 0.75 \u00c5/cycle at 325\u00b0C."
            },
            {
                "question_type": "Process-Oriented",
                "question": "Why is the dual y-axis (mass change and thickness) useful for presenting this data?",
                "answer_type": "Paragraph",
                "answer": "The dual axes allow direct comparison of the raw QCM measurement (mass change in ng/cm\u00b2) with the more practically relevant thickness change (in \u00c5). The thickness conversion uses the known Al\u2082O\u2083 density of 3.1 g/cm\u00b3, enabling readers to immediately understand the etch depth without manual calculation. This is particularly useful for process development where target etch depths are typically specified in thickness units."
            },
            {
                "question_type": "Structure-Property",
                "question": "What does the linearity of the curves indicate about the ALE process at all temperatures?",
                "answer_type": "Factoid",
                "answer": "Linear behavior confirms that the etch rate remains constant throughout 100 cycles at each temperature, indicating stable, reproducible etching."
            },
            {
                "question_type": "Application/Performance",
                "question": "How much Al\u2082O\u2083 thickness is removed after 100 ALE cycles at 325\u00b0C?",
                "answer_type": "Factoid",
                "answer": "Approximately 75 \u00c5 (based on 0.75 \u00c5/cycle \u00d7 100 cycles), as shown on the right y-axis."
            },
            {
                "question_type": "Process-Oriented",
                "question": "List the four-step sequence of one complete Al\u2082O\u2083 ALE cycle as labeled. What is the purpose of the numeric notation (e.g., \"2-30-1-30\")?",
                "answer_type": "List",
                "answer": "TMA dose (2 s) \u2192 2. Purge (30 s) \u2192 3. HF dose (1 s) \u2192 4. Purge (30 s).\nThe notation defines the precise timing: reactant dose length and purge length. This controls reactant exposure and byproduct removal, ensuring self-limiting surface reactions and preventing gas-phase mixing."
            },
            {
                "question_type": "Comparative/Trend",
                "question": "Compare operating at 250\u00b0C vs. 325\u00b0C. For etching a 10 nm film with a strict thermal budget of \u2264300\u00b0C, which temperature is ruled out, and what is gained by using the highest allowed temperature?",
                "answer_type": "Paragraph",
                "answer": "325\u00b0C is ruled out. Using 300\u00b0C (the highest allowed) maximizes the etch rate within the constraint, reducing process time. The trade-off is operating near the budget limit, which may increase thermal stress compared to 250\u00b0C, but offers significantly faster throughput."
            },
            {
                "question_type": "Structure-Property",
                "question": "How does increasing temperature affect the slope of the mass and thickness loss lines? State the kinetic principle responsible.",
                "answer_type": "Paragraph",
                "answer": "Increasing temperature increases the slope (etch rate). This follows the Arrhenius law, where higher thermal energy accelerates the surface reaction kinetics of both the fluorination (HF) and ligand-exchange (TMA) steps, leading to more material removed per unit time."
            },
            {
                "question_type": "Application/Performance",
                "question": "If the reactant purge times were insufficient, leading to CVD-like parasitic growth, how would the shape of these mass change curves likely deviate from the linear decrease shown here?",
                "answer_type": "Paragraph",
                "answer": "If CVD-like growth occurred (e.g., TMA and HF mixing in the gas phase), the net mass change would likely turn positive (mass gain) or the etch rate would slow down drastically, causing the curves to flatten or curve upward. The fact that the lines remain strictly negative and linear confirms that the process is operating in a pure etching mode with no competing deposition artifacts."
            },
            {
                "question_type": "Comparative/Trend",
                "question": "Does mass changes versus time during Al2O3 ALE remain linear at all temperatures?",
                "answer_type": "Yes/No",
                "answer": "Yes"
            },
            {
                "question_type": "Process-Oriented",
                "question": "How does Mass change and thickness relate in the graph?",
                "answer_type": "Factoid",
                "answer": "These MCPCs correspond to etch rates hence a mass loss is a direct indicator of thickness decreasing and vice versa."
            },
            {
                "question_type": "Process-Oriented",
                "question": "What are the etch rates ?",
                "answer_type": "Paragraph",
                "answer": "Etch rates are\n1. 0.14 \u00c5/cycle at 250 \u00b0C \n2.  0.75 \u00c5/cycle at 325 \u00b0C"
            },
            {
                "question_type": "Structure-Property",
                "question": "How are the etch rates determined?",
                "answer_type": "Paragraph",
                "answer": "The determination of these etch rates is based on the Al2O3 ALD film density of 3.1 g/cm3, the MCPC, the number of ALE cycles."
            },
            {
                "question_type": "Process-Oriented",
                "question": "How many ALE cycles were performed for this experiment?",
                "answer_type": "Factoid",
                "answer": "100"
            },
            {
                "question_type": "Comparative/Trend",
                "question": "How does temperature affect the mass change per cycle?",
                "answer_type": "Factoid",
                "answer": "The MCPC increases with temperature from -4.2 ng/(cm^2 cycle) at 250 \u00b0C to -23.3 ng/(cm2 cycle) at 325 \u00b0C. This corresponds to etch rates of 0.14 \u00c5/cycle at 250 \u00b0C to 0.75 \u00c5/cycle at 325 \u00b0C."
            },
            {
                "question_type": "Process-Oriented",
                "question": "How were the etch rates determined?",
                "answer_type": "Paragraph",
                "answer": "For this study, a quartz crystal microbalance (QCM) was used, which yields mass change in ng/cm^2. Before the experiments, the density of the Al2O3 substrate was determined to be 3.1 g/cm^3. Dividing mass change (per area) by the density in this case results in the material thickness that was etched per cycle, expressed in \u00c5."
            },
            {
                "question_type": "Process-Oriented",
                "question": "What was the reaction sequence used for this experiment?",
                "answer_type": "Factoid",
                "answer": "2 s TMA exposure, 30 s purge, 1 s HF exposure, 30 s purge."
            },
            {
                "question_type": "Comparative/Trend",
                "question": "What process parameter can be adjusted to control etch rate, based on this data?",
                "answer_type": "Factoid",
                "answer": "Temperature"
            },
            {
                "question_type": "Comparative/Trend",
                "question": "What is the correct order of etch rates from fastest to slowest across the four temperatures?",
                "answer_type": "List",
                "answer": "325 \u00b0C, 300 \u00b0C, 275 \u00b0C, 250 \u00b0C"
            },
            {
                "question_type": "Comparative/Trend",
                "question": "Which temperature should be chosen to etch at least 6 nm after 100 cycles and why.",
                "answer_type": "Paragraph",
                "answer": "Since one cycle is about 63 s, 100 cycles correspond to roughly 6300 s, so you can read the expected thickness removal near that time on the right-hand axis. At 325 \u00b0C, the curve reaches roughly 70 \u00c5 (\u22656 nm). All lower-temperature curves show less than 6 nm after 100 cycles. Therefore, 325 \u00b0C is the best choice because it meets the \u22656 nm target within 100 cycles."
            },
            {
                "question_type": "Comparative/Trend",
                "question": "To remove roughly 3 nm in 60 to 65 cycles, which operating temperature is the best choice?",
                "answer_type": "Factoid",
                "answer": "300 \u00b0C"
            },
            {
                "question_type": "Comparative/Trend",
                "question": "How does temperature affect the mass-loss rate in the figure?",
                "answer_type": "Paragraph",
                "answer": "Higher temperatures produce steeper mass-loss slopes. The 250 \u00b0C curve decreases slowly, while the 300 \u00b0C and 325 \u00b0C curves show progressively faster loss. This indicates that the etching reaction accelerates significantly with temperature."
            },
            {
                "question_type": "Process-Oriented",
                "question": "Which exposure sequence is shown in the figure?",
                "answer_type": "Factoid",
                "answer": "TMA / purge / HF / purge (\u201c2\u201330\u20131\u201330\u201d)."
            },
            {
                "question_type": "Structure-Property",
                "question": "Does the mass change ever increase during the experiment?",
                "answer_type": "Yes/No",
                "answer": "No"
            },
            {
                "question_type": "Application/Performance",
                "question": "List the temperatures compared in the figure.",
                "answer_type": "List",
                "answer": "250 \u00b0C, 275 \u00b0C, 300 \u00b0C, and 325 \u00b0C."
            },
            {
                "question_type": "Comparative/Trend",
                "question": "How does temperature affect the mass change per cycle (MCPC) and etch rate during Al\u2082O\u2083 ALE?",
                "answer_type": "Factoid",
                "answer": "MCPC increases from \u22124.2\u202fng/(cm\u00b2 cycle) at 250\u202f\u00b0C to \u221223.3\u202fng/(cm\u00b2 cycle) at 325\u202f\u00b0C."
            },
            {
                "question_type": "Structure-Property",
                "question": "What does the linear mass change versus time indicate about the Al\u2082O\u2083 ALE process?",
                "answer_type": "List",
                "answer": "Consistent removal of Al\u2082O\u2083 per cycle, Predictable thickness reduction, Minimal fluctuations between cycles"
            },
            {
                "question_type": "Application/Performance",
                "question": "Why is temperature control important for Al\u2082O\u2083 ALE in practical applications?",
                "answer_type": "Paragraph",
                "answer": "Temperature control is crucial because it directly determines the etch rate. By selecting appropriate temperatures, practitioners can achieve precise and uniform removal of Al\u2082O\u2083, tailor etch depths, and ensure consistent results across multiple samples or production batches. Proper temperature management is therefore essential for reproducible, high-quality ALE in both research and industrial applications."
            },
            {
                "question_type": "Process-Oriented",
                "question": "Do the ALE reactions at different temperatures show linear mass change over time?",
                "answer_type": "Yes/No",
                "answer": "Yes"
            }
        ]
    },
    "bbox": {
        "a": {
            "x": 0,
            "y": 0,
            "width": 667,
            "height": 486
        }
    }
}

File: data/alde-imageminer/dev/atomic-layer-etching/experimental-usecase/24/images/figure_6.json
{
    "sample_id": "atomic-layer-etching/experimental-usecase/24/figure_6",
    "classification": {
        "a": "multiple line chart"
    },
    "summarization": {
        "a": "Figure 6 shows the mass changes during the first two Al\u2082O\u2083 ALE cycles at 250, 275, 300, and 325\u202f\u00b0C. The first TMA exposure produces mass gains of 27\u201332\u202fng/cm\u00b2, corresponding to the reaction of surface AlOH* with TMA. The subsequent HF exposure adds 33\u201336\u202fng/cm\u00b2 due to the conversion of AlCH\u2083* species to AlF* and formation of an AlF\u2083 surface layer. Mass changes are nearly constant across the temperatures during these early cycles, and higher temperatures lead to slightly larger gains. The figure highlights the initial nucleation behavior and the temperature-dependent early-stage mass changes."
    },
    "data_extraction": {
      "a": "| Time (s) | 250\u00b0C (ng/cm^2) | 275\u00b0C (ng/cm^2) | 300\u00b0C (ng/cm^2) | 325\u00b0C (ng/cm^2) |\n| --- | --- | --- | --- | --- |\n| 1 | ~25 | ~25 | ~25 | ~25 |\n| 30 | ~65 | ~62 | ~60 | ~58 |\n| 60 | ~68 | ~62 | ~64 | ~60 |\n| 90 | ~60 | ~48 | ~40 | ~20 |\n| 120 | ~70 | ~60 | ~58 | ~40 |"
    },
    "vqa": {
        "a": [
            {
                "question_type": "Process-Oriented",
                "question": "How many cycles are being evaluated?",
                "answer_type": "Factoid",
                "answer": "2 cycles of sequential TMA and HF dosing."
            },
            {
                "question_type": "Comparative/Trend",
                "question": "At which temperature is the mass loss higher?",
                "answer_type": "Factoid",
                "answer": "The mass change increase until 60 s, and then it shows a decrease in its values."
            },
            {
                "question_type": "Structure-Property",
                "question": "At which temperature is the mass loss higher?",
                "answer_type": "Factoid",
                "answer": "325 \u00b0C"
            },
            {
                "question_type": "Application/Performance",
                "question": "Which performance advantages are shown at higher temperatures?",
                "answer_type": "Factoid",
                "answer": "Higher temperatures result in a greater removal of AlF3 from the surface and greater fluorination of Al2O3."
            },
            {
                "question_type": "Comparative/Trend",
                "question": "Which temperature results in the highest etch rate?",
                "answer_type": "Paragraph",
                "answer": "325 degrees results in a net decrease of around 20 nm/cm^2."
            },
            {
                "question_type": "Process-Oriented",
                "question": "Is the initial cycle of dosing TMA and HF temperature dependent?",
                "answer_type": "Paragraph",
                "answer": "No, it seems as if the initial cycle is not temperature depentent. For all temperatures similar mass changes are recorded."
            },
            {
                "question_type": "Comparative/Trend",
                "question": "Is there a temperature that deviates from a linear increase in etch rate for increasing temperature?",
                "answer_type": "Paragraph",
                "answer": "If a linear relation is expected between etch rate and temperature, the final mass change level of 300 degrees celcius should be lower (equally spaced between the level of 275 and 325 degrees celcius)."
            },
            {
                "question_type": "Process-Oriented",
                "question": "What could be a reason for the positive feature at 60 seconds at 250 degrees C?",
                "answer_type": "Paragraph",
                "answer": "It could be that there is net adsorption of TMA at the surface after which it starts etching as opposed to etching from the start."
            },
            {
                "question_type": "Process-Oriented",
                "question": "What does the repeated step-like pattern indicate about the cycle structure?",
                "answer_type": "Factoid",
                "answer": "It indicates that mass changes occur in discrete, repeatable steps within each cycle."
            },
            {
                "question_type": "Comparative/Trend",
                "question": "Which temperature trace shows the largest overall mass swing within one cycle?",
                "answer_type": "Factoid",
                "answer": "325 \u00b0C shows the largest overall mass swing within one cycle."
            },
            {
                "question_type": "Structure-Property",
                "question": "Why is a mass decrease observed after HF exposure in each cycle?",
                "answer_type": "Factoid",
                "answer": "HF removes fluorinated surface species formed during TMA exposure, leading to controlled material removal and mass loss."
            },
            {
                "question_type": "Application/Performance",
                "question": "Why might lower temperatures retain more mass after two cycles?",
                "answer_type": "Paragraph",
                "answer": "At lower temperatures, the final mass after each cycle remains higher than at elevated temperatures. This indicates smaller net mass loss over the same number of cycles. Such differences are relevant when comparing cumulative removal across temperatures."
            },
            {
                "question_type": "Process-Oriented",
                "question": "What reactions during the first HF exposure establish the AlF\u2083 layer needed for ALE?",
                "answer_type": "Paragraph",
                "answer": "The first HF exposure converts AlCH\u2083* species to AlF* via AlCH\u2083* + HF \u2192 AlF* + CH\u2084, and fluorinates the underlying Al\u2082O\u2083 through Al\u2082O\u2083 + 6HF \u2192 2AlF\u2083 + 3H\u2082O. This spontaneous reaction (\u0394G \u2248 \u221250 kcal) creates the AlF\u2083 surface layer that TMA can subsequently remove through ligand-exchange, enabling cyclic etching."
            },
            {
                "question_type": "Comparative/Trend",
                "question": "At which temperatures does mass loss (etching) begin during the second ALE cycle?",
                "answer_type": "Factoid",
                "answer": "Mass loss begins during the second cycle at 275\u00b0C, 300\u00b0C, and 325\u00b0C, while 250\u00b0C requires a third cycle before etching onset."
            },
            {
                "question_type": "Structure-Property",
                "question": "What do the colored arrows labeled \"TMA\" and \"HF\" indicate in the figure?",
                "answer_type": "Factoid",
                "answer": "The arrows mark the timing of sequential precursor exposures\u2014blue arrows indicate TMA doses and red arrows indicate HF doses during the ALE cycles."
            },
            {
                "question_type": "Application/Performance",
                "question": "Why does 325\u00b0C show the largest mass decrease after the second TMA exposure?",
                "answer_type": "Paragraph",
                "answer": "At higher temperatures, TMA removes a larger fraction of the AlF\u2083 surface layer through ligand-exchange reactions, producing more volatile AlF(CH\u2083)\u2082 products. The percentage of AlF\u2083 removed increases from 19% at 250\u00b0C to 74% at 325\u00b0C, explaining the pronounced mass loss at 325\u00b0C."
            },
            {
                "question_type": "Process-Oriented",
                "question": "Identify the specific timepoint where the actual 'etching' (material removal) occurs. Why does the mass increase significantly at the 35-second mark (HF pulse) instead of decreasing?",
                "answer_type": "Factoid",
                "answer": "Etching occurs at ~65 seconds (TMA pulse)."
            },
            {
                "question_type": "Comparative/Trend",
                "question": "Evaluate the net process outcome at 250\u00b0C (Red line). After the full sequence (TMA ->HF -> TMA -> HF), is the final mass lower than the starting mass?",
                "answer_type": "Paragraph",
                "answer": "No, the final mass is effectively higher (or barely changed) compared to the start of the cycle."
            },
            {
                "question_type": "Structure-Property",
                "question": "Compare the mass loss during the TMA pulse (t=65s) for the 250\u00b0C sample (Red) versus the 325\u00b0C sample (Green). What does this disparity indicate about the activation energy of the ligand-exchange reaction?",
                "answer_type": "Paragraph",
                "answer": "At 250\u00b0C (Red), the mass drop is negligible, implying the thermal energy is insufficient to drive the ligand-exchange reaction between TMA and the fluorinated surface. In contrast, at 325\u00b0C (Green), the massive drop indicates the barrier has been overcome, enabling rapid and efficient volatilization. This strong temperature dependence confirms the process is kinetically controlled by a significant energy barrier."
            },
            {
                "question_type": "Application/Performance",
                "question": "A process engineer observes the Green curve (325\u00b0C) and notes that the mass continues to drift downward slightly between 70s and 90s (after the sharp drop). What does this instability suggest about the 'Self-Limiting' nature of the etch at high temperatures?",
                "answer_type": "Paragraph",
                "answer": "Ideally, an ALE step should be self-limiting, showing a sharp drop followed by a flat plateau (saturation). The slight continuous downward slope seen in the Green line (325\u00b0C) suggests a loss of self-limiting behavior, potentially due to thermal desorption of the film itself or a secondary CVD-like reaction. This instability makes precise depth control more difficult compared to the stable plateaus seen at intermediate temperatures (e.g., 300\u00b0C, Black line)."
            },
            {
                "question_type": "Process-Oriented",
                "question": "Does the figure aid in evaluating nucleation delay at different temperatures?",
                "answer_type": "Yes/No",
                "answer": "Yes"
            },
            {
                "question_type": "Comparative/Trend",
                "question": "How are the mass gains after first exposures of different reactants?",
                "answer_type": "Paragraph",
                "answer": "1. The first TMA exposure displays mass gains of \u0394MTMA = 27\u221232 ng/cm2 at 250\u2212325 \u00b0C\n2. The first HF exposure shows mass gains of \u0394MHF = 33\u221236 ng/cm2 at 250\u2212325 \u00b0C."
            },
            {
                "question_type": "Structure-Property",
                "question": "which reaction is spontaneous?",
                "answer_type": "Factoid",
                "answer": "The fluorination reaction Al2O3 + 6HF \u2192 2AlF3 + 3H2Ois spontaneous over the temperature range from 250 to 325 \u00b0C"
            },
            {
                "question_type": "Process-Oriented",
                "question": "What happens after subsequent exposures to different reactants?",
                "answer_type": "Paragraph",
                "answer": "After the first HF exposure, the next TMA exposure removes the AlF3 layer on the Al2O3 substrate. Figure shows that mass losses during the TMA and HF cycles begin with the second TMA and HF cycle for temperatures from 275\u2212325 \u00b0C. The\nTMA and HF cycles at 250 \u00b0C show a mass loss after the third ALE cycle. The higher temperatures produce both a larger mass loss for the removal of AlF3 by TMA and a larger mass gain for the subsequent fluorination of Al2O3 by HF."
            },
            {
                "question_type": "Process-Oriented",
                "question": "What temperatures were selected to investigate the effect of temperature on the mass change?",
                "answer_type": "Factoid",
                "answer": "250\u00b0C, 275\u00b0C, 300\u00b0C and 325\u00b0C."
            },
            {
                "question_type": "Comparative/Trend",
                "question": "When does the effect of the temperature become visible in the graph?",
                "answer_type": "Factoid",
                "answer": "After 60 seconds, which corresponds to the beginning of the second ALE cycle."
            },
            {
                "question_type": "Process-Oriented",
                "question": "What causes the mass gain for the first TMA exposure?",
                "answer_type": "Factoid",
                "answer": "These mass gains result from the reaction of AlOH* surface species with TMA according to AlOH* + Al(CH3)3 \u2192 AlOAl(CH3)2* + CH4."
            },
            {
                "question_type": "Process-Oriented",
                "question": "How does temperature affect the individual exposure steps?",
                "answer_type": "Factoid",
                "answer": "After the first ALE cycle, the mass loss during TMA exposure increases with temperature (roughly from 10 ng/cm^2 to 40 ng/cm^2), whereas the mass gain during HF exposure remains constant around 35-38 ng/cm^2."
            },
            {
                "question_type": "Process-Oriented",
                "question": "How many ALE cycles are shown on the figure?",
                "answer_type": "Factoid",
                "answer": "2 cycles."
            },
            {
                "question_type": "Comparative/Trend",
                "question": "What role does TMA play in the cycles shown?",
                "answer_type": "Paragraph",
                "answer": "The first TMA exposure causes a mass gain because TMA reacts with Al\u2082O\u2083 surface, leaving Al\u2013CH\u2083\u2013containing surface species. This methylation increases the measured mass. After HF converts the surface into an AlF\u2083-like fluorinated layer, TMA mainly acts as the etch step by reacting with that fluoride to form volatile AlF(CH\u2083)\u2082 that desorbs, producing the mass drop."
            },
            {
                "question_type": "Comparative/Trend",
                "question": "Which half-cycle (TMA exposure or HF exposure) shows the strongest temperature dependence, and what evidence supports this conclusion?",
                "answer_type": "Paragraph",
                "answer": "The TMA exposure half-cycle shows the strongest temperature dependence. This is indicated by the increasing magnitude of the mass drop during TMA as temperature rises, meaning TMA removes a larger fraction of the fluorinated surface at higher temperature. By comparison, the HF step\u2019s mass gain changes much less across the same temperature range, consistent with it reaching a self-limited endpoint under the pulse conditions used."
            },
            {
                "question_type": "Comparative/Trend",
                "question": "Which temperature  is closest to  etch/deposition balance?",
                "answer_type": "Factoid",
                "answer": "250\u00b0C"
            },
            {
                "question_type": "Comparative/Trend",
                "question": "How does temperature affect the mass change behavior over time?",
                "answer_type": "Paragraph",
                "answer": "Increasing temperature reduces the net mass retained after each cycle. While all temperatures show stepwise increases during TMA exposure and decreases during HF exposure, the 325 \u00b0C trace exhibits significantly lower mass accumulation, indicating enhanced etching or reduced adsorption at higher temperature."
            },
            {
                "question_type": "Process-Oriented",
                "question": "Which precursor exposures correspond to the step increases in mass?",
                "answer_type": "Factoid",
                "answer": "TMA exposures."
            },
            {
                "question_type": "Structure-Property",
                "question": "Does the highest temperature result in the lowest mass change?",
                "answer_type": "Yes/No",
                "answer": "Yes"
            },
            {
                "question_type": "Application/Performance",
                "question": "Which temperatures are compared in the figure?",
                "answer_type": "List",
                "answer": "250 \u00b0C ,275 \u00b0C ,300 \u00b0C , 325 \u00b0C"
            },
            {
                "question_type": "Comparative/Trend",
                "question": "Does the temperature affect the magnitude of mass changes during the first two ALE cycles?",
                "answer_type": "Paragraph",
                "answer": "Yes. Higher temperatures lead to slightly larger mass gains during both TMA and HF exposures, reflecting more efficient surface reactions."
            },
            {
                "question_type": "Structure-Property",
                "question": "Which surface species are responsible for the mass changes observed during TMA and HF exposures in the first two ALE cycles?",
                "answer_type": "List",
                "answer": "TMA exposure: AlOH reacting with Al(CH\u2083)\u2083 \u2192 formation of AlOAl(CH\u2083)\u2082, HF exposure: AlCH\u2083 reacting with HF \u2192 formation of AlF and AlF\u2083 surface layer"
            },
            {
                "question_type": "Application/Performance",
                "question": "Why is understanding mass changes during the first two ALE cycles important for controlling Al\u2082O\u2083 etching?",
                "answer_type": "Factoid",
                "answer": "It helps determine the nucleation behavior, confirms self-limiting reactions, and allows estimation of the thickness of the AlF\u2083 surface layer, which is critical for precise etch depth control in ALE processes."
            },
            {
                "question_type": "Process-Oriented",
                "question": "How do the sequential TMA and HF exposures affect the mass of Al\u2082O\u2083 during the first two ALE cycles?",
                "answer_type": "Paragraph",
                "answer": "The first TMA exposure reacts with surface AlOH* species, resulting in a mass gain of 27\u201332\u202fng/cm\u00b2 depending on the temperature. The subsequent HF exposure converts AlCH\u2083* species to AlF* and forms an AlF\u2083 surface layer, producing an additional mass gain of 33\u201336\u202fng/cm\u00b2. These sequential reactions illustrate the self-limiting and surface-specific nature of the ALE process during the early cycles."
            }
        ]
    },
    "bbox": {
        "a": {
            "x": 0,
            "y": 0,
            "width": 667,
            "height": 533
        }
    }
}

File: data/alde-imageminer/dev/atomic-layer-etching/experimental-usecase/24/images/figure_7.json
{
    "sample_id": "atomic-layer-etching/experimental-usecase/24/figure_7",
    "classification": {
        "a": "line chart",
        "b": "line chart",
        "c": "line chart"
    },
    "summarization": {
        "a": "The line chart shows mass change versus time at 250 \u00b0C during alternating TMA and HF exposures. The mass change exhibits small stepwise variations, indicating a  relatively low mass change per cycle at this temperature.",
        "b": "The line chart shows mass change versus time at 275 \u00b0C. Stepwise increases during TMA exposure and decreases during HF exposure are more pronounced than at 250 \u00b0C, indicating a higher mass change per cycle.",
        "c": "The line chart shows mass change versus time at 325 \u00b0C. The stepwise mass changes are largest at this temperature, reflecting the highest mass change per cycle among the three conditions."
    },
    "data_extraction": {
      "a": "| Time (s) | Mass change (ng/cm\u00b2) |\n| --- | --- |\n| 6150 | ~-320 |\n| 6200 | ~-330 |\n| 6250 | ~-320 |\n| 6300 | ~-330 |",
      "b": "| Time (s) | Mass change (ng/cm\u00b2) |\n| --- | --- |\n| 6150 | ~-950 |\n| 6200 | ~-980 |\n| 6250 | ~-950 |\n| 6300 | ~-980 |",
      "c": "| Time (s) | Mass change (ng/cm\u00b2) |\n| --- | --- |\n| 6150 | ~-2240 |\n| 6200 | ~-2280 |\n| 6250 | ~-2240 |\n| 6300 | ~-2280 |"
    },
    "vqa": {
        "b": [
            {
                "question_type": "Structure-Property",
                "question": "How is the MCPC obtained?",
                "answer_type": "Factoid",
                "answer": "The mass change per cycle (MCPC) is given by the difference between the mass change after the TMA exposure and the mass change after the HF exposure."
            },
            {
                "question_type": "Comparative/Trend",
                "question": "Is saturation time for the different subcycles temperature dependent?",
                "answer_type": "Paragraph",
                "answer": "Eventhough in all three cases the same dose times are used, based on the curves it can be said that saturation is faster reached for higher temperatures."
            },
            {
                "question_type": "Structure-Property",
                "question": "What does the sharp drop in mass, indicated by the HF arrow, suggest about the surface reaction?",
                "answer_type": "Factoid",
                "answer": "The sharp drop suggests a rapid removal of material from the surface during the HF exposure step, which is consistent with an etching process."
            },
            {
                "question_type": "Comparative/Trend",
                "question": "For etching a very thin (< 5 nm) Al\u2082O\u2083 layer where precision is more critical than speed, is 325\u00b0C or 275\u00b0C the better choice, and why?",
                "answer_type": "Paragraph",
                "answer": "275\u00b0C is the better choice. While slower, its more moderate reaction kinetics offer greater control and reduce the risk of over-etching or damaging underlying layers, which is crucial for precision etching of ultrathin films."
            },
            {
                "question_type": "Comparative/Trend",
                "question": "How is the mass loss at larger temperatures?",
                "answer_type": "Paragraph",
                "answer": "Larger mass decreases are observed after the TMA exposures at 275 and 325 \u00b0C. A  mass loss of \u0394MTMA = \u221220.5 ng/cm2 is observed after a TMA exposure for 2.0 s at 275 \u00b0C and an even larger mass loss of \u0394MTMA = \u221241.9 ng/cm2 after a TMA exposure for 2.0 s at 325 \u00b0C"
            },
            {
                "question_type": "Process-Oriented",
                "question": "What is the mass loss during TMA exposure at 275 \u00b0C?",
                "answer_type": "Factoid",
                "answer": "-20.5 ng/cm^2."
            },
            {
                "question_type": "Process-Oriented",
                "question": "Between the first and second ALE cycles shown on the figure, which cycle shows a larger magnitude MCPC?",
                "answer_type": "Factoid",
                "answer": "First cycle (\u221211 ng/cm\u00b2) shows larger MCPC that the second cycle (\u22129 ng/cm\u00b2)."
            },
            {
                "question_type": "Structure-Property",
                "question": "Does the highest temperature produce the largest mass change per cycle?",
                "answer_type": "Yes/No",
                "answer": "Yes"
            },
            {
                "question_type": "Comparative/Trend",
                "question": "How does the magnitude of mass changes after TMA and HF exposures vary with temperature?",
                "answer_type": "Factoid",
                "answer": "The mass losses after TMA and mass gains after HF exposures both increase with temperature: smallest at 250\u202f\u00b0C, intermediate at 275\u202f\u00b0C, and largest at 325\u202f\u00b0C."
            },
            {
                "question_type": "Application/Performance",
                "question": "Why is understanding the temperature dependence of mass changes during ALE important for Al\u2082O\u2083 etching?",
                "answer_type": "Paragraph",
                "answer": "Knowing how mass changes vary with temperature helps optimize ALE processes for precise etching. Higher temperatures produce larger mass losses during TMA exposures and larger mass gains during HF exposures, indicating more efficient removal of AlF\u2083 and fluorination of Al\u2082O\u2083. This information allows control over etch rates and surface layer formation, which is critical for applications requiring uniform, conformal, and predictable etching in microfabrication or semiconductor processing."
            }
        ],
        "c": [
            {
                "question_type": "Application/Performance",
                "question": "How does the temperature affect the mass change after HF exposure?",
                "answer_type": "Factoid",
                "answer": "Increasing temperatures produce higher values of mass change after HF exposure."
            },
            {
                "question_type": "Comparative/Trend",
                "question": "For what temperature is the etch rate the highest?",
                "answer_type": "Paragraph",
                "answer": "The highest etch rate is achieved at 325 degrees Celcius. The MCPC is the biggest for this temperature."
            },
            {
                "question_type": "Comparative/Trend",
                "question": "What is the MCPC for the process at 325 degrees Celcius?",
                "answer_type": "Factoid",
                "answer": "The MCPC is around -25 ng/cm^2"
            },
            {
                "question_type": "Comparative/Trend",
                "question": "How does the magnitude of the mass change per cycle (MCPC) at 325\u00b0C compare to the lower temperatures?",
                "answer_type": "Paragraph",
                "answer": "The mass change per cycle is significantly larger at 325\u00b0C compared to the results at 250\u00b0C and 275\u00b0C. The steps in panel (c) are much more pronounced, spanning a range of over 60 ng/cm\u00b2 within a single cycle, whereas the changes at lower temperatures are much smaller. This indicates a strong temperature dependence of the process."
            },
            {
                "question_type": "Application/Performance",
                "question": "What etch rate does the MCPC of \u221223.3 ng/(cm\u00b2 cycle) at 325\u00b0C correspond to?",
                "answer_type": "Factoid",
                "answer": "Based on an Al\u2082O\u2083 density of 3.1 g/cm\u00b3, this MCPC corresponds to an etch rate of 0.75 \u00c5/cycle."
            },
            {
                "question_type": "Structure-Property",
                "question": "In this image at 325\u00b0C, observe the TMA pulse (blue arrow). It causes a massive, instantaneous drop in mass. Physically, what is happening to the surface layer during those few seconds?",
                "answer_type": "Paragraph",
                "answer": "The sharp drop indicates the rapid removal of material. The TMA reacts with the surface aluminum fluoride (AlF) layer created by the previous HF step. This reaction produces volatile byproducts (like dimethylaluminum fluoride) which immediately desorb into the gas phase, carrying away aluminum atoms and reducing the film mass."
            },
            {
                "question_type": "Application/Performance",
                "question": "The data shows that temperature directly controls the etch rate and reaction completeness. What does this imply for the design of a robust ALE process for high-volume manufacturing?",
                "answer_type": "Paragraph",
                "answer": "It implies the process must have excellent temperature control and uniformity across the wafer. A stable, uniform temperature (likely at the higher end, e.g., 300-325\u00b0C) is required to ensure reproducible etch rates and consistent film removal across all devices on a production wafer."
            },
            {
                "question_type": "Comparative/Trend",
                "question": "What happens after HF fluoination?",
                "answer_type": "Paragraph",
                "answer": "In contrast, mass increases are observed after the HF fluorination reactions.\n1. A mass increase of \u0394MHF =6.3 ng/cm2 is observed after the HF exposure for 1.0 s at 250\u00b0C \n2. HF exposures for 1.0 s produce larger mass gains of \u0394MHF = 9.9 ng/cm2 at 275 \u00b0C\n3. \u0394MHF = 18.6 ng/cm2 at 325 \u00b0C double the mass gain from 275 \u00b0C"
            },
            {
                "question_type": "Process-Oriented",
                "question": "What is the mass loss during TMA exposure at 325 \u00b0C?",
                "answer_type": "Factoid",
                "answer": "-41.9 ng/cm^2."
            },
            {
                "question_type": "Comparative/Trend",
                "question": "Which half-cycle dominates the net MCPC at 325 \u00b0C ?",
                "answer_type": "Factoid",
                "answer": "TMA half-cycle."
            },
            {
                "question_type": "Structure-Property",
                "question": "What are the observed effects on mass change for Al\u2082O\u2083 ALE at the three temperatures?",
                "answer_type": "List",
                "answer": "250\u202f\u00b0C: \u0394M\u209c\u2098\u2090 \u2248 \u221210.5\u202fng/cm\u00b2, \u0394M_HF \u2248 6.3\u202fng/cm\u00b2, 275\u202f\u00b0C: \u0394M\u209c\u2098\u2090 \u2248 \u221220.5\u202fng/cm\u00b2, \u0394M_HF \u2248 9.9\u202fng/cm\u00b2, 325\u202f\u00b0C: \u0394M\u209c\u2098\u2090 \u2248 \u221241.9\u202fng/cm\u00b2, \u0394M_HF \u2248 18.6\u202fng/cm\u00b2"
            }
        ],
        "a": [
            {
                "question_type": "Process-Oriented",
                "question": "What causes an increase in mass after an HF dose?",
                "answer_type": "Factoid",
                "answer": "The increase in mass after HF exposure is directly related to surface fluorination."
            },
            {
                "question_type": "Comparative/Trend",
                "question": "Do the 3 subfigures exhibit the same behavior after TMA and HF exposure?",
                "answer_type": "Yes/No",
                "answer": "Yes"
            },
            {
                "question_type": "Comparative/Trend",
                "question": "Is the effect of TMA adsorption at 250 degrees C the same in every cycle?",
                "answer_type": "Paragraph",
                "answer": "In the figure this adsorption is visible, since this happens after 6100 s of processing, it can be assumed that it occurs every cycle, as usually deviations occur in the initial cycles."
            },
            {
                "question_type": "Process-Oriented",
                "question": "What do the individual step-like changes in the mass signal represent?",
                "answer_type": "Paragraph",
                "answer": "The step-like changes correspond to the alternating exposures of the surface to the TMA and HF precursors. Each precursor introduction causes a distinct surface reaction, resulting in a measurable change in the mass of the sample. The mass then remains relatively stable until the next precursor is introduced, creating the stepwise pattern."
            },
            {
                "question_type": "Application/Performance",
                "question": "Why is the repeatable nature of the mass change steps over multiple cycles important for an ALE process?",
                "answer_type": "Paragraph",
                "answer": "The consistency of the mass change steps from one cycle to the next indicates a highly controlled and self-limiting process. This repeatability is crucial for ALE, as it ensures that a precise and predictable amount of material is removed in each cycle, allowing for accurate control over the final etch depth."
            },
            {
                "question_type": "Comparative/Trend",
                "question": "How does the magnitude of \u0394M_TMA change with increasing temperature?",
                "answer_type": "Factoid",
                "answer": "\u0394M_TMA increases from \u221210.5 ng/cm\u00b2 at 250\u00b0C to \u221220.5 ng/cm\u00b2 at 275\u00b0C to \u221241.9 ng/cm\u00b2 at 325\u00b0C, indicating more AlF\u2083 removal at higher temperatures."
            },
            {
                "question_type": "Process-Oriented",
                "question": "Why does the HF exposure produce mass gain while TMA produces mass loss?",
                "answer_type": "Paragraph",
                "answer": "HF fluorinates the Al\u2082O\u2083 surface to form a heavier AlF\u2083 layer (Al\u2082O\u2083 + 6HF \u2192 2AlF\u2083 + 3H\u2082O), causing mass gain. TMA then removes this AlF\u2083 layer through ligand-exchange, producing volatile AlF(CH\u2083)\u2082 that leaves the surface, causing mass loss."
            },
            {
                "question_type": "Structure-Property",
                "question": "What do the dashed lines labeled \"MCPC\" represent in each panel?",
                "answer_type": "Factoid",
                "answer": "The dashed lines indicate the mass change per cycle (MCPC), which is the net mass loss after one complete TMA + HF cycle, equal to \u0394M_TMA + \u0394M_HF."
            },
            {
                "question_type": "Process-Oriented",
                "question": "What does this drastic difference tell you about the temperature sensitivity of the etch rate when you compare the 'step height' (MCPC) in panel (a) vs. panel (c).?",
                "answer_type": "Paragraph",
                "answer": "In label (a) at 250\u00b0C, the step height is tiny (almost flat), implying an etch rate near zero. In label (c) at 325\u00b0C, the step height is huge (dropping by tens of ng/cm\u00b2 per cycle). This exponential-like increase in material removal proves that the rate-limiting chemical reaction (likely ligand exchange) has a high activation energy and requires temperatures well above 250\u00b0C to proceed efficiently."
            },
            {
                "question_type": "Comparative/Trend",
                "question": "Are mass losses observed only after TMA exposure?",
                "answer_type": "Yes/No",
                "answer": "Yes"
            },
            {
                "question_type": "Process-Oriented",
                "question": "how is the mass loss at 250",
                "answer_type": "Factoid",
                "answer": "A small  mass decrease is observed after the TMA exposure at 250 \u00b0C, a  mass loss of \u0394MTMA = \u221210.5 ng/cm2 after the TMA exposure for 2.0 s at 250 \u00b0C."
            },
            {
                "question_type": "Process-Oriented",
                "question": "What is the mass loss during TMA exposure at 250 \u00b0C?",
                "answer_type": "Factoid",
                "answer": "-10.5 ng/cm^2."
            },
            {
                "question_type": "Comparative/Trend",
                "question": "How does the mass loss change with temperature when comparing all sub-figures?",
                "answer_type": "Factoid",
                "answer": "The overall mass loss becomes larger as temperature increases."
            },
            {
                "question_type": "Process-Oriented",
                "question": "How many ALE cycles are shown on the chart?",
                "answer_type": "Factoid",
                "answer": "3 cycles."
            },
            {
                "question_type": "Comparative/Trend",
                "question": "Does the cycle result in net etching or net deposition?",
                "answer_type": "Factoid",
                "answer": "Net etching (MCPC slightly negative)"
            },
            {
                "question_type": "Process-Oriented",
                "question": "Which precursor exposure corresponds to the upward mass steps?",
                "answer_type": "Factoid",
                "answer": "TMA exposure."
            },
            {
                "question_type": "Comparative/Trend",
                "question": "How does temperature affect the mass change per cycle in these plots?",
                "answer_type": "Paragraph",
                "answer": "The magnitude of the stepwise mass change increases with temperature. The 250 \u00b0C trace shows the smallest changes, while the 325 \u00b0C trace shows the largest stepwise mass loss, indicating stronger reactions at higher temperature."
            },
            {
                "question_type": "Application/Performance",
                "question": "List the temperatures compared in this figure.",
                "answer_type": "List",
                "answer": "a3: 250 \u00b0C, 275 \u00b0C, 325 \u00b0C"
            },
            {
                "question_type": "Process-Oriented",
                "question": "Does the TMA exposure remove the AlF\u2083 surface layer during Al\u2082O\u2083 ALE at all three temperatures?",
                "answer_type": "Paragraph",
                "answer": "Yes. Mass decreases observed after TMA exposures indicate the removal of the AlF\u2083 layer."
            }
        ]
    },
    "bbox": {
        "a": {
            "x": 84,
            "y": 1,
            "width": 560,
            "height": 262
        },
        "b": {
            "x": 75,
            "y": 266,
            "width": 570,
            "height": 262
        },
        "c": {
            "x": 62,
            "y": 531,
            "width": 585,
            "height": 336
        }
    }
}
