Repository: sciknoworg/sci-imageminer

## Project Overview  

**Sci-ImageMiner** is an annotation project on figures from **atomic layer deposition (ALD)** and **atomic layer etching (ALE)**, situated within the broader field of materials science and engineering. Within each of these categories, the data is further organized into the sub-categories **experimental-usecase** and **simulation-usecase**.

It aims to host gold-standard annotations for chart classification, data extraction, summarization, and question answering—providing both pilot and full-phase data to support multimodal AI research in scientific image understanding.

File: data/alde-imageminer/dev/atomic-layer-etching/experimental-usecase/5/images/figure_2.json
{
    "sample_id": "atomic-layer-etching/experimental-usecase/5/figure_2",
    "classification": {
        "a": "multi-axis chart"
    },
    "summarization": {
        "a": "The chart shows the changes in In:Ga:As atomic percentage and Cl atomic percentage on the surface over time during Cl adsorption."
    },
    "data_extraction": {
      "a": "| Cl Adsorption Time (sec) | In Atomic Percentage (%) | Ga Atomic Percentage (%) | As Atomic Percentage (%) | Cl Atomic Percentage (%) |\n| --- | --- | --- | --- | --- |\n| Pristine | 45 | 36 | 15 | 0 |\n| 2.5 | 48 | 39 | 14 | 7 |\n| 5 | 49 | 35 | 15 | 12 |\n| 10 | 49 | 35 | 15 | 16 |\n| 20 | 46 | 35 | 16 | 16 |"
    },
    "vqa": {
        "a": [
            {
                "question_type": "Comparative/Trend",
                "question": "Does the composition of bulk InGaAs change upon chlorine exposure?",
                "answer_type": "Paragraph",
                "answer": "Eventhough there is a slight increase in indium content for short times, the overal ratio remains constant, so it does not affect the ratios."
            },
            {
                "question_type": "Structure-Property",
                "question": "What is the In:Ga:As ratio?",
                "answer_type": "Factoid",
                "answer": "3.2:2.4:1"
            },
            {
                "question_type": "Process-Oriented",
                "question": "Why does the chlorine content saturate?",
                "answer_type": "Paragraph",
                "answer": "The chlorine is only added to the surface. If the full surface is covered in chlorine, there cannot be any additional chlorine added."
            },
            {
                "question_type": "Process-Oriented",
                "question": "What is the saturation time for chlorine exposure?",
                "answer_type": "Factoid",
                "answer": "15 seconds"
            }
        ]
    },
    "bbox": {
        "a": {
            "x": 0,
            "y": 0,
            "width": 653,
            "height": 458
        }
    }
}

File: data/alde-imageminer/dev/atomic-layer-etching/experimental-usecase/5/images/figure_3.json
{
    "sample_id": "atomic-layer-etching/experimental-usecase/5/figure_3",
    "classification": {
        "a": "scatter plot",
        "b": "multiple scatter plot"
    },
    "summarization": {
        "a": "The etch depth increases linearly with the acceleration grid voltage, after a threshold voltage has been reached.",
        "b": "The etch depth increases with CI species exposure time at both 15V and 10V acceleration voltages."
    },
    "data_extraction": {
      "a": "| Acceleration Grid Voltage (V) | Etch Depth (\u00c5) |\n| --- | --- |\n| 0 | 0 |\n| 5 | 0 |\n| 10 | 0 |\n| 15 | 40 |\n| 20 | 70 |\n| 30 | 150 |",
      "b": "| CI Species Exposure Time (min) | Etch Depth (\u00c5) 15 V | Etch Depth (\u00c5) 10 V |\n| --- | --- | --- |\n| 0 | 0 | 0 |\n| 5 | 0 | 0 |\n| 10 | 0 | 0 |\n| 15 | 6 | 0 |\n| 25 | 20 | 5 |\n| 35 | 60 | 17 |"
    },
    "vqa": {
        "b": [
            {
                "question_type": "Comparative/Trend",
                "question": "Is there a linear trend in Cl species exposure time and etch depth?",
                "answer_type": "Yes/No",
                "answer": "No"
            },
            {
                "question_type": "Process-Oriented",
                "question": "Why can a higher etch depth be achieved with larger acceleration voltage?",
                "answer_type": "Paragraph",
                "answer": "Ions gain more directional energy towards the substrate."
            }
        ],
        "a": [
            {
                "question_type": "Process-Oriented",
                "question": "Why is it likely that there is a threshold voltage afterwhich the etch depth increases?",
                "answer_type": "Paragraph",
                "answer": "The acceleration voltage is related to the energy with which ions bombard the surface. If this energy is too low, there will not be any etching."
            },
            {
                "question_type": "Process-Oriented",
                "question": "If the data point at 10 V would have been at a different Cl species exposure time, would the etch depth be higher or lower?",
                "answer_type": "Paragraph",
                "answer": "For longer exposure time it could be that due to the higher ion dose there would be some etching. Lower exposure time would however result in the same value, 0."
            }
        ]
    },
    "bbox": {
        "b": {
            "x": 1,
            "y": 552,
            "width": 660,
            "height": 523
        },
        "a": {
            "x": 1,
            "y": 0,
            "width": 664,
            "height": 538
        }
    }
}

File: data/alde-imageminer/dev/atomic-layer-etching/experimental-usecase/5/images/figure_4.json
{
    "sample_id": "atomic-layer-etching/experimental-usecase/5/figure_4",
    "classification": {
        "a": "multi-axis chart"
    },
    "summarization": {
        "a": "The chart shows the etch depth and etch rate of various materials (InGaAs, Si, SiO<sub>2</sub>, HfO<sub>2</sub>, PR, ACL) as a function of Ar<sup>+</sup> ion exposure time. The etch depth increases with exposure time for InGaAs, while the etch rate saturates at around 50 seconds."
    },
    "data_extraction": {
      "a": "| Ar<sup>+</sup> Ion Exposure Time (sec/cycle) | Etch Depth (\u00c5) InGaAs | Etch Depth (\u00c5) Other | Etch Rate (\u00c5/Cycle) InGaAs | Etch Rate (\u00c5/Cycle) Other |\n| --- | --- | --- | --- | --- |\n| 0 | 0 | 0 | 0 | 0 |\n| 20 | 40 | 0 | 0.4 | 0 |\n| 30 | 60 | 0 | 0.6 | 0 |\n| 50 | 100 | 0 | 1.0 | 0 |\n| 80 | 100 | 0 | 1.0 | 0 |\n| 100 | 100 | 0 | 1.0 | 0 |"
    },
    "vqa": {
        "a": [
            {
                "question_type": "Process-Oriented",
                "question": "Is the etch process selective?",
                "answer_type": "Paragraph",
                "answer": "Only the InGaAs is etched upon the plasma exposure, so the process is selective for InGaAs."
            },
            {
                "question_type": "Process-Oriented",
                "question": "Why does the process for InGaAs saturate?",
                "answer_type": "Paragraph",
                "answer": "The argon ions only remove the modified layer, which is 1.1 angstrom thick."
            },
            {
                "question_type": "Process-Oriented",
                "question": "What is something that can be done to etch one of the other materials in stead of InGaAs?",
                "answer_type": "Paragraph",
                "answer": "Instead of using a modification with chlorine, use something else, such as fluorine."
            },
            {
                "question_type": "Process-Oriented",
                "question": "How many etch cycles are performed when the etch depth is determined?",
                "answer_type": "Factoid",
                "answer": "100 cycles."
            }
        ]
    },
    "bbox": {
        "a": {
            "x": 2,
            "y": 3,
            "width": 649,
            "height": 445
        }
    }
}

File: data/alde-imageminer/dev/atomic-layer-etching/experimental-usecase/5/images/figure_5.json
{
    "sample_id": "atomic-layer-etching/experimental-usecase/5/figure_5",
    "classification": {
        "a": "scatter plot",
        "b": "multiple scatter plot"
    },
    "summarization": {
        "a": "The etch depth increases significantly with increasing acceleration grid voltage.",
        "b": "The etch depth increases with higher..., with a steeper increase at 30V compared to 10V."
    },
    "data_extraction": {
      "a": "| Acceleration Grid Voltage (V) | Etch Depth (\u00c5) |\n| --- | --- |\n| 0 | 0 |\n| 10 | 0 |\n| 30 | 10 |\n| 50 | 60 |",
      "b": "| ? | Etch Depth (\u00c5) 10 V | Etch Depth (\u00c5) 30 V |\n| --- | --- | --- |\n| 0 | 0 | 0 |\n| 50 | 0 | 25 |\n| 100 | 0 | 100 |\n| 150 | 75 | 200 |"
    },
    "vqa": {
        "b": [
            {
                "question_type": "Process-Oriented",
                "question": "Which acceleration voltage is leads to the highest etch rate and what is that EPC?",
                "answer_type": "Paragraph",
                "answer": "30V, 2 angstrom per cycle"
            },
            {
                "question_type": "Process-Oriented",
                "question": "Is there a threshold ... and what is it?",
                "answer_type": "Factoid",
                "answer": "Yes, there is, 100 ..."
            }
        ],
        "a": [
            {
                "question_type": "Process-Oriented",
                "question": "Is there a threshold voltage to etch with argon, and why?",
                "answer_type": "Paragraph",
                "answer": "yes there is a threshold, 10 V. Below this voltage the ions do not have enough energy to kick out surface atoms."
            },
            {
                "question_type": "Process-Oriented",
                "question": "What is the maximum achieved etch depth?",
                "answer_type": "Factoid",
                "answer": "60 angstrom"
            }
        ]
    },
    "bbox": {
        "b": {
            "x": 0,
            "y": 529,
            "width": 656,
            "height": 464
        },
        "a": {
            "x": 5,
            "y": 0,
            "width": 653,
            "height": 519
        }
    }
}

File: data/alde-imageminer/dev/atomic-layer-etching/experimental-usecase/5/images/figure_6.json
{
    "sample_id": "atomic-layer-etching/experimental-usecase/5/figure_6",
    "classification": {
        "a": "multi-axis chart"
    },
    "summarization": {
        "a": "The chart shows the etch depth and etch rate as a function of the number of ALE cycles. The etch depth increases with the number of cycles, whereas the etch rate remains constant."
    },
    "data_extraction": {
      "a": "| No. of ALE Cycles | Etch Depth (\u00c5) | Etch Rate (\u00c5/Cycle) |\n| --- | --- | --- |\n| 100 | 100 \u00b1 5 | 1.1 \u00b1 0.1 |\n| 200 | 210 \u00b1 5 | 1.1 \u00b1 0.1 |\n| 300 | 325 \u00b1 5 | 1.1 \u00b1 0.1 |\n| 400 | 450 \u00b1 5 | 1.1 \u00b1 0.1 |"
    },
    "vqa": {
        "a": [
            {
                "question_type": "Process-Oriented",
                "question": "Why is the etch rate independent of No. of ALE cycles?",
                "answer_type": "Paragraph",
                "answer": "The etch rate is normalized per cycle, for ALE, this is not dependent on the number of cycles."
            },
            {
                "question_type": "Comparative/Trend",
                "question": "What is the value of the etch rate and how can this be determined with just the etch depth data?",
                "answer_type": "Paragraph",
                "answer": "The value is 1.1 angstrom/cycle. This can also be determined by determining the slope of the etch depth."
            },
            {
                "question_type": "Process-Oriented",
                "question": "Are there No. of ALE ranges for which the EPC is dependent on the number of cycles?",
                "answer_type": "Paragraph",
                "answer": "Yes there is a region. This is most likely to occur in the initial cycles. This also holds for ALD, where it is called nucleation delay."
            },
            {
                "question_type": "Comparative/Trend",
                "question": "How much nanometer of material is removed after 400 cycles?",
                "answer_type": "Factoid",
                "answer": "44 nm."
            }
        ]
    },
    "bbox": {
        "a": {
            "x": 1,
            "y": 1,
            "width": 666,
            "height": 447
        }
    }
}

File: data/alde-imageminer/dev/atomic-layer-etching/experimental-usecase/5/images/figure_7.json
{
    "sample_id": "atomic-layer-etching/experimental-usecase/5/figure_7",
    "classification": {
        "a": "multi-axis chart"
    },
    "summarization": {
        "a": "The grouped bar chart displays atomic percentages of various elements (In, Ga, As, Cl, C) across three conditions (Ref., ALE, RIE) along with RMS roughness measurements."
    },
    "data_extraction": {
      "a": "| Atomic Percentage (%) | Ref. | ALE | RIE |\n| --- | --- | --- | --- |\n| In | 20.6% | 29.5% | 38.0% |\n| Ga | 43.4% | 21.8% | 18.4% |\n| As | 6.6% | 5.3% | 2.4% |\n| Cl | 0.0% | 0.0% | 7.8% |\n| RMS Roughness (nm) | 4.5 | 4.8 | 5.4 |"
    },
    "vqa": {
        "a": [
            {
                "question_type": "Process-Oriented",
                "question": "Is the ALE process selective for specific species in the film?",
                "answer_type": "Paragraph",
                "answer": "Both for the ALE and the Ref. the percentages are roughly equal. This shows that there is no selectivity towards specific species in the film."
            },
            {
                "question_type": "Process-Oriented",
                "question": "Does the reactive ion etch have an influence on the film composition?",
                "answer_type": "Paragraph",
                "answer": "Yes there is an influence, where Ga and As seem to be sputtered selectively."
            },
            {
                "question_type": "Process-Oriented",
                "question": "Based on the RMS roughness, which process is more gentle and smooth?",
                "answer_type": "Paragraph",
                "answer": "ALE shows a lower RMS roughness than RIE so ALE is more gentle and the ion impact from RIE has bigger impact on the"
            },
            {
                "question_type": "Process-Oriented",
                "question": "Is the deposition of InGaAs fully smooth or can this not be determined?",
                "answer_type": "Paragraph",
                "answer": "The roughness is not extremely low, but there has been some added processing with C incorporation so it is unclear, based on this figure whether this deposition leads to low roughness."
            }
        ]
    },
    "bbox": {
        "a": {
            "x": 4,
            "y": 3,
            "width": 664,
            "height": 423
        }
    }
}
