Repository: sciknoworg/sci-imageminer

<div align="center">
</div>

## Project Overview  

**Sci-ImageMiner** is an annotation project on figures from **atomic layer deposition (ALD)** and **atomic layer etching (ALE)**, situated within the broader field of materials science and engineering. Within each of these categories, the data is further organized into the sub-categories **experimental-usecase** and **simulation-usecase**.

It aims to host gold-standard annotations for chart classification, data extraction, summarization, and question answering—providing both pilot and full-phase data to support multimodal AI research in scientific image understanding.

### 🗂️ Directory Structure  

We have compiled the dataset for annotation in this repository, structured into clearly defined categories and sub-categories.  
The layout reflects the distinction between ALD and ALE literature, as well as between experimental and simulation studies, making it easier to navigate both the pilot and full annotation phases.  


```text
data
├── alde-imageminer
│   ├── train
│   │   ├── atomic-layer-deposition
│   │   │   ├── experimental-usecase
│   │   │   │   ├── paper #
│   │   │   │   │   ├── images
│   │   │   │   │   │   ├── figures
│   │   │   │   │   │   │   ├── filename.jpg          # (JPEG) actual figure image extracted using MinerU
│   │   │   │   │   │   │   └── filename.json        # (JSON) expert annotated JSON
│   │   │   │   ├── Author et al.pdf                # (PDF) actual PDF document
│   │   │   │   ├── content.json                    # (JSON) structured content extracted using MinerU
│   │   │   └── ...
│   │   └── simulation-usecase
│   │       └── ...
│   └── atomic-layer-etching
│       └── ...
└── dev/test
    ├── atomic-layer-deposition
    │   ├── experimental-usecase
    │   └── simulation-usecase
    └── atomic-layer-etching
        ├── experimental-usecase
        └── simulation-usecase
```

## 🛠️ Tools Used

- **[MinerU](https://github.com/opendatalab/MinerU)** → structured text, figures, formulas, and tables from PDFs. It is created by OpenDataLab as an open-source tool designed for data extraction from PDF documents, converting them into structured machine-readable formats like Markdown and JSON. MinerU can interpret the complex layout structure of research papers, including figures, tables, formulas, and text.
- **[Qwen2.5-VL](https://github.com/QwenLM/Qwen2.5-VL)** → multimodal LLM applied for classification, extraction, and summarization. Specifically, we used [Qwen2.5-VL-7B-Instruct](https://huggingface.co/Qwen/Qwen2.5-VL-7B-Instruct).
- **[Prompts](code/baseline/prompts)** folder documents the prompts used for information extraction (figure type, data, summary, and VQA).

### 📊 Dataset Statistics

#### Overall

| Split Name | ALD-Experimental-UseCase-Papers | ALD-Experimental-UseCase-Figures | ALD-Simulation-UseCase-Papers | ALD-Simulation-UseCase-Figures | ALE-Experimental-UseCase-Papers | ALE-Experimental-UseCase-Figures | ALE-Simulation-UseCase-Papers | ALE-Simulation-UseCase-Figures | Total-Papers | Total-Figures |
|---|---|---|---|---|---|---|---|---|---|---|
| Train | 42 | 330 | 35 | 349 | 27 | 248 | 22 | 243 | 126 | 1170 |
| Dev | 6 | 50 | 6 | 59 | 5 | 55 | 3 | 37 | 20 | 201 |
| Test | 18 | 172 | 17 | 149 | 14 | 138 | 10 | 121 | 59 | 580 |
| Total | 66 | 552 | 58 | 557 | 46 | 441 | 35 | 401 | 205 | 1951 |

#### Figure type Distribution

We have defined a taxonomy of 39 figure types including "unknown". The full taxonomy with descriptions, parent taxonomy category, and aliases is here [figure_taxonomy.tsv](https://github.com/sciknoworg/ALD-E-ImageMiner/blob/main/figure_taxonomy.tsv). The ALD/E-ImageMiner project maintains a focus only on figures of parent taxonomy category `quantitative plot`.


| Figure Type                     | Train | Dev | Test |
|---------------------------------|-------|-----|------|
| 3d scatter plot                 | 10    | 0   | 4    |
| apparatus diagram               | 51    | 1   | 28   |
| area chart                      | 1     | 0   | 0    |
| band diagram                    | 5     | 0   | 8    |
| bar chart                       | 35    | 2   | 13   |
| box plot                        | 6     | 0   | 4    |
| chromaticity diagram            | 1     | 0   | 0    |
| conceptual diagram              | 146   | 35  | 45   |
| contour heatmap                 | 38    | 0   | 8    |
| device structure diagram        | 10    | 2   | 4    |
| formula                         | 2     | 0   | 0    |
| grouped bar chart               | 9     | 0   | 3    |
| heatmap                         | 75    | 0   | 28   |
| image panel                     | 235   | 33  | 86   |
| line chart                      | 114   | 29  | 51   |

### Annotations and Metadata
All annotations, labels, bounding boxes, and structured metadata in this repository are licensed under CC BY 4.0 (see [LICENSE](data/LICENSE.md) file).

You are free to use, modify, and redistribute the annotations with proper attribution.

File: data/alde-imageminer/dev/atomic-layer-etching/simulation-usecase/1/images/fig_1.json
{
    "sample_id": "atomic-layer-etching/simulation-usecase/1/fig_1",
    "classification": {
        "a": "multiple line chart"
    },
    "summarization": {
        "a": "The line chart shows the fraction of fluorine (F) as a function of height (h) in angstroms (\u00c5). The chart includes three lines representing different impact scenarios: 100 impacts, 200 impacts, and 400 CF2+ impacts"
    },
    "data_extraction": {
      "a": "| Height h (\u00c5) | 100 impacts (%) | 200 impacts (%) | 400 impacts (%) |\n| --- | --- | --- | --- |\n| 18 | 0 | 0 | 0 |\n| 20 | 0 | 0.5 | 2 |\n| 21 | 1 | 3 | 7 |\n| 22 | 3 | 7 | 12 |\n| 23 | 5 | 11 | 22 |\n| 24 | 8 | 15 | 32 |\n| 25 | 18 | 30 | 48 |\n| 26 | 35 | 52 | 60 |\n| 27 | 60 | 62 | 63 |\n| 28 | 78 | 58 | 65 |\n| 29 | - | 67 | 68 |"
    },
    "vqa": {
        "a": [
            {
                "question_type": "Comparative/Trend",
                "question": "How does the F concentration profile evolve from 100 to 400 impacts?",
                "answer_type": "Paragraph",
                "answer": "The F concentration increases and the profile broadens slightly as more ions impact the surface. However, the changes between 200 and 400 impacts are small, indicating the system approaches quasi-steady-state around 250 impacts. The passivation layer thickness remains approximately constant at ~8 \u00c5."
            },
            {
                "question_type": "Structure-Property",
                "question": "At what height does the fluorine concentration begin to rise significantly?",
                "answer_type": "Factoid",
                "answer": "Around h = 18\u201320 \u00c5."
            },
            {
                "question_type": "Process-Oriented",
                "question": "Why does the F concentration saturate rather than continue increasing indefinitely?",
                "answer_type": "Paragraph",
                "answer": "The fluorocarbon passivation process is self-limiting. As F accumulates at the surface, available bonding sites become saturated and incoming CF\u2082\u207a ions increasingly reflect or sputter existing material rather than adding new F. This leads to a dynamic equilibrium where deposition and removal balance."
            },
            {
                "question_type": "Application/Performance",
                "question": "What is the approximate thickness of the fluorocarbon passivation layer?",
                "answer_type": "Factoid",
                "answer": "About 8 \u00c5."
            }
        ]
    },
    "bbox": {
        "a": {
            "x": 1,
            "y": 3,
            "width": 471,
            "height": 364
        }
    }
}

File: data/alde-imageminer/dev/atomic-layer-etching/simulation-usecase/1/images/fig_10.json
{
    "sample_id": "atomic-layer-etching/simulation-usecase/1/fig_10",
    "classification": {
        "a": "multiple line chart",
        "b": "multiple line chart"
    },
    "summarization": {
        "a": "The line chart shows the number of atoms (F and C) as a function of the number of CF\u2082\u207a ion impacts at 10 eV.",
        "b": "The line chart shows the number of atoms (F and C) as a function of the number of CF\u2082\u207a ion impacts at 20 eV."
    },
    "data_extraction": {
      "a": "| Number of CF2+ Ion Impacts | F (Number of Atoms) | C (Number of Atoms) |\n| --- | --- | --- |\n| 0 | 0 | 0 |\n| 50 | 15 | 6 |\n| 100 | 30 | 12 |\n| 150 | 42 | 20 |\n| 200 | 48 | 24 |\n| 250 | 62 | 31 |\n| 300 | 73 | 32 |\n| 350 | 72 | 32 |\n| 400 | 78 | 34 |\n| 450 | 83 | 36 |\n| 500 | 85 | 37 |\n| 600 | 85 | 36 |",
      "b": "| Number of CF2+ Ion Impacts | F (Number of Atoms) | C (Number of Atoms) |\n| --- | --- | --- |\n| 0 | 0 | 0 |\n| 50 | 25 | 8 |\n| 100 | 45 | 10 |\n| 150 | 56 | 12 |\n| 200 | 63 | 11 |\n| 250 | 68 | 11 |\n| 300 | 62 | 9 |\n| 350 | 72 | 10 |\n| 400 | 80 | 10 |\n| 450 | 80 | 8 |\n| 500 | 78 | 8 |\n| 550 | 70 | 6 |\n| 600 | 71 | 5 |"
    },
    "vqa": {
        "b": [
            {
                "question_type": "Comparative/Trend",
                "question": "How does the F/C ratio in the passivation film differ between 10 and 20 eV?",
                "answer_type": "Paragraph",
                "answer": "At 10 eV, the film contains substantial carbon (C ~ 35\u201340 atoms at steady state) alongside fluorine. At 20 eV, carbon content drops to below 10 atoms while F remains around 75\u201380. This occurs because higher energy ions sputter C more efficiently, as F\u2013Si bonds are stronger than C\u2013Si bonds."
            }
        ],
        "a": [
            {
                "question_type": "Process-Oriented",
                "question": "After approximately how many impacts does the film composition reach steady-state?",
                "answer_type": "Factoid",
                "answer": "Around 450 CF\u2082\u207a ion impacts for both energies."
            },
            {
                "question_type": "Structure-Property",
                "question": "Why is carbon sputtered more easily than fluorine?",
                "answer_type": "Factoid",
                "answer": "Because the F\u2013Si bond is stronger than the C\u2013Si bond."
            },
            {
                "question_type": "Application/Performance",
                "question": "Which ion energy would produce a more carbon-rich passivation layer on Si?",
                "answer_type": "Factoid",
                "answer": "10 eV."
            }
        ]
    },
    "bbox": {
        "b": {
            "x": 3,
            "y": 303,
            "width": 464,
            "height": 356
        },
        "a": {
            "x": 2,
            "y": 0,
            "width": 460,
            "height": 295
        }
    }
}

File: data/alde-imageminer/dev/atomic-layer-etching/simulation-usecase/1/images/fig_11.json
{
    "sample_id": "atomic-layer-etching/simulation-usecase/1/fig_11",
    "classification": {
        "a": "multiple line chart",
        "b": "multiple line chart"
    },
    "summarization": {
        "a": "F density versus height at 10 eV for 100, 300, and 600 CF\u2082\u207a impacts. The F layer is narrow (~5 \u00c5) and remains at a fixed position, indicating minimal substrate disturbance.",
        "b": "F density at 30 eV. The profile is much broader, and the peak shifts to lower heights with increasing impacts, indicating that Si etching occurs simultaneously with passivation."
    },
    "data_extraction": {
      "a": "| Height h (\u00c5) | 100 impacts (Atoms/\u00c5\u00b3) | 300 impacts (Atoms/\u00c5\u00b3) | 600 impacts (Atoms/\u00c5\u00b3) |\n| --- | --- | --- | --- |\n| 38 | 0.000 | 0.000 | 0.001 |\n| 39 | 0.000 | 0.001 | 0.005 |\n| 40 | 0.000 | 0.005 | 0.015 |\n| 41 | 0.001 | 0.018 | 0.030 |\n| 42 | 0.008 | 0.035 | 0.048 |\n| 43 | 0.020 | 0.055 | 0.060 |",
      "b": "| Height h (\u00c5) | 100 impacts (Atoms/\u00c5\u00b3) | 300 impacts (Atoms/\u00c5\u00b3) | 600 impacts (Atoms/\u00c5\u00b3) |\n| --- | --- | --- | --- |\n| 28 | 0.000 | 0.000 | 0.000 |\n| 30 | 0.000 | 0.000 | 0.005 |\n| 31 | 0.000 | 0.002 | 0.025 |\n| 32 | 0.000 | 0.005 | 0.038 |\n| 33 | 0.000 | 0.015 | 0.025 |\n| 34 | 0.001 | 0.028 | 0.010 |\n| 35 | 0.003 | 0.033 | 0.002 |\n| 36 | 0.008 | 0.022 | 0.001 |\n| 37 | 0.018 | 0.010 | 0.000 |\n| 38 | 0.024 | 0.005 | 0.000 |\n| 39 | 0.018 | 0.002 | 0.000 |\n| 40 | 0.012 | 0.000 | 0.000 |\n| 42 | 0.005 | 0.000 | 0.000 |\n| 44 | 0.001 | 0.000 | 0.000 |"
    },
    "vqa": {
        "b": [
            {
                "question_type": "Comparative/Trend",
                "question": "Why does the F density peak shift leftward (to lower h) at 30 eV but not at 10 eV?",
                "answer_type": "Paragraph",
                "answer": "At 30 eV, the CF\u2082\u207a ions have enough energy to etch the underlying Si while depositing the fluorocarbon layer. As Si is removed, the surface recedes and the F-containing layer moves downward. At 10 eV, the ion energy is too low for significant etching, so the passivation layer remains at a fixed position."
            },
            {
                "question_type": "Process-Oriented",
                "question": "What does the y-axis unit \"Atoms/\u00c5\u00b3\" represent?",
                "answer_type": "Factoid",
                "answer": "The local atomic number density of fluorine at each height in the sample."
            }
        ],
        "a": [
            {
                "question_type": "Structure-Property",
                "question": "What is the approximate thickness of the F-containing layer at 10 eV?",
                "answer_type": "Factoid",
                "answer": "About 5 \u00c5."
            },
            {
                "question_type": "Application/Performance",
                "question": "Based on this figure, what is the maximum recommended CF\u2082\u207a energy for growing a passivation layer on Si without etching?",
                "answer_type": "Factoid",
                "answer": "Below 30 eV, ideally around 10\u201320 eV."
            }
        ]
    },
    "bbox": {
        "b": {
            "x": 1,
            "y": 306,
            "width": 463,
            "height": 347
        },
        "a": {
            "x": 3,
            "y": 3,
            "width": 459,
            "height": 307
        }
    }
}

File: data/alde-imageminer/dev/atomic-layer-etching/simulation-usecase/1/images/fig_12.json
{
    "sample_id": "atomic-layer-etching/simulation-usecase/1/fig_12",
    "classification": {
        "a": "multiple line chart",
        "b": "multiple line chart"
    },
    "summarization": {
        "a": "Number of sputtered Si atoms versus Ar\u207a ion impacts at 20, 30, and 40 eV. At 20 eV, Si sputtering is self-limiting and virtually stops after ~500 impacts. At 40 eV, etching continues throughout.",
        "b": "Fraction of initial F removed from the sample versus Ar\u207a impacts. F is consumed faster at higher energies, correlating with enhanced Si etching."
    },
    "data_extraction": {
      "a": "| Ar+ Ion Impacts | 20 eV (Sputtered Si Atoms) | 30 eV (Sputtered Si Atoms) | 40 eV (Sputtered Si Atoms) |\n| --- | --- | --- | --- |\n| 0 | 0 | 0 | 0 |\n| 200 | 2 | 10 | 15 |\n| 400 | 7 | 15 | 18 |\n| 600 | 8 | 16 | 23 |\n| 800 | 11 | 17 | 26 |\n| 1000 | 11 | 19 | 28 |\n| 1200 | 11 | 20 | 29 |\n| 1400 | 12 | 21 | 30 |\n| 1600 | 13 | 22 | 32 |\n| 1800 | 13 | 22 | 33 |\n| 2000 | 14 | 23 | 35 |",
      "b": "| Ar+ Ion Impacts | 20 eV (F Fraction Removed) | 30 eV (F Fraction Removed) | 40 eV (F Fraction Removed) |\n| --- | --- | --- | --- |\n| 0 | 0.00 | 0.00 | 0.00 |\n| 200 | 0.05 | 0.28 | 0.30 |\n| 400 | 0.20 | 0.33 | 0.37 |\n| 600 | 0.24 | 0.38 | 0.43 |\n| 800 | 0.24 | 0.44 | 0.48 |\n| 1000 | 0.24 | 0.45 | 0.50 |\n| 1200 | 0.27 | 0.47 | 0.50 |\n| 1400 | 0.27 | 0.48 | 0.51 |\n| 1600 | 0.30 | 0.48 | 0.51 |\n| 1800 | 0.30 | 0.48 | 0.51 |\n| 2000 | 0.30 | 0.48 | 0.51 |"
    },
    "vqa": {
        "b": [
            {
                "question_type": "Process-Oriented",
                "question": "Why does Si etching stop at low Ar\u207a energy even though F remains in the sample?",
                "answer_type": "Paragraph",
                "answer": "At 20 eV, once the readily accessible surface F is consumed or reacted, the remaining F is either too deep in the substrate or bonded too strongly to participate in reactive ion etching. The Ar\u207a ions lack sufficient energy to access this buried F or to physically sputter Si without chemical assistance."
            },
            {
                "question_type": "Structure-Property",
                "question": "What is the relationship between F removal rate and Si sputtering rate?",
                "answer_type": "Factoid",
                "answer": "They are correlated: higher F removal corresponds to higher Si sputtering, since F enables reactive ion etching of Si."
            }
        ],
        "a": [
            {
                "question_type": "Comparative/Trend",
                "question": "At which Ar\u207a energy does Si etching appear self-limiting?",
                "answer_type": "Factoid",
                "answer": "At 20 eV, where Si sputtering virtually stops after the initial etching phase."
            },
            {
                "question_type": "Application/Performance",
                "question": "What Ar\u207a ion energy range is suitable for self-limiting layer-by-layer etching of Si?",
                "answer_type": "Factoid",
                "answer": "Below 30 eV."
            }
        ]
    },
    "bbox": {
        "b": {
            "x": 0,
            "y": 1,
            "width": 457,
            "height": 303
        },
        "a": {
            "x": 0,
            "y": 311,
            "width": 467,
            "height": 345
        }
    }
}

File: data/alde-imageminer/dev/atomic-layer-etching/simulation-usecase/1/images/fig_13.json
{
    "sample_id": "atomic-layer-etching/simulation-usecase/1/fig_13",
    "classification": {
        "a": "multiple line chart",
        "b": "multiple line chart"
    },
    "summarization": {
        "a": "F density versus height at 10 eV for 100, 300, and 600 CF\u2082\u207a impacts. The F layer is narrow (~5 \u00c5) and remains at a fixed position, indicating minimal substrate disturbance.",
        "b": "F density at 30 eV. The profile is much broader, and the peak shifts to lower heights with increasing impacts, indicating that Si etching occurs simultaneously with passivation."
    },
    "data_extraction": {
      "a": "| Height h (\u00c5) | 0 impacts (Atoms/\u00c5\u00b3) | 300 impacts (Atoms/\u00c5\u00b3) | 1000 impacts (Atoms/\u00c5\u00b3) |\n| --- | --- | --- | --- |\n| 25 | 0.000 | 0.000 | 0.001 |\n| 28 | 0.000 | 0.000 | 0.005 |\n| 30 | 0.000 | 0.000 | 0.012 |\n| 32 | 0.000 | 0.002 | 0.015 |\n| 34 | 0.000 | 0.005 | 0.015 |\n| 36 | 0.005 | 0.015 | 0.018 |\n| 38 | 0.045 | 0.028 | 0.022 |\n| 39 | 0.058 | 0.030 | 0.025 |\n| 40 | 0.025 | 0.015 | 0.010 |",
      "b": "| Height h (\u00c5) | 0 impacts (Atoms/\u00c5\u00b3) | 300 impacts (Atoms/\u00c5\u00b3) | 1000 impacts (Atoms/\u00c5\u00b3) |\n| --- | --- | --- | --- |\n| 20 | 0.000 | 0.000 | 0.000 |\n| 25 | 0.000 | 0.002 | 0.002 |\n| 28 | 0.000 | 0.008 | 0.004 |\n| 30 | 0.000 | 0.010 | 0.006 |\n| 33 | 0.000 | 0.003 | 0.004 |\n| 36 | 0.005 | 0.005 | 0.002 |\n| 39 | 0.058 | 0.008 | 0.001 |\n| 41 | 0.005 | 0.002 | 0.000 |"
    },
    "vqa": {
        "b": [
            {
                "question_type": "Comparative/Trend",
                "question": "Why does the F density peak shift leftward (to lower h) at 40 eV but not at 10 eV?",
                "answer_type": "Paragraph",
                "answer": "At 40 eV, the CF\u2082\u207a ions have enough energy to etch the underlying Si while depositing the fluorocarbon layer. As Si is removed, the surface recedes and the F-containing layer moves downward. At 10 eV, the ion energy is too low for significant etching, so the passivation layer remains at a fixed position."
            },
            {
                "question_type": "Structure-Property",
                "question": "What is the approximate thickness of the F-containing layer at 10 eV?",
                "answer_type": "Factoid",
                "answer": "About 5 \u00c5."
            }
        ],
        "a": [
            {
                "question_type": "Process-Oriented",
                "question": "What does the y-axis unit \"Atoms/\u00c5\u00b3\" represent?",
                "answer_type": "Factoid",
                "answer": "The local atomic number density of fluorine at each height in the sample."
            },
            {
                "question_type": "Application/Performance",
                "question": "Based on this figure, what is the maximum recommended CF\u2082\u207a energy for growing a passivation layer on Si without etching?",
                "answer_type": "Factoid",
                "answer": "Below 30 eV, ideally around 10\u201320 eV."
            }
        ]
    },
    "bbox": {
        "b": {
            "x": 0,
            "y": 309,
            "width": 465,
            "height": 338
        },
        "a": {
            "x": 0,
            "y": 2,
            "width": 462,
            "height": 294
        }
    }
}

File: data/alde-imageminer/dev/atomic-layer-etching/simulation-usecase/1/images/fig_2.json
{
    "sample_id": "atomic-layer-etching/simulation-usecase/1/fig_2",
    "classification": {
        "a": "multiple line chart"
    },
    "summarization": {
        "a": "Number of F and C atoms in the SiO\u2082 sample versus CF\u2082\u207a ion impacts at 20 eV. F accumulates to ~100 atoms and saturates after ~250 impacts, while C remains low (~15 atoms), producing a strongly F-rich passivation layer."
    },
    "data_extraction": {
      "a": "| Number of CF2+ Ion Impacts | F (Number of Atoms) | C (Number of Atoms) |\n| --- | --- | --- |\n| 0 | 0 | 0 |\n| 25 | 18 | 5 |\n| 50 | 32 | 8 |\n| 75 | 42 | 10 |\n| 100 | 52 | 11 |\n| 125 | 62 | 12 |\n| 150 | 72 | 13 |\n| 175 | 85 | 13 |\n| 200 | 88 | 15 |\n| 225 | 90 | 16 |\n| 250 | 98 | 15 |\n| 275 | 102 | 15 |\n| 300 | 98 | 14 |\n| 350 | 96 | 12 |\n| 400 | 94 | 10 |\n| 450 | 105 | 11 |"
    },
    "vqa": {
        "a": [
            {
                "question_type": "Comparative/Trend",
                "question": "What is the approximate F/C ratio in the passivation film at steady-state?",
                "answer_type": "Factoid",
                "answer": "Approximately 6\u20137 (F ~ 100, C ~ 15), indicating a strongly F-rich film."
            },
            {
                "question_type": "Process-Oriented",
                "question": "Why does the fluorocarbon film become F-rich at 20 eV?",
                "answer_type": "Paragraph",
                "answer": "At energies above 10 eV, carbon is sputtered more easily from the surface than fluorine because the F\u2013Si bond is stronger than the C\u2013Si bond. This preferential C removal results in a passivation layer enriched in fluorine."
            },
            {
                "question_type": "Structure-Property",
                "question": "After how many impacts does the film composition reach quasi-steady-state?",
                "answer_type": "Factoid",
                "answer": "About 250 CF\u2082\u207a ion impacts."
            },
            {
                "question_type": "Application/Performance",
                "question": "Does increasing the number of impacts beyond 300 significantly change the film composition?",
                "answer_type": "Paragraph",
                "answer": "No, the composition has already saturated."
            }
        ]
    },
    "bbox": {
        "a": {
            "x": 3,
            "y": 2,
            "width": 466,
            "height": 356
        }
    }
}

File: data/alde-imageminer/dev/atomic-layer-etching/simulation-usecase/1/images/fig_4.json
{
    "sample_id": "atomic-layer-etching/simulation-usecase/1/fig_4",
    "classification": {
        "a": "multiple line chart"
    },
    "summarization": {
        "a": "Number of F and C atoms in the SiO\u2082 sample versus CF\u2083\u207a ion impacts at 20 eV. F reaches ~75 atoms at steady-state while C remains extremely low (~5 atoms). Compared to CF\u2082\u207a, saturation takes longer (~400 impacts) and the film contains less of both species."
    },
    "data_extraction": {
      "a": "| Number of CF3+ Ion Impacts | F (Number of Atoms) | C (Number of Atoms) |\n| --- | --- | --- |\n| 0 | 0 | 0 |\n| 50 | 14 | 3 |\n| 100 | 25 | 4 |\n| 150 | 32 | 3 |\n| 200 | 48 | 3 |\n| 250 | 50 | 4 |\n| 300 | 55 | 4 |\n| 350 | 68 | 5 |\n| 400 | 75 | 5 |\n| 450 | 75 | 5 |\n| 500 | 76 | 5 |\n| 550 | 75 | 5 |\n| 600 | 70 | 5 |"
    },
    "vqa": {
        "a": [
            {
                "question_type": "Comparative/Trend",
                "question": "How does the steady-state F content compare between CF\u2083\u207a and CF\u2082\u207a passivation at 20 eV?",
                "answer_type": "Factoid",
                "answer": "CF\u2083\u207a yields ~75 F atoms versus ~100 F atoms for CF\u2082\u207a, resulting in a thinner passivation layer."
            },
            {
                "question_type": "Process-Oriented",
                "question": "Why does CF\u2083\u207a take longer to reach steady-state than CF\u2082\u207a?",
                "answer_type": "Paragraph",
                "answer": "At 20 eV, a larger fraction of CF\u2083\u207a ions reflect from the surface without reacting. This occurs because CF\u2083\u207a has fewer carbon dangling bonds available for bonding, and the accumulating F at the surface terminates available sites, making the ions less reactive."
            },
            {
                "question_type": "Structure-Property",
                "question": "Why is the carbon content so low in the CF\u2083\u207a-grown film?",
                "answer_type": "Factoid",
                "answer": "CF\u2083\u207a has only one C atom per three F atoms, and C is preferentially sputtered at 20 eV."
            },
            {
                "question_type": "Application/Performance",
                "question": "Which precursor ion produces a thicker fluorocarbon passivation layer on SiO\u2082 at 20 eV?",
                "answer_type": "Factoid",
                "answer": "CF\u2082\u207a."
            }
        ]
    },
    "bbox": {
        "a": {
            "x": 0,
            "y": 5,
            "width": 474,
            "height": 360
        }
    }
}

File: data/alde-imageminer/dev/atomic-layer-etching/simulation-usecase/1/images/fig_6.json
{
    "sample_id": "atomic-layer-etching/simulation-usecase/1/fig_6",
    "classification": {
        "a": "multiple line chart",
        "b": "multiple line chart"
    },
    "summarization": {
        "a": "The chart shows the number of sputtered Si atoms as a function of the number of Ar\u207a ion impacts at different energies (50 eV, 40 eV, and 20 eV). The data points form step-like curves indicating cumulative counts.",
        "b": "The chart shows the number of sputtered O atoms as a function of the number of Ar\u207a ion impacts at different energies (50 eV, 40 eV, and 20 eV). The data points form step-like curves indicating cumulative counts"
    },
    "data_extraction": {
      "a": "| Number of Ar+ Ion Impacts | 20 eV (Sputtered Si Atoms) | 40 eV (Sputtered Si Atoms) | 50 eV (Sputtered Si Atoms) |\n| --- | --- | --- | --- |\n| 0 | 0 | 0 | 0 |\n| 50 | 2 | 4 | 7 |\n| 100 | 4 | 6 | 8 |\n| 200 | 5 | 7 | 12 |\n| 300 | 9 | 8 | 14 |\n| 400 | 9 | 13 | 16 |\n| 500 | 9 | 13 | 16 |\n| 600 | 9 | 13 | 16 |\n| 700 | 9 | 13 | 17 |\n| 800 | 9 | 13 | 18 |",
      "b": "| Number of Ar+ Ion Impacts | 20 eV (Sputtered O Atoms) | 40 eV (Sputtered O Atoms) | 50 eV (Sputtered O Atoms) |\n| --- | --- | --- | --- |\n| 0 | 0 | 0 | 0 |\n| 100 | 2 | 15 | 25 |\n| 200 | 5 | 30 | 45 |\n| 300 | 8 | 42 | 60 |\n| 400 | 10 | 62 | 70 |\n| 500 | 11 | 63 | 78 |\n| 600 | 12 | 65 | 85 |\n| 700 | 13 | 72 | 100 |\n| 800 | 14 | 73 | 115 |"
    },
    "vqa": {
        "b": [
            {
                "question_type": "Comparative/Trend",
                "question": "Why does O sputtering continue while Si sputtering stops at low Ar\u207a energies?",
                "answer_type": "Paragraph",
                "answer": "In crystalline SiO\u2082, each Si atom is bonded to four O atoms (~16.8 eV total to liberate), while each O atom is bonded to only two Si atoms (~8.4 eV). This lower energy requirement allows O atoms to continue exiting the material even after Si sputtering has ceased."
            },
            {
                "question_type": "Structure-Property",
                "question": "What happens to the SiO\u2082 surface composition during prolonged Ar\u207a bombardment?",
                "answer_type": "Factoid",
                "answer": "The surface becomes oxygen-deficient due to preferential O sputtering."
            }
        ],
        "a": [
            {
                "question_type": "Process-Oriented",
                "question": "At what Ar\u207a energy does Si etching become non-self-limiting?",
                "answer_type": "Factoid",
                "answer": "At 50 eV, Si continues to etch even after F is depleted."
            },
            {
                "question_type": "Application/Performance",
                "question": "Is 40 eV Ar\u207a suitable for self-limiting Si etching in SiO\u2082?",
                "answer_type": "Paragraph",
                "answer": "Yes, Si sputtering plateaus at 40 eV, indicating self-limiting behavior."
            }
        ]
    },
    "bbox": {
        "b": {
            "x": 3,
            "y": 0,
            "width": 458,
            "height": 311
        },
        "a": {
            "x": 0,
            "y": 312,
            "width": 460,
            "height": 349
        }
    }
}

File: data/alde-imageminer/dev/atomic-layer-etching/simulation-usecase/1/images/fig_7.json
{
    "sample_id": "atomic-layer-etching/simulation-usecase/1/fig_7",
    "classification": {
        "a": "multiple line chart",
        "b": "multiple line chart"
    },
    "summarization": {
        "a": "The line chart shows the F density (Atoms/\u00c5\u00b3) at different heights (\u00c5) for an initial sample and after 200 and 400 Ar\u207a impacts at 20 eV.",
        "b": "The line chart shows the F density (Atoms/\u00c5\u00b3) at different heights (\u00c5) for an initial sample and after 200 and 400 Ar\u207a impacts at 50 eV"
    },
    "data_extraction": {
      "a": "| Height h (\u00c5) | Initial sample (Atoms/\u00c5\u00b3) | 200 Ar+ Impacts (Atoms/\u00c5\u00b3) | 400 Ar+ Impacts (Atoms/\u00c5\u00b3) |\n| --- | --- | --- | --- |\n| 16 | 0.000 | 0.000 | 0.001 |\n| 18 | 0.000 | 0.000 | 0.003 |\n| 20 | 0.000 | 0.005 | 0.006 |\n| 21 | 0.000 | 0.009 | 0.008 |\n| 22 | 0.003 | 0.010 | 0.012 |\n| 23 | 0.010 | 0.012 | 0.010 |\n| 24 | 0.019 | 0.016 | 0.009 |\n| 25 | 0.019 | 0.015 | 0.010 |\n| 26 | 0.019 | 0.015 | 0.010 |\n| 27 | 0.020 | 0.012 | 0.008 |\n| 28 | 0.021 | 0.009 | 0.004 |",
      "b": "| Height h (\u00c5) | Initial sample (Atoms/\u00c5\u00b3) | 200 Ar+ Impacts (Atoms/\u00c5\u00b3) | 400 Ar+ Impacts (Atoms/\u00c5\u00b3) |\n| --- | --- | --- | --- |\n| 12 | 0.000 | 0.000 | 0.002 |\n| 14 | 0.000 | 0.000 | 0.005 |\n| 16 | 0.000 | 0.002 | 0.002 |\n| 18 | 0.000 | 0.008 | 0.004 |\n| 20 | 0.000 | 0.010 | 0.007 |\n| 22 | 0.004 | 0.006 | 0.005 |\n| 24 | 0.019 | 0.008 | 0.002 |\n| 26 | 0.019 | 0.004 | 0.002 |\n| 28 | 0.021 | 0.004 | 0.002 |"
    },
    "vqa": {
        "b": [
            {
                "question_type": "Comparative/Trend",
                "question": "How does the F distribution differ between 20 and 50 eV Ar\u207a bombardment?",
                "answer_type": "Paragraph",
                "answer": "At 20 eV, F atoms are removed from the surface but the distribution remains narrow and localized. At 50 eV, higher energy ions push F atoms deeper into the SiO\u2082 bulk, causing the profile to broaden significantly. This buried F becomes less accessible for reactive ion etching."
            },
            {
                "question_type": "Structure-Property",
                "question": "What is the approximate F profile width at 50 eV after 400 Ar\u207a impacts?",
                "answer_type": "Factoid",
                "answer": "About 15 \u00c5 (spanning from h \u2248 10 to h \u2248 25 \u00c5)."
            }
        ],
        "a": [
            {
                "question_type": "Process-Oriented",
                "question": "Why is F being pushed into the substrate problematic for layer-by-layer etching?",
                "answer_type": "Factoid",
                "answer": "Buried F becomes inaccessible to incoming Ar\u207a ions and cannot participate in reactive etching of Si."
            },
            {
                "question_type": "Application/Performance",
                "question": "Which Ar\u207a energy better maintains F at the surface for efficient etching?",
                "answer_type": "Factoid",
                "answer": "20 eV."
            }
        ]
    },
    "bbox": {
        "b": {
            "x": 2,
            "y": 1,
            "width": 499,
            "height": 312
        },
        "a": {
            "x": 0,
            "y": 321,
            "width": 501,
            "height": 367
        }
    }
}

File: data/alde-imageminer/dev/atomic-layer-etching/simulation-usecase/22/images/fig_3.json
{
    "sample_id": "atomic-layer-etching/simulation-usecase/22/fig_3",
    "classification": {
        "a": "bar chart"
    },
    "summarization": {
        "a": "The bar chart illustrates the number of ALE reports per year from 1988 to 2014, showing a significant increase during the 'Resurgence' period (between 2006 and 2014)."
    },
    "data_extraction": {
      "a": "| Year | Number of ALE Reports Per Year |\n| --- | --- |\n| 1988 | 2 |\n| 1990 | 4 |\n| 1992 | 15 |\n| 1994 | 16 |\n| 1996 | 8 |\n| 1998 | 7 |\n| 2000 | 8 |\n| 2002 | 8 |\n| 2004 | 5 |\n| 2006 | 17 |\n| 2008 | 22 |\n| 2010 | 5 |\n| 2012 | 28 |\n| 2014 | 55 |"
    },
    "vqa": {
        "a": [
            {
                "question_type": "Process-Oriented",
                "question": "In which years did the first wave of ALE publications occur?",
                "answer_type": "Factoid",
                "answer": "Between 1990 and 1998."
            },
            {
                "question_type": "Comparative/Trend",
                "question": "How has the number of ALE reports per year changed over the time?",
                "answer_type": "Factoid",
                "answer": "The number of ALE reports have been increased from 1998 to 2014, with a slight decrease in 2001."
            },
            {
                "question_type": "Structure-Property",
                "question": "In which year were the most reports published about ALE?",
                "answer_type": "Factoid",
                "answer": "2014."
            },
            {
                "question_type": "Application/Performance",
                "question": "Can we expect an increase in ALE publications after 2014?",
                "answer_type": "Factoid",
                "answer": "Based on the behavior shown in the figure and the additional publications that have been published over the year, it is reasonable to expect an increase in the number of ALE reports after 2014."
            }
        ]
    },
    "bbox": {
        "a": {
            "x": 2,
            "y": 1,
            "width": 643,
            "height": 564
        }
    }
}

File: data/alde-imageminer/dev/atomic-layer-etching/simulation-usecase/22/images/fig_8.json
{
    "sample_id": "atomic-layer-etching/simulation-usecase/22/fig_8",
    "classification": {
        "a": "timeline chart"
    },
    "summarization": {
        "a": "The timeline chart illustrates the chronological progression of various research milestones and computational modelling advancements in materials science and technology from 1988 to 2014. Each milestone and advancement is referenced."
    },
    "data_extraction": {
      "a": "| Year | Event | Reference |\n| --- | --- | --- |\n| 1988 | Diamond | [31] |\n| 1989 | Directional III-V (GaAs) | [32] |\n| 1990 | Directional Si with F | [33] |\n| 1991 | Electrochemical (e.g., CdTe) | [105] |\n| 1993 | Directional Si with Cl2, Isotropic III-Vs | [39], [34] |\n| 1994 | Isotropic SiO2 with salts | [109] |\n| 1997 | Computational modeling | - |\n| 1998 | Comoutational modeling | - |\n| 2001 | Neutral Beams | [83] |\n| 2007 | Concept of directional SiO2 with deposition | [102] |\n| 2008 | Directional high-k dielectrics | [51] |\n| 2011 | Graphene using Zn deposition | [123] |\n| 2013 | Si plasma assisted, SiO2 with deposition | [6], [90] |\n| 2014 | First ALE workshop | - |"
    },
    "vqa": {
        "a": [
            {
                "question_type": "Process-Oriented",
                "question": "When modeling studies have been started?",
                "answer_type": "Factoid",
                "answer": "Between 1997 and 1999."
            },
            {
                "question_type": "Comparative/Trend",
                "question": "How have the ALE reports changed over the years?",
                "answer_type": "Factoid",
                "answer": "During the 1990's most ALE reports focused on the directional etching process. In the 2000's, etching processes included the use of plasma as a reactant."
            },
            {
                "question_type": "Structure-Property",
                "question": "In which year was the first directional high-k dielectric reported?",
                "answer_type": "Factoid",
                "answer": "2008."
            },
            {
                "question_type": "Application/Performance",
                "question": "Which type of etching process has been in the spotlight all these years?",
                "answer_type": "Factoid",
                "answer": "The focus was primarily on the directional etching process, although a few isotropic processes were reported in 1993 and 1994."
            }
        ]
    },
    "bbox": {
        "a": {
            "x": 3,
            "y": 3,
            "width": 1266,
            "height": 480
        }
    }
}

File: data/alde-imageminer/dev/atomic-layer-etching/simulation-usecase/30/images/figure_10.json
{
    "sample_id": "atomic-layer-etching/simulation-usecase/30/figure_10",
    "classification": {
        "a": "multiple line chart"
    },
    "summarization": {
        "a": "The chart shows the change in Gibbs free energy (\u0394G) for various reactions (R2-R6) of different surface states with NbF5 at different temperatures. In these models, '0%-slab' denotes a bare Al2O3 surface, while '100%F-slab' and '100%Cl-slab' represent surfaces fully terminated with fluorine or chlorine atoms, respectively."
    },
    "data_extraction": {
      "a": "| temperature [\u00b0C] | R2: Al\u2082O\u2083 \u2192 AlF\u2083 + NbOF\u2083 | R3: 0%-slab \u2192 100%F-slab + NbOF\u2083 | R4: 100%-slab \u2192 166%-F-slab + NbOF\u2083 | R5: 100%-Cl-slab \u2192 166%-F-slab + NbClF\u2084 + NbOF\u2083 | R6: 100%-Cl-slab \u2192 100%-F-slab + NbClF\u2083 |\n| --- | --- | --- | --- | --- | --- |\n| 100 | -48 | -48 | -23 | -80 | -100 |\n| 300 | -58 | -58 | -33 | -100 | -122 |\n| 600 | -71 | -71 | -47 | -135 | -165 |"
    },
    "vqa": {
        "a": [
            {
                "question_type": "Comparative/Trend",
                "question": "Which reaction is the most exergonic?",
                "answer_type": "Factoid",
                "answer": "R6."
            },
            {
                "question_type": "Comparative/Trend",
                "question": "How do the reaction rank from least exergonic to most exergonic?",
                "answer_type": "List",
                "answer": "R4, R2,R3, R5, R6"
            },
            {
                "question_type": "Comparative/Trend",
                "question": "Which reactions are thermodynamically favorable?",
                "answer_type": "Factoid",
                "answer": "All of them."
            },
            {
                "question_type": "Structure-Property",
                "question": "What surface state is the most reactive towards the NbF5?",
                "answer_type": "Factoid",
                "answer": "The fully chlorinated surface (100%-Cl-slab) is the most reactive (the most negative \u0394G)."
            }
        ]
    },
    "bbox": {
        "a": {
            "x": 0,
            "y": 0,
            "width": 450,
            "height": 402
        }
    }
}

File: data/alde-imageminer/dev/atomic-layer-etching/simulation-usecase/30/images/figure_11.json
{
    "sample_id": "atomic-layer-etching/simulation-usecase/30/figure_11",
    "classification": {
        "a": "multiple line chart"
    },
    "summarization": {
        "a": "The chart shows the change in Gibbs free energy (\u0394G) for various reactions (R8-R14) of different surface states with CCl4 at different temperatures. In these models, '0%-slab' denotes a bare Al2O3 surface, while '100%F-slab' and '100%Cl-slab' represent surfaces fully terminated with fluorine or chlorine atoms, respectively."
    },
    "data_extraction": {
      "a": "| temperature [\u00b0C] | R8: Al\u2082O\u2083(s) \u2192 AlCl\u2083 + COCl\u2082 | R9: 0%\u00b7slab \u2192 100%Cl-slab + COCl\u2082 | R10: 100%F-slab \u2192 100%Cl-slab + CFCl\u2083 | R11: 100%F-slab \u2192 66%Cl-slab + CFCl\u2083 + AlCl\u2083 | R12: 166%F-slab \u2192 100%Cl-slab + CFCl\u2083 + AlCl\u2083 | R13: 100%F-slab \u2192 0%\u00b7slab + CFCl\u2083 + AlCl\u2083 | R14: 166%F-slab \u2192 0%\u00b7slab + CFCl\u2083 + AlCl\u2083 |\n| --- | --- | --- | --- | --- | --- | --- | --- |\n| 100 | -74 | -49 | 50 | 30 | 23 | -4 | -10 |\n| 300 | -72 | -49 | 43 | 6 | -3 | -56 | -63 |\n| 600 | -62 | -40 | 26 | -31 | -43 | -136 | -143 |"
    },
    "vqa": {
        "a": [
            {
                "question_type": "Comparative/Trend",
                "question": "Which reaction is endergonic in the whole temperature range?",
                "answer_type": "Factoid",
                "answer": "R10."
            },
            {
                "question_type": "Structure-Property",
                "question": "Which surface state is the most reactive towards CCl4 at low temperatures?",
                "answer_type": "Factoid",
                "answer": "Unmodified Al2O3 surface."
            },
            {
                "question_type": "Structure-Property",
                "question": "Which surface state is the most reactive towards CCl4 at high temperatures?",
                "answer_type": "Factoid",
                "answer": "The over-fluorinated surface (166%F-slab)."
            },
            {
                "question_type": "Comparative/Trend",
                "question": "Is reaction R14 thermodynamically limited?",
                "answer_type": "Factoid",
                "answer": "No."
            }
        ]
    },
    "bbox": {
        "a": {
            "x": 0,
            "y": 0,
            "width": 455,
            "height": 408
        }
    }
}

File: data/alde-imageminer/dev/atomic-layer-etching/simulation-usecase/30/images/figure_2.json
{
    "sample_id": "atomic-layer-etching/simulation-usecase/30/figure_2",
    "classification": {
        "a": "line chart"
    },
    "summarization": {
        "a": "The chart shows the relationship between the pulse time of NbF<sub>5</sub> and the etch per cycle in \u00c5/cycle in the cycle (X/6s/3s/6s). The temperature was fixed at 460\u00b0C."
    },
    "data_extraction": {
      "a": "| NbF<sub>5</sub> pulse time [s] | etch per cycle [\u00c5/Cycle] |\n| --- | --- |\n| 0.0 | -0.05 |\n| 0.5 | 0.49 |\n| 1.75 | 0.87 |\n| 3.0 | 1.46 |"
    },
    "vqa": {
        "a": [
            {
                "question_type": "Comparative/Trend",
                "question": "Does the EPC show self-limiting behaviour? Why or why not?",
                "answer_type": "Paragraph",
                "answer": "No, it doesn't. When the process is self-limiting, the graph should look like a plateau, because adding more precursor doesn't increase etch rate any further, when the surface is saturated. Here, the EPC keeps increasing with increasing pulse time."
            },
            {
                "question_type": "Process-Oriented",
                "question": "What are the specific process conditions for this data set?",
                "answer_type": "Factoid",
                "answer": "The pulse sequense is X/6/3/6 s (variable NbF5, 6s Purge, 3s CCl4, 6s Purge). The temperature is 460\u00b0C."
            },
            {
                "question_type": "Comparative/Trend",
                "question": "Does CCl4 etch the material on its own? Why or why not?",
                "answer_type": "Paragraph",
                "answer": "No. The data point corresponding to a NbF5 pulse time of 0 seconds is centred at 0.0 \u00c5/cycle. Although there are error bars due to experimental uncertanty, the deviation is small and eessentially zero material is removed without the second precursor."
            },
            {
                "question_type": "Comparative/Trend",
                "question": "What is the highest removal rate shown?",
                "answer_type": "Factoid",
                "answer": "1.46 \u00c5/Cycle."
            }
        ]
    },
    "bbox": {
        "a": {
            "x": 0,
            "y": 0,
            "width": 458,
            "height": 420
        }
    }
}
