Repository: sciknoworg/sci-imageminer

## Project Overview  

**Sci-ImageMiner** is an annotation project on figures from **atomic layer deposition (ALD)** and **atomic layer etching (ALE)**, situated within the broader field of materials science and engineering. Within each of these categories, the data is further organized into the sub-categories **experimental-usecase** and **simulation-usecase**.

It aims to host gold-standard annotations for chart classification, data extraction, summarization, and question answering—providing both pilot and full-phase data to support multimodal AI research in scientific image understanding.

File: data/alde-imageminer/dev/atomic-layer-etching/simulation-usecase/30/images/figure_4.json
{
    "sample_id": "atomic-layer-etching/simulation-usecase/30/figure_4",
    "classification": {
        "a": "line chart"
    },
    "summarization": {
        "a": "The chart shows the etch per cycle at different CCl\u2084 pulse times. The NbF5 and nitrogen pulse times were set to 3 and 6 seconds respectively. The temperature was fixed at 460 \u00b0C."
    },
    "data_extraction": {
      "a": "| CCl\u2084 pulse time [s] | etch per cycle [\u00c5/Cycle] |\n| --- | --- |\n| 0.5 | 1.1 |\n| 1.5 | 1.05 |\n| 1.75 | 1.0 |\n| 3.0 | 1.43 |"
    },
    "vqa": {
        "a": [
            {
                "question_type": "Comparative/Trend",
                "question": "For which pulse times does EPC show a plateau?",
                "answer_type": "Factoid",
                "answer": "Between 0.5 and 1.75 seconds."
            },
            {
                "question_type": "Comparative/Trend",
                "question": "Does the EPC show self-limiting behaviour or only partial self-limiting behaviour?",
                "answer_type": "Paragraph",
                "answer": "The EPC displays partial self-limiting behavior rather than strict saturation. While it shows a plateau at roughly 1.1 \u00c5/cycle, it noticebly increases to 1.4 \u00c5/cycle when the pulse time is extended to 3 seconds. This suggests the reaction is not completely self-limiting."
            },
            {
                "question_type": "Comparative/Trend",
                "question": "What is the minimum etch rate observed?",
                "answer_type": "Factoid",
                "answer": "1.05 \u00c5/cycle."
            },
            {
                "question_type": "Comparative/Trend",
                "question": "What is the most efficient CCl4 pulse time?",
                "answer_type": "Factoid",
                "answer": "0.5 seconds (EPC is nearly identical to that at 1.75 seconds pulse time, but saves time and precursor)."
            }
        ]
    },
    "bbox": {
        "a": {
            "x": 0,
            "y": 0,
            "width": 455,
            "height": 411
        }
    }
}

File: data/alde-imageminer/dev/atomic-layer-etching/simulation-usecase/30/images/figure_5.json
{
    "sample_id": "atomic-layer-etching/simulation-usecase/30/figure_5",
    "classification": {
        "a": "multiple line chart"
    },
    "summarization": {
        "a": "The chart shows the relationship between etch temperature and etch per cycle for two different sequences: NbF5 +  CCl4 (3/6/3/6s) and CCl4 (3/6s). CCl4 alone produces no etching."
    },
    "data_extraction": {
      "a": "| etch temperature [\u00b0C] | NbF5 +  CCl4 (3/6/3/6s): etch per cycle [A/Cycle] | CCl4 (3/6s): etch per cycle [A/Cycle] |\n| --- | --- | --- |\n| 380 | 0.03 | -0.07 |\n| 400 | 0.225 | -0.06 |\n| 460 | 1.45 | -0.06 |"
    },
    "vqa": {
        "a": [
            {
                "question_type": "Comparative/Trend",
                "question": "Does the process exhibit a clear ALE window? Why or why not?",
                "answer_type": "Paragraph",
                "answer": "No. An ALE window would look like a plateau, where the EPC remains roughly constant across wide range of temperatures. Here, the EPC rises continiously."
            },
            {
                "question_type": "Process-Oriented",
                "question": "Which cycle sequence is shorter?",
                "answer_type": "Factoid",
                "answer": "CCl4 sequence (9 seconds vs. 18 seconds in NbF5/CCl4 sequence)."
            },
            {
                "question_type": "Comparative/Trend",
                "question": "How does the presence or absence of the NbF5 step impact the etching?",
                "answer_type": "Factoid",
                "answer": "Wihtout NbF5 step, no etching occurs."
            },
            {
                "question_type": "Comparative/Trend",
                "question": "Is this ALE process insenstiive or highly sensitive to the temperature fluctuations?",
                "answer_type": "Factoid",
                "answer": "Highly sensitive (EPC jumps from 0.2 \u00c5/Cycle at 400 \u00b0C to 1.45 \u00c5/Cycle at 460 \u00b0C)"
            }
        ]
    },
    "bbox": {
        "a": {
            "x": 0,
            "y": 0,
            "width": 450,
            "height": 416
        }
    }
}

File: data/alde-imageminer/dev/atomic-layer-etching/simulation-usecase/30/images/figure_6.json
{
    "sample_id": "atomic-layer-etching/simulation-usecase/30/figure_6",
    "classification": {
        "a": "multiple scatter plot"
    },
    "summarization": {
        "a": "The chart shows the etched thickness of Al2O3 (ALD), SiO2 (TOx), and Si3N4 (LPCVD) as a function of etch cycles. For  Al2O, the thickness increases linearly with etch cycles. For Si3N4 (LPCVD) and SiO2 (TOx), no etching is observed."
    },
    "data_extraction": {
      "a": "| etch cycles | etched thickness [nm] | Film |\n| --- | --- | --- |\n| 1 | 0,40 | Al2O3 (ALD) |\n| 60 | 5,49 | Al2O3 (ALD) |\n| 100 | 12,19 | Al2O3 (ALD) |\n| 149 | 17,05 | Al2O3 (ALD) |\n| 0 | 0,51 | SiO2(TOx) |\n| 60 | 0,48 | SiO2(TOx) |\n| 100 | 0,44 | SiO2(TOx) |\n| 150 | 0,44 | SiO2(TOx) |\n| 0 | 0,32 | Si3N4(LPCVD) |\n| 50 | 0,40 | Si3N4(LPCVD) |\n| 100 | 0,44 | Si3N4(LPCVD) |\n| 150 | 0,44 | Si3N4(LPCVD) |"
    },
    "vqa": {
        "a": [
            {
                "question_type": "Comparative/Trend",
                "question": "What is the etch rate per cycle for Al2O3? How to derive it?",
                "answer_type": "Paragraph",
                "answer": "0.11 nm/cycle. The trendlineshown on the image is  y = 0.11x - 0.49. The slope of the line represents the rate of removal per cycle."
            },
            {
                "question_type": "Application/Performance",
                "question": "Which materials can act as masks for selective etching of Al2o3 with this process?",
                "answer_type": "Factoid",
                "answer": "SiO2 and Si3N4."
            },
            {
                "question_type": "Comparative/Trend",
                "question": "Is the EPC of Al2O3 constant or does it increase?",
                "answer_type": "Factoid",
                "answer": "EPC is constant (as the trendline is linear)"
            },
            {
                "question_type": "Comparative/Trend",
                "question": "What percentage of the variance in the experimental data is explained by the linear fit?",
                "answer_type": "Factoid",
                "answer": "98%"
            }
        ]
    },
    "bbox": {
        "a": {
            "x": 0,
            "y": 0,
            "width": 450,
            "height": 414
        }
    }
}

File: data/alde-imageminer/dev/atomic-layer-etching/simulation-usecase/30/images/figure_7.json
{
    "sample_id": "atomic-layer-etching/simulation-usecase/30/figure_7",
    "classification": {
        "a": "multiple line chart"
    },
    "summarization": {
        "a": "The chart shows the XPS depth profile of various species (C 1s, O 1s, F 1s, Al 2p, Nb 3d), shown as at.% against sputter time. It reveals a high surface fluorine concentration that gradually decreases with sputter time, while the oxygen signal significantly increases deep into the film. The  aluminum content rises slightly and niobium remains low."
    },
    "data_extraction": {
      "a": "| sputter time [min] | atomic % | Species |\n| --- | --- | --- |\n| 0,00 | 49,27 | F1s |\n| 0,26 | 56,54 | F1s |\n| 0,51 | 53,77 | F1s |\n| 1,02 | 46,38 | F1s |\n| 1,53 | 36,81 | F1s |\n| 2,00 | 26,08 | F1s |\n| 2,78 | 12,69 | F1s |\n| 3,51 | 5,88 | F1s |\n| 4,26 | 2,88 | F1s |\n| 5,00 | 1,96 | F1s |\n| 0,02 | 14,65 | O1s |\n| 0,26 | 16,85 | O1s |\n| 0,52 | 19,96 | O1s |\n| 1,01 | 25,96 | O1s |\n| 1,50 | 34,15 | O1s |\n| 2,00 | 44,08 | O1s |\n| 2,75 | 54,46 | O1s |\n| 3,49 | 59,77 | O1s |\n| 4,26 | 62,08 | O1s |\n| 4,99 | 61,50 | O1s |\n| 0,02 | 19,62 | Al2p |\n| 0,27 | 23,42 | Al2p |\n| 0,52 | 24,35 | Al2p |\n| 1,01 | 25,85 | Al2p |\n| 1,53 | 27,58 | Al2p |\n| 2,01 | 29,65 | Al2p |\n| 2,79 | 31,96 | Al2p |\n| 3,52 | 33,69 | Al2p |\n| 4,26 | 33,81 | Al2p |\n| 4,99 | 32,31 | Al2p |\n| 0,02 | 14,77 | C1s |\n| 0,25 | 2,19 | C1s |\n| 0,51 | 1,62 | C1s |\n| 1,01 | 1,50 | C1s |\n| 1,51 | 0,92 | C1s |\n| 2,01 | 0,12 | C1s |\n| 2,75 | 0,46 | C1s |\n| 3,49 | 0,23 | C1s |\n| 4,23 | 0,23 | C1s |\n| 5,02 | 0,12 | C1s |\n| 0,01 | 1,38 | Nb 3d |\n| 0,27 | 1,15 | Nb 3d |\n| 0,51 | 0,92 | Nb 3d |\n| 1,01 | 0,69 | Nb 3d |\n| 1,51 | 0,92 | Nb 3d |\n| 2,00 | 0,69 | Nb 3d |\n| 2,75 | 0,58 | Nb 3d |\n| 3,52 | 0,46 | Nb 3d |\n| 4,28 | 0,12 | Nb 3d |\n| 4,99 | 0,12 | Nb 3d |"
    },
    "vqa": {
        "a": [
            {
                "question_type": "Comparative/Trend",
                "question": "What is the dominant species on the surface?",
                "answer_type": "Factoid",
                "answer": "Fluorine"
            },
            {
                "question_type": "Comparative/Trend",
                "question": "What is the dominant species in the bulk?",
                "answer_type": "Factoid",
                "answer": "Oxygen."
            },
            {
                "question_type": "Comparative/Trend",
                "question": "Is aluminium content higher on the surface or in the bulk?",
                "answer_type": "Factoid",
                "answer": "In the bulk."
            },
            {
                "question_type": "Comparative/Trend",
                "question": "Does the fluorination happen exclusively on the surface or does it extend deeper into the film? Why?",
                "answer_type": "Paragraph",
                "answer": "The fluorination extends significantly deep into the film. Even after 3-4 minutes of sputtering, F signal is still detectable. Since sputtering removes material over time, the persisiting signal indicates that the fluorination happens not only on the surface."
            }
        ]
    },
    "bbox": {
        "a": {
            "x": 0,
            "y": 0,
            "width": 455,
            "height": 400
        }
    }
}

File: data/alde-imageminer/dev/atomic-layer-etching/simulation-usecase/30/images/figure_8.json
{
    "sample_id": "atomic-layer-etching/simulation-usecase/30/figure_8",
    "classification": {
        "a": "multiple line chart"
    },
    "summarization": {
        "a": "A chart showing the XPS elemental depth profile (at.% agains sputter time) of C, O, Al, Nb and Cl on the Al2O3 surface after approx. 18 nm were removed."
    },
    "data_extraction": {
      "a": "| sputter time [min] | atomic % | species |\n| --- | --- | --- |\n| 0.0 | 26.4 | C1s |\n| 0.3 | 0.4 | C1s |\n| 0.5 | 0.2 | C1s |\n| 1.0 | 0.0 | C1s |\n| 1.5 | 0.4 | C1s |\n| 2.0 | 0.0 | C1s |\n| 2.8 | 0.2 | C1s |\n| 0.0 | 26.4 | F1s |\n| 0.2 | 1.4 | F1s |\n| 0.5 | 0.2 | F1s |\n| 1.0 | 0.5 | F1s |\n| 1.5 | 0.4 | F1s |\n| 2.0 | 0.5 | F1s |\n| 2.8 | 0.2 | F1s |\n| 0.0 | 26.4 | Nb 3d |\n| 0.3 | 0.3 | Nb 3d |\n| 0.5 | 0.2 | Nb 3d |\n| 1.0 | 0.5 | Nb 3d |\n| 1.5 | 0.4 | Nb 3d |\n| 2.0 | 0.5 | Nb 3d |\n| 2.8 | 0.2 | Nb 3d |\n| 0.0 | 24.6 | Al 2p |\n| 0.2 | 34.6 | Al 2p |\n| 0.5 | 34.9 | Al 2p |\n| 1.0 | 35.0 | Al 2p |\n| 1.5 | 35.4 | Al 2p |\n| 2.0 | 35.2 | Al 2p |\n| 2.4 | 35.2 | Al 2p |\n| 2.7 | 35.1 | Al 2p |\n| 0.0 | 41.9 | O1s |\n| 0.2 | 63.6 | O1s |\n| 0.5 | 64.1 | O1s |\n| 1.0 | 64.8 | O1s |\n| 1.5 | 64.8 | O1s |\n| 2.0 | 64.3 | O1s |\n| 2.8 | 64.7 | O1s |\n| 0.0 | 0.0 | Cl 2p |\n| 0.3 | 0.0 | Cl 2p |\n| 0.5 | 0.3 | Cl 2p |\n| 1.0 | 0.0 | Cl 2p |\n| 1.5 | 0.0 | Cl 2p |\n| 2.0 | 0.0 | Cl 2p |\n| 2.8 | 0.0 | Cl 2p |"
    },
    "vqa": {
        "a": [
            {
                "question_type": "Process-Oriented",
                "question": "Does the etching process leave significant Nb and Cl contamination on the remaining surface? What supports this conclusion?",
                "answer_type": "Paragraph",
                "answer": "No, the etching process leaves minimal precursor contamination on the remaining surface. The XPS depth profile demonstrates that residues of Niobium and Chlorine are negligible. It is indicating that the volatile  reaction products or unreacted precursors were successfully removed."
            },
            {
                "question_type": "Comparative/Trend",
                "question": "What is the dominant species on the surface?",
                "answer_type": "Factoid",
                "answer": "Oxygen"
            },
            {
                "question_type": "Comparative/Trend",
                "question": "What is the dominant species in the bulk?",
                "answer_type": "Factoid",
                "answer": "Oxygen"
            },
            {
                "question_type": "Comparative/Trend",
                "question": "To what extent is the fluorinated layer removed from the surface after the final etch pulse?",
                "answer_type": "Factoid",
                "answer": "The removal is not compelte, a thin residual fluorinated layer persists on the surface."
            }
        ]
    },
    "bbox": {
        "a": {
            "x": 0,
            "y": 0,
            "width": 456,
            "height": 406
        }
    }
}
