Repository: sciknoworg/sci-imageminer

<div align="center">
</div>

## Project Overview  

**Sci-ImageMiner** is an annotation project on figures from **atomic layer deposition (ALD)** and **atomic layer etching (ALE)**, situated within the broader field of materials science and engineering. Within each of these categories, the data is further organized into the sub-categories **experimental-usecase** and **simulation-usecase**.

It aims to host gold-standard annotations for chart classification, data extraction, summarization, and question answering—providing both pilot and full-phase data to support multimodal AI research in scientific image understanding.

### 🗂️ Directory Structure  

We have compiled the dataset for annotation in this repository, structured into clearly defined categories and sub-categories.  
The layout reflects the distinction between ALD and ALE literature, as well as between experimental and simulation studies, making it easier to navigate both the pilot and full annotation phases.  


```text
data
├── alde-imageminer
│   ├── train
│   │   ├── atomic-layer-deposition
│   │   │   ├── experimental-usecase
│   │   │   │   ├── paper #
│   │   │   │   │   ├── images
│   │   │   │   │   │   ├── figures
│   │   │   │   │   │   │   ├── filename.jpg          # (JPEG) actual figure image extracted using MinerU
│   │   │   │   │   │   │   └── filename.json        # (JSON) expert annotated JSON
│   │   │   │   ├── Author et al.pdf                # (PDF) actual PDF document
│   │   │   │   ├── content.json                    # (JSON) structured content extracted using MinerU
│   │   │   └── ...
│   │   └── simulation-usecase
│   │       └── ...
│   └── atomic-layer-etching
│       └── ...
└── dev/test
    ├── atomic-layer-deposition
    │   ├── experimental-usecase
    │   └── simulation-usecase
    └── atomic-layer-etching
        ├── experimental-usecase
        └── simulation-usecase
```

## 🛠️ Tools Used

- **[MinerU](https://github.com/opendatalab/MinerU)** → structured text, figures, formulas, and tables from PDFs. It is created by OpenDataLab as an open-source tool designed for data extraction from PDF documents, converting them into structured machine-readable formats like Markdown and JSON. MinerU can interpret the complex layout structure of research papers, including figures, tables, formulas, and text.
- **[Qwen2.5-VL](https://github.com/QwenLM/Qwen2.5-VL)** → multimodal LLM applied for classification, extraction, and summarization. Specifically, we used [Qwen2.5-VL-7B-Instruct](https://huggingface.co/Qwen/Qwen2.5-VL-7B-Instruct).
- **[Prompts](code/baseline/prompts)** folder documents the prompts used for information extraction (figure type, data, summary, and VQA).

### 📊 Dataset Statistics

#### Overall

| Split Name | ALD-Experimental-UseCase-Papers | ALD-Experimental-UseCase-Figures | ALD-Simulation-UseCase-Papers | ALD-Simulation-UseCase-Figures | ALE-Experimental-UseCase-Papers | ALE-Experimental-UseCase-Figures | ALE-Simulation-UseCase-Papers | ALE-Simulation-UseCase-Figures | Total-Papers | Total-Figures |
|---|---|---|---|---|---|---|---|---|---|---|
| Train | 42 | 330 | 35 | 349 | 27 | 248 | 22 | 243 | 126 | 1170 |
| Dev | 6 | 50 | 6 | 59 | 5 | 55 | 3 | 37 | 20 | 201 |
| Test | 18 | 172 | 17 | 149 | 14 | 138 | 10 | 121 | 59 | 580 |
| Total | 66 | 552 | 58 | 557 | 46 | 441 | 35 | 401 | 205 | 1951 |

#### Figure type Distribution

We have defined a taxonomy of 39 figure types including "unknown". The full taxonomy with descriptions, parent taxonomy category, and aliases is here [figure_taxonomy.tsv](https://github.com/sciknoworg/ALD-E-ImageMiner/blob/main/figure_taxonomy.tsv). The ALD/E-ImageMiner project maintains a focus only on figures of parent taxonomy category `quantitative plot`.


| Figure Type                     | Train | Dev | Test |
|---------------------------------|-------|-----|------|
| 3d scatter plot                 | 10    | 0   | 4    |
| apparatus diagram               | 51    | 1   | 28   |
| area chart                      | 1     | 0   | 0    |
| band diagram                    | 5     | 0   | 8    |
| bar chart                       | 35    | 2   | 13   |
| box plot                        | 6     | 0   | 4    |
| chromaticity diagram            | 1     | 0   | 0    |
| conceptual diagram              | 146   | 35  | 45   |
| contour heatmap                 | 38    | 0   | 8    |
| device structure diagram        | 10    | 2   | 4    |
| formula                         | 2     | 0   | 0    |
| grouped bar chart               | 9     | 0   | 3    |
| heatmap                         | 75    | 0   | 28   |
| image panel                     | 235   | 33  | 86   |
| line chart                      | 114   | 29  | 51   |

### Annotations and Metadata
All annotations, labels, bounding boxes, and structured metadata in this repository are licensed under CC BY 4.0 (see [LICENSE](data/LICENSE.md) file).

You are free to use, modify, and redistribute the annotations with proper attribution.

File: data/alde-imageminer/inter-annotator-agreement-data/atomic-layer-deposition/experimental-usecase/30/1/figure_1.json
{
    "sample_id": "atomic-layer-deposition/experimental-usecase/30/figure_1",
    "classification": {
        "a": "stacked spectra chart",
        "b": "stacked spectra chart",
        "c": "stacked spectra chart"
    },
    "summarization": {
        "a": "The stacked grazing-incidence XRD spectra for films grown at 500 \u00b0C show dominant hematite reflections with multiple indexed planes, indicating well-developed crystallinity. Differences between as-deposited and FGA-treated traces suggest post-growth structural reorganization.",
        "b": "At 400 \u00b0C, the spectra reveal coexistence of hematite and magnetite phases. Both as-deposited and FGA-treated patterns exhibit mixed reflections, indicating incomplete phase transformation relative to the 500 \u00b0C case.",
        "c": "The 375 \u00b0C spectrum is dominated by magnetite reflections, with fewer observable peaks and lower overall complexity, consistent with reduced crystallinity and thinner films at lower growth temperature."
    },
    "data_extraction": {
        "a": "| 2\u03b8 (degree) | Phase / Reflection |\n|-------------|--------------------|\n| 24.138 | hematite (012) |\n| 33.153 | hematite (104) |\n| 35.612 | hematite (110) |\n| 40.480 | hematite (024) |\n| 40.855 | hematite (113) |\n| 54.091 | hematite (116) |\n| 57.590 | hematite (018) |\n| 62.451 | hematite (214) |\n| 63.991 | hematite (300) |",
        "b": "| 2\u03b8 (degree) | Phase / Reflection |\n|-------------|--------------------|\n| 24.138 | hematite (012) |\n| 30.095 | magnetite (220) |\n| 33.153 | hematite (104) |\n| 35.423 | magnetite (311) |\n| 35.612 | hematite (110) |\n| 40.855 | hematite (113) |\n| 43.053 | magnetite (400) |",
        "c": "| 2\u03b8 (degree) | Phase / Reflection |\n|-------------|--------------------|\n| 30.095 | magnetite (220) |\n| 35.423 | magnetite (311) |"
    },
    "vqa": {
        "c": [
            {
                "question_type": "Structure-Property",
                "question": "Which crystalline phase is indicated by the strong 220 and 311 reflections in subfigure (c)?",
                "answer_type": "Factoid",
                "answer": "Magnetite (Fe\u2083O\u2084)."
            }
        ],
        "a": [
            {
                "question_type": "Process-Oriented",
                "question": "How does increasing the growth temperature from 375 \u00b0C to 500 \u00b0C influence the phase evolution observed in the stacked XRD spectra?",
                "answer_type": "Paragraph",
                "answer": "As the growth temperature increases, the spectra evolve from a magnetite-dominated pattern at 375 \u00b0C to increasingly complex hematite-rich patterns at 500 \u00b0C. Higher temperature enhances precursor decomposition and atomic mobility, enabling transformation toward thermodynamically stable phases and the development of multiple well-defined diffraction peaks."
            },
            {
                "question_type": "Application/Performance",
                "question": "Do the XRD patterns suggest that higher growth temperatures yield films with greater crystalline order?",
                "answer_type": "Yes/No",
                "answer": "Yes"
            }
        ],
        "b": [
            {
                "question_type": "Comparative/Trend",
                "question": "What differences are visible between the as-deposited and FGA-treated spectra in the 400 \u00b0C growth condition?",
                "answer_type": "Paragraph",
                "answer": "-FGA-treated spectra show sharper and more intense reflections.\n-Magnetite peaks become more distinct after FGA.\n-Background scattering is reduced in the annealed trace.\n-Relative peak balance suggests post-deposition phase reordering."
            }
        ]
    },
    "bbox": {
        "a": {
            "x": 0,
            "y": 0,
            "width": 0,
            "height": 0
        },
        "b": {
            "x": 0,
            "y": 0,
            "width": 0,
            "height": 0
        },
        "c": {
            "x": 0,
            "y": 0,
            "width": 0,
            "height": 0
        }
    }
}

File: data/alde-imageminer/inter-annotator-agreement-data/atomic-layer-deposition/experimental-usecase/30/1/figure_2.json
{
    "sample_id": "atomic-layer-deposition/experimental-usecase/30/figure_2",
    "classification": {
        "a": "stacked spectra chart",
        "b": "stacked spectra chart",
        "c": "stacked spectra chart"
    },
    "summarization": {
        "a": "Subfigure (a) presents stacked grazing-incidence XRD patterns of a pure Fe\u2082O\u2083 film grown at 425 \u00b0C. The as-deposited spectrum is dominated by hematite reflections, while the FGA-treated spectrum shows the emergence of magnetite peaks, indicating partial phase reduction during annealing.",
        "b": "Subfigure (b) shows lightly Mg-doped Fe\u2082O\u2083 (Mg/Fe = 0.02). Both hematite and magnetite peaks are present, with magnetite reflections becoming more pronounced after FGA, suggesting Mg-assisted stabilization of the reduced phase.",
        "c": "Subfigure (c) corresponds to heavily Mg-doped Fe\u2082O\u2083 (Mg/Fe = 0.23). Magnetite reflections dominate the stacked spectra, while hematite peaks persist at lower intensity, demonstrating a strong compositional influence of Mg on phase balance."
    },
    "data_extraction": {
        "a": "| 2\u03b8 (degree) | Phase | hkl |\n|-------------|-------|-----|\n| 24.138 | H | 012 |\n| 33.153 | H | 104 |\n| 35.612 | H | 110 |\n| 35.612 | M | 311 |\n| 40.855 | H | 113 |\n| 43.053 | H | 202 |\n| 43.053 | M | 400 |\n| 54.091 | H | 116 |\n| 57.590 | H | 122 |\n| 62.451 | H | 214 |\n| 63.991 | H | 300 |",
        "b": "| 2\u03b8 (degree) | Phase | hkl |\n|-------------|-------|-----|\n| 24.138 | H | 012 |\n| 30.095 | M | 220 |\n| 33.153 | H | 104 |\n| 35.423 | M | 311 |\n| 35.612 | H | 110 |\n| 40.855 | H | 113 |\n| 43.053 | M | 400 |\n| 54.091 | H | 116 |\n| 57.590 | H | 122 |\n| 62.451 | H | 214 |\n| 63.991 | H | 300 |",
        "c": "| 2\u03b8 (degree) | Phase | hkl |\n|-------------|-------|-----|\n| 30.095 | M | 220 |\n| 35.423 | M | 311 |\n| 35.612 | H | 110 |\n| 43.053 | M | 400 |\n| 44.053 | M | 202 |\n| 54.091 | H | 116 |\n| 57.590 | H | 122 |\n| 64.000 | H | 214 |"
    },
    "vqa": {
        "c": [
            {
                "question_type": "Comparative/Trend",
                "question": "How does the phase composition of the highly doped film (Mg/Fe = 0.23) change after FGA compared to the as-deposited state?",
                "answer_type": "Paragraph",
                "answer": "The transformation is much more pronounced than in the pure iron oxide case. After FGA, the hematite reflections (labeled H) largely disappear or diminish significantly, while the magnetite reflections (labeled M, such as 311, 220, 400) become dominant. This indicates that high Mg content facilitates a more complete conversion to the magnetite phase upon annealing."
            }
        ],
        "a": [
            {
                "question_type": "Process-Oriented",
                "question": "What phase transformation is induced by Forming Gas Annealing (FGA) in the pure Fe\u2082O\u2083 film?",
                "answer_type": "Paragraph",
                "answer": "FGA promotes the partial reduction of hematite (Fe\u2082O\u2083) to magnetite (Fe\u2083O\u2084). This is evidenced by the appearance of magnetite-specific diffraction peaks, such as the (220)_M and (400)_M reflections, in the annealed sample (bottom trace) compared to the as-deposited sample (top trace)."
            },
            {
                "question_type": "Structure-Property",
                "question": "Which hematite reflection is the strongest in the as-deposited pure Fe\u2082O\u2083 film?",
                "answer_type": "Factoid",
                "answer": "The (110) reflection (which overlaps with the Magnetite 311 position) appears to be the most intense peak."
            },
            {
                "question_type": "Application/Performance",
                "question": "Why is the stabilization of the magnetite phase via Mg doping advantageous for functional coatings?",
                "answer_type": "Paragraph",
                "answer": "Magnetite offers distinct properties compared to hematite, such as higher electrical conductivity and ferrimagnetism. By using Mg doping to stabilize this phase at moderate growth temperatures (like 425 \u00b0C), these functional properties can be integrated into devices such as spintronic components or sensors more reliably than using pure iron oxide, which tends to favor hematite."
            }
        ]
    },
    "bbox": {
        "a": {
            "x": 0,
            "y": 0,
            "width": 0,
            "height": 0
        },
        "b": {
            "x": 0,
            "y": 0,
            "width": 0,
            "height": 0
        },
        "c": {
            "x": 0,
            "y": 0,
            "width": 0,
            "height": 0
        }
    }
}

File: data/alde-imageminer/inter-annotator-agreement-data/atomic-layer-deposition/experimental-usecase/30/10/figure_7.json
{
    "sample_id": "atomic-layer-deposition/experimental-usecase/30/figure_7",
    "classification": {
        "a": "unknown"
    },
    "bbox": {
        "a": {
            "x": 0,
            "y": 0,
            "width": 0,
            "height": 0
        }
    }
}

File: data/alde-imageminer/inter-annotator-agreement-data/atomic-layer-deposition/experimental-usecase/30/2/figure_2.json
{
    "sample_id": "atomic-layer-deposition/experimental-usecase/30/figure_2",
    "classification": {
        "a": "stacked spectra chart",
        "b": "stacked spectra chart",
        "c": "stacked spectra chart"
    },
    "summarization": {
        "a": "Grazing-incidence XRD patterns of an undoped Fe\u2082O\u2083 film grown at 425 \u00b0C (cycle sequence shown on-plot), comparing as-deposited to forming-gas annealed (FGA) states. The as-deposited pattern is indexed primarily to hematite (H), while after FGA the pattern shows magnetite-type (M) reflections (e.g., 220, 311, 400, 422) with a small but detectable shift between the nearby hematite 110 and magnetite 311 positions, consistent with reduction during annealing. PDF reference cards for H and M are given on the panel.",
        "b": "GIXRD patterns of an Fe\u2082O\u2083:MgO film grown at 425 \u00b0C with low Mg incorporation (Mg/Fe \u2248 0.02) (growth cycle recipe shown), comparing as-deposited to FGA. Relative to the undoped case, the as-deposited film is described as mixed hematite + magnetite, and after FGA it shifts toward a magnetite/maghemite-like pattern (spinel-type reflections emphasized in the indexing).",
        "c": "GIXRD patterns of an Fe\u2082O\u2083:MgO film grown at 425 \u00b0C with higher Mg incorporation (Mg/Fe \u2248 0.23) (growth cycle recipe shown), comparing as-deposited to FGA. With increased MgO cycling, the authors report that after annealing the film shows no unambiguous hematite reflections, with peak positions shifted toward those expected for magnetite/maghemite at slightly lower 2\u03b8, indicating Mg-assisted stabilization of the reduced/spinel-like phase content under FGA."
    },
    "data_extraction": {
        "a": "| 2\u03b8 (degree) | As-deposited (Norm. Int.) | FGA (Norm. Int.) |\n|---|---|---|\n| 24.1 | 0.30 | 0.05 |\n| 30.1 | 0.05 | 0.15 |\n| 33.2 | 0.40 | 0.05 |\n| 35.6 | 1.00 | 1.00 |\n| 40.9 | 0.10 | 0.05 |\n| 43.1 | 0.15 | 0.15 |\n| 49.5 | 0.20 | 0.05 |\n| 54.1 | 0.25 | 0.05 |\n| 57.5 | 0.10 | 0.10 |\n| 62.5 | 0.35 | 0.45 |\n| 64.0 | 0.25 | 0.05 |",
        "b": "| 2\u03b8 (degree) | As-deposited (Norm. Int.) | FGA (Norm. Int.) |\n|---|---|---|\n| 24.1 | 0.35 | 0.05 |\n| 30.1 | 0.15 | 0.25 |\n| 33.2 | 0.35 | 0.05 |\n| 35.6 | 1.00 | 1.00 |\n| 43.1 | 0.20 | 0.20 |\n| 49.5 | 0.15 | 0.05 |\n| 54.1 | 0.20 | 0.05 |\n| 57.0 | 0.10 | 0.15 |\n| 62.6 | 0.35 | 0.40 |\n| 64.0 | 0.20 | 0.05 |",
        "c": "| 2\u03b8 (degree) | As-deposited (Norm. Int.) | FGA (Norm. Int.) |\n|---|---|---|\n| 24.1 | 0.05 | 0.05 |\n| 30.1 | 0.35 | 0.30 |\n| 35.6 | 1.00 | 1.00 |\n| 43.1 | 0.15 | 0.20 |\n| 54.1 | 0.05 | 0.05 |\n| 57.0 | 0.10 | 0.15 |\n| 62.6 | 0.40 | 0.40 |"
    },
    "vqa": {
        "c": [
            {
                "question_type": "Structure-Property",
                "question": "Why is it difficult to uniquely identify magnetite vs maghemite vs MgFe\u2082O\u2084-related spinel phases from these XRD patterns, and how are the peaks labeled in practice?",
                "answer_type": "Paragraph",
                "answer": "Many reflections in magnetite and maghemite coincide, and the maghemite reflection at 26.103\u00b0 (useful for distinguishing) is not apparent in most patterns, so XRD-only discrimination is not reliable here. In Mg-containing films, strong 220/311/400 reflections of MgFe\u2082O\u2084 can also overlap identically with magnetite, although the measured Mg/Fe ratios in these specific samples would not allow MgFe\u2082O\u2084 to be the major phase (it could still contribute). Because of this overlap, the reflections are denoted using magnetite indices as a reporting convention to emphasize differences from hematite."
            }
        ],
        "a": [
            {
                "question_type": "Comparative/Trend",
                "question": "What phase change does forming-gas annealing (FGA) induce in the undoped Fe\u2082O\u2083 film grown at 425 \u00b0C (panel a), according to the paper\u2019s interpretation?",
                "answer_type": "Paragraph",
                "answer": "The paper states that at 425 \u00b0C the as-deposited undoped film consists completely of hematite. After FGA, the diffraction pattern is interpreted as having turned into magnetite, evidenced by the appearance of characteristic 311, 220, 400, and 422 reflections and a small but detectable shift between the nearby hematite 110 and magnetite 311 peak positions. This is consistent with hydrogen-containing anneal conditions driving partial reduction of Fe(III) oxide toward Fe(II)/Fe(III) spinel-type oxide."
            }
        ],
        "b": [
            {
                "question_type": "Structure-Property",
                "question": "In these GIXRD patterns, what do the subscripts H and M on the indexed reflections indicate, and how is that phase assignment supported on the panel?",
                "answer_type": "Paragraph",
                "answer": "H indicates reflections indexed to hematite (\u03b1-Fe\u2082O\u2083).\n\nM indicates reflections indexed to magnetite (Fe\u2083O\u2084).\n\nThe panel explicitly lists reference PDF card identifiers for hematite and magnetite used for indexing, supporting the phase assignment."
            },
            {
                "question_type": "Comparative/Trend",
                "question": "In Fig. b (425 \u00b0C), how does the XRD-indicated phase content change as Mg content increases from Mg/Fe = 0 to 0.02 to 0.23, considering both as-deposited and FGA states?",
                "answer_type": "Paragraph",
                "answer": "At Mg/Fe = 0, the as-deposited film is reported as fully hematite, while after FGA it is reported to convert to magnetite, with characteristic 311, 220, 400, and 422 reflections and a small shift between hematite(110) and magnetite(311). At Mg/Fe \u2248 0.02 (MgO:Fe\u2082O\u2083 = 3:100), the as-deposited film is reported as a hematite + magnetite mixture, and after FGA it is reported to become magnetite/maghemite. At higher Mg loading (Mg/Fe \u2248 0.23, 20 MgO cycles), there are no unambiguous hematite reflections at least after annealing, because peak locations shift toward magnetite/maghemite at lower 2\u03b8."
            }
        ]
    },
    "bbox": {
        "a": {
            "x": 0,
            "y": 0,
            "width": 0,
            "height": 0
        },
        "b": {
            "x": 0,
            "y": 0,
            "width": 0,
            "height": 0
        },
        "c": {
            "x": 0,
            "y": 0,
            "width": 0,
            "height": 0
        }
    }
}

File: data/alde-imageminer/inter-annotator-agreement-data/atomic-layer-deposition/experimental-usecase/30/3/figure_3.json
{
    "sample_id": "atomic-layer-deposition/experimental-usecase/30/figure_3",
    "classification": {
        "a": "stacked spectra chart",
        "b": "stacked spectra chart",
        "c": "stacked spectra chart"
    },
    "summarization": {
        "a": "The figure displays Raman spectra of a material, highlighting peaks at specific wavenumbers corresponding to different phases of iron oxide at 400 \u00b0C.",
        "b": "The figure shows Raman spectra with distinct peaks indicating various phases of iron oxides, including \u03b1-Fe\u2082O\u2083, \u03b3-Fe\u2082O\u2083, and Fe\u2083O\u2084 375 \u00b0C.",
        "c": "The figure presents Raman spectra at two different temperatures, showcasing the presence of Si, SiO\u2082, and various iron oxide phases at 400 \u00b0C and 375 \u00b0C."
    },
    "data_extraction": {
        "a": "| Raman shift, cm\u207b\u00b9 | Intensity, arb.unit. |\n|---|---|\n| 200 | peak at 225, 293 cm\u207b\u00b9 |\n| 400 | peak at 412, 498 cm\u207b\u00b9 |\n| 600 | peak at 613, 668 cm\u207b\u00b9 |\n| 800 | - |\n| 1000 | - |\n| 1200 | - |\n| 1400 | 1320cm\u207b\u00b9 |\n| 1600 | - |\n| 1800 | - |",
        "b": "| Raman shift, cm\u207b\u00b9 | Intensity, arb.unit. |\n|---|---|\n| 200 | peak at 193 cm\u207b\u00b9 |\n| 400 | peak at 306 cm\u207b\u00b9 |\n| 600 | peak at 538, 668 cm\u207b\u00b9 |\n| 800 | peak at 720 cm\u207b\u00b9 |\n| 1000 | - |\n| 1200 | - |\n| 1400 | peak at 1320, 1430 cm\u207b\u00b9 |\n| 1600 | peak at 1580 cm\u207b\u00b9 |\n| 1800 | - |",
        "c": "| Raman shift, cm\u207b\u00b9 | Intensity, arb.units. |\n|---|---|\n| 200 | peak at 225, 293 cm\u207b\u00b9 |\n| 400 | peak at 424, 498 cm\u207b\u00b9 |\n| 600 | peak at 514, 538, 668 cm\u207b\u00b9 |\n| 800 | peak at 720 cm\u207b\u00b9 |\n| 1000 | peak at 950 cm\u207b\u00b9 |\n| 1200 | - |\n| 1400 | peak at 1320 cm\u207b\u00b9 |\n| 1600 | - |"
    },
    "vqa": {
        "c": [
            {
                "question_type": "Process-Oriented",
                "question": "Which phases are present in the figure?",
                "answer_type": "Factoid",
                "answer": "Hematite, maghemite, and magnetite."
            },
            {
                "question_type": "Structure-Property",
                "question": "At which temperature does the film allow the formation of more phases?",
                "answer_type": "Factoid",
                "answer": "425 \u00b0C"
            }
        ],
        "a": [
            {
                "question_type": "Application/Performance",
                "question": "How does the annealing treatment affect the Raman spectra?",
                "answer_type": "Factoid",
                "answer": "The as-deposited film and the film after annealing show the same peaks i.e. same phases."
            }
        ],
        "b": [
            {
                "question_type": "Comparative/Trend",
                "question": "How do the peaks change from one sample to another?",
                "answer_type": "Factoid",
                "answer": "Both samples exhibit the same peaks, but with slightly different intensities."
            }
        ]
    },
    "bbox": {
        "a": {
            "x": 0,
            "y": 0,
            "width": 0,
            "height": 0
        },
        "b": {
            "x": 0,
            "y": 0,
            "width": 0,
            "height": 0
        },
        "c": {
            "x": 0,
            "y": 0,
            "width": 0,
            "height": 0
        }
    }
}

File: data/alde-imageminer/inter-annotator-agreement-data/atomic-layer-deposition/experimental-usecase/30/3/figure_6.json
{
    "sample_id": "atomic-layer-deposition/experimental-usecase/30/figure_6",
    "classification": {
        "a": "image panel",
        "b": "image panel",
        "c": "image panel",
        "d": "image panel"
    },
    "summarization": {
        "a": "The image shows a SEM image of a Fe2O3 film at 425 \u00b0C.",
        "b": "The image shows a SEM image of a Fe3O4-MgO film at 425 \u00b0C with a Mg/Fe ratio of 0.021.",
        "c": "The image shows a SEM image of a Fe3O4-MgO film at 425 \u00b0C with a Mg/Fe ratio of 0.23.",
        "d": "The image shows a SEM image of a Fe3O4-MgO film at 425 \u00b0C with a Mg/Fe ratio of 0.38."
    },
    "data_extraction": {
        "a": "",
        "b": "",
        "c": "",
        "d": ""
    },
    "vqa": {
        "d": [
            {
                "question_type": "Process-Oriented",
                "question": "What can be seen in the subfigures presented?",
                "answer_type": "Factoid",
                "answer": "Changes in the roughness can be observed as a function of the Mg/Fe ratio."
            },
            {
                "question_type": "Structure-Property",
                "question": "Does the MgO content affect the morphology of the film?",
                "answer_type": "Yes/No",
                "answer": "Yes"
            },
            {
                "question_type": "Application/Performance",
                "question": "How does the roughness of the film change as the Mg/Fe ratio increases?",
                "answer_type": "Factoid",
                "answer": "Roughness increases as the Mg/Fe ratio increases. The highest level of roughness is produced at the highest Mg/Fe ratio."
            }
        ],
        "a": [
            {
                "question_type": "Comparative/Trend",
                "question": "Which film is the most rough?",
                "answer_type": "Factoid",
                "answer": "The roughest film is the non-doped film grown with Fe2O3"
            }
        ]
    },
    "bbox": {
        "a": {
            "x": 0,
            "y": 0,
            "width": 0,
            "height": 0
        },
        "b": {
            "x": 0,
            "y": 0,
            "width": 0,
            "height": 0
        },
        "c": {
            "x": 0,
            "y": 0,
            "width": 0,
            "height": 0
        },
        "d": {
            "x": 0,
            "y": 0,
            "width": 0,
            "height": 0
        }
    }
}

File: data/alde-imageminer/inter-annotator-agreement-data/atomic-layer-deposition/experimental-usecase/30/5/1b78016cb355e70dc8f9df6a158ffa618b7d7b3846cf68bd31bde9dd7bfc1aaf.json
{
    "sample_id": "atomic-layer-deposition/experimental-usecase/30/1b78016cb355e70dc8f9df6a158ffa618b7d7b3846cf68bd31bde9dd7bfc1aaf",
    "classification": {
        "a": "image panel",
        "b": "image panel"
    },
    "summarization": {
        "a": "The image shows a microscopic view of a sample tested under the 'Side-by-Side Setup'.",
        "b": "The image shows a microscopic view of a sample tested under the 'Face-to-Face Setup'."
    },
    "data_extraction": {
        "a": "",
        "b": ""
    },
    "vqa": {
        "a": [
            {
                "question_type": "Process-Oriented",
                "question": "Is the process that is performed uniform?",
                "answer_type": "Paragraph",
                "answer": "a\tNot every location on the setup has the same color indicating that there is non-uniformity."
            },
            {
                "question_type": "Application/Performance",
                "question": "Is the probe that is used damaged?",
                "answer_type": "Yes/No",
                "answer": "a\tyes the probe is damaged in the corners."
            }
        ],
        "b": [
            {
                "question_type": "Structure-Property",
                "question": "Is the surface of the samples rough or smooth?",
                "answer_type": "Paragraph",
                "answer": "Based on the images it seems that the surface is rough."
            },
            {
                "question_type": "Application/Performance",
                "question": "Is optical microscopy suited to investigate ALD and ALE?",
                "answer_type": "Paragraph",
                "answer": "Usually ALD and ALE applications involve extremely thin features and thickness's for which optical microscopy is not suitable."
            }
        ]
    },
    "bbox": {
        "a": {
            "x": 0,
            "y": 0,
            "width": 0,
            "height": 0
        },
        "b": {
            "x": 0,
            "y": 0,
            "width": 0,
            "height": 0
        }
    }
}

File: data/alde-imageminer/inter-annotator-agreement-data/atomic-layer-deposition/experimental-usecase/30/5/figure_1.json
{
    "sample_id": "atomic-layer-deposition/experimental-usecase/30/figure_1",
    "classification": {
        "a": "spectra chart",
        "b": "spectra chart",
        "c": "spectra chart"
    },
    "summarization": {
        "a": "X-ray diffraction patterns showing crystalline phases of Fe2O3 hematite and magnetite at deposited at 500 degrees C both as-deposited and annealed.",
        "b": "X-ray diffraction patterns showing crystalline phases of Fe2O3 hematite and magnetite at deposited at 400 degrees C both as-deposited and annealed.",
        "c": "X-ray diffraction patterns showing crystalline phases of Fe2O3 hematite and magnetite at deposited at 375 degrees C both as-deposited and annealed."
    },
    "data_extraction": {
        "a": "| 2\u03b8, degree | Intensity, arb. units, as-deposited | Intensity, arb. units, FGA |\n|---|---|---|\n| 20 | 0.0 |0.0 |\n| 25 | small peak | small peak |\n| 30 | 0.0 |0.0 |\n| 35 | two peaks, one small one big | two peaks, one small one big |\n| 40 | small peak |very small peak|\n| 45 | 0.0 |0.0 |\n| 50 | small peak |very small peak|\n| 55 | peak | small peak |\n| 60 | 0.0 |0.0 |\n| 65 | small peak |0.0 |",
        "b": "| 2\u03b8, degree | Intensity, arb. units, FGA | Intensity, arb. units, as-deposited |\n|---|---|---|\n| 20 | 0.0 |0.0 |\n| 25 | 0.0 | small peak |\n| 30 | small peak |0.0 |\n| 35 | two peaks, one small one big | two peaks big peaks |\n| 40 | 0.0 |small peak|\n| 45 | small peak |0.0 |\n| 50 | 0.0 |small peak|\n| 55 | small peak | peak |\n| 60 | 0.0 |0.0 |\n| 65 | peak | small peak |",
        "c": "| 2\u03b8, degree | Intensity, arb. units, FGA | Intensity, arb. units, as-deposited |\n|---|---|---|\n| 20 | 0.0 |0.0 |\n| 25 | 0.0 | 0.0 |\n| 30 | small peak |peak |\n| 35 | big peak | big peak |\n| 40 | 0.0 |0.0|\n| 45 | peak |0.0 |\n| 50 | 0.0 |0.0|\n| 55 | small peak | 0.0 |\n| 60 | 0.0 |0.0 |\n| 65 | peak | peak |"
    },
    "vqa": {
        "c": [
            {
                "question_type": "Structure-Property",
                "question": "Are there multiple crystal phases for iron oxide deposited at 375 degrees C?",
                "answer_type": "Paragraph",
                "answer": "c\tIt seems that there is just one, the 220 orientation, as the 440 is the same."
            }
        ],
        "a": [
            {
                "question_type": "Process-Oriented",
                "question": "Does the anneal step make the film more crystaline?",
                "answer_type": "Paragraph",
                "answer": "a\tThe number of peaks decreases and so does their height. This indicates that after the FGA step there is a decrease in crystalinity."
            },
            {
                "question_type": "Structure-Property",
                "question": "Are the materials deposited at 400 degrees C and 500 degrees C similar?",
                "answer_type": "Paragraph",
                "answer": "Both subfigure a and b show a similar spectrum as-deposited so the assumption is yes."
            }
        ],
        "b": [
            {
                "question_type": "Structure-Property",
                "question": "How can you create more magnetite phase iron oxide?",
                "answer_type": "Paragraph",
                "answer": "b\tBy performing a functional gas anneal. This creates magnetite peaks in the spectrum."
            }
        ]
    },
    "bbox": {
        "a": {
            "x": 0,
            "y": 0,
            "width": 0,
            "height": 0
        },
        "b": {
            "x": 0,
            "y": 0,
            "width": 0,
            "height": 0
        },
        "c": {
            "x": 0,
            "y": 0,
            "width": 0,
            "height": 0
        }
    }
}

File: data/alde-imageminer/inter-annotator-agreement-data/atomic-layer-deposition/experimental-usecase/30/6/figure_1.json
{
    "sample_id": "atomic-layer-deposition/experimental-usecase/30/figure_1",
    "classification": {
        "a": "spectra chart",
        "b": "spectra chart",
        "c": "spectra chart"
    },
    "summarization": {
        "a": "X-ray diffraction patterns showing crystalline phases of the iron oxide film grown from ferrocene at 500 \u00b0C.",
        "b": "X-ray diffraction patterns showing crystalline phases of the iron oxide film grown from ferrocene at 400 \u00b0C.",
        "c": "X-ray diffraction patterns showing crystalline phases of the iron oxide film grown from (dimethylamino)ferrocene at 375 \u00b0C."
    },
    "data_extraction": {
        "a": "| Species | 2\u03b8, degree |\n|---|---|\n| Hematite as-deposited | Peaks at 24.1\u00b0, 33.2\u00b0, 35.6\u00b0, 40.5\u00b0, 54.1\u00b0, 57.6\u00b0, 62.5\u00b0, 64.0\u00b0 |\n| Hematite FGA | Peaks at 24.1\u00b0, 33.2\u00b0, 35.6\u00b0, 40.9\u00b0, 54.1\u00b0, 62.5\u00b0, 64.0\u00b0 |",
        "b": "| Species | 2\u03b8, degree |\n|---|---|\n| Hematite FGA | Peak at 33.2\u00b0 |\n| Magnetite FGA | Peaks at 30.1\u00b0, 35.4\u00b0, 43.1\u00b0|\n| Hematite as-deposited | Peaks at 30.1\u00b0, 33.2\u00b0, 35.4\u00b0, 43.1\u00b0 |",
        "c": "| Species | 2\u03b8, degree |\n|---|---|\n| Magnetite FGA | Peaks at 30\u00b0, 35\u00b0, 43\u00b0, 54\u00b0, 57\u00b0, 64\u00b0 |\n| Magnetite as-deposited | Peaks at 30\u00b0, 35\u00b0, 43\u00b0, 57\u00b0, 64\u00b0 |"
    },
    "vqa": {
        "c": [
            {
                "question_type": "Process-Oriented",
                "question": "How many ALD cycles were performed for the bottom panel?",
                "answer_type": "Factoid",
                "answer": "500."
            }
        ],
        "a": [
            {
                "question_type": "Process-Oriented",
                "question": "How were the iron oxide films grown of which the results are shown here?",
                "answer_type": "Paragraph",
                "answer": "The ALD cycle consisted of: 1 s iron-precursor pulse, 0.5 s purge, 1 s ozone pulse, 0.5 s purge. For the top and middle panel, ferrocene was used. For the bottom panel, (dimethylamino)ferrocene was used."
            },
            {
                "question_type": "Process-Oriented",
                "question": "How did the process conditions differ between panels?",
                "answer_type": "Factoid",
                "answer": "The conditions differed in deposition temperature when the films were grown. These were 500 \u00b0C, 400 \u00b0C and 375 \u00b0C for the top, middle and bottom panel, respectively."
            },
            {
                "question_type": "Process-Oriented",
                "question": "Which process conditions led exclusively to the growth of hematite?",
                "answer_type": "Factoid",
                "answer": "The top panel in which ferrocene was grown at 500 \u00b0C. Annealing these films did not lead to the formation of magnetite."
            }
        ]
    },
    "bbox": {
        "a": {
            "x": 0,
            "y": 0,
            "width": 0,
            "height": 0
        },
        "b": {
            "x": 0,
            "y": 0,
            "width": 0,
            "height": 0
        },
        "c": {
            "x": 0,
            "y": 0,
            "width": 0,
            "height": 0
        }
    }
}

File: data/alde-imageminer/inter-annotator-agreement-data/atomic-layer-deposition/experimental-usecase/30/6/figure_4.json
{
    "sample_id": "atomic-layer-deposition/experimental-usecase/30/figure_4",
    "classification": {
        "a": "spectra chart",
        "b": "spectra chart"
    },
    "summarization": {
        "a": "The figure displays X-ray Absorption Spectroscopy (XAS) data in Total Fluorescence Yield (TFY) mode for O 1s transitions for five different films.",
        "b": "The figure displays XAS (TFY) data for Fe 2p transitions for five different films."
    },
    "data_extraction": {
        "a": "| Index | Fe2O3:MgO cycle ratio | Temperature |  Photon energy (eV) |\n|---|---|---|---|\n| e | 100:10 | 375 | Peaks at 530, 542 |\n| d | 100:2 | 375 | Peaks at 530, 542 |\n| c | Non-doped | 375 | Peaks at 530, 542 |\n| b | 100:1 | 400 | Peaks at 530, 532, 542 |\n| a | Non-doped | 400 | Peaks at 530, 532, 542 |",
        "b": "| Index | Fe2O3:MgO cycle ratio | Temperature |  Photon energy (eV) |\n|---|---|---|---|\n| e | 100:10 | 375 | Peaks at 708, 710, 722, 724 |\n| d | 100:2 | 375 | Peaks at 708, 710, 722, 724 |\n| c | Non-doped | 375 | Peaks at 708, 710, 722, 724 |\n| b | 100:1 | 400 | Peaks at 708, 710, 722, 724 |\n| a | Non-doped | 400 | Peaks at 708, 710, 722, 724 |"
    },
    "vqa": {
        "a": [
            {
                "question_type": "Comparative/Trend",
                "question": "How does the effect of annealing become apparent from the XAS spectra?",
                "answer_type": "Paragraph",
                "answer": "When the films are annealed, the hematite could transition to (a larger fraction of) magnetite. Visually, in the Fe 2p region, the smaller L_3 peak at 708.5 eV shifts toward the main L_3 peak at 710 eV in that case. A similar trend is also observable for the O 1s region where the peak at 530 eV shifts toward 532 eV. Annealing has no significant effect on films grown at 400 \u00b0C (a, b), but does have a significant effect on films grown at 375 \u00b0C (c, d, e)."
            },
            {
                "question_type": "Process-Oriented",
                "question": "What is the Mg/Fe fraction for the films grown with a 100:10 cycle of Fe2O3 to MgO?",
                "answer_type": "Factoid",
                "answer": "0.062"
            },
            {
                "question_type": "Process-Oriented",
                "question": "What are the relevant peaks in the O 1s region?",
                "answer_type": "Factoid",
                "answer": "The peaks at 530 and 532 eV."
            }
        ],
        "b": [
            {
                "question_type": "Process-Oriented",
                "question": "What are the relevant peaks in the Fe 2p region?",
                "answer_type": "Factoid",
                "answer": "The peaks at 708.5 and 710 eV."
            }
        ]
    },
    "bbox": {
        "a": {
            "x": 0,
            "y": 0,
            "width": 0,
            "height": 0
        },
        "b": {
            "x": 0,
            "y": 0,
            "width": 0,
            "height": 0
        }
    }
}

File: data/alde-imageminer/inter-annotator-agreement-data/atomic-layer-deposition/experimental-usecase/30/6/figure_5.json
{
    "sample_id": "atomic-layer-deposition/experimental-usecase/30/figure_5",
    "classification": {
        "a": "unknown"
    },
    "bbox": {
        "a": {
            "x": 0,
            "y": 0,
            "width": 0,
            "height": 0
        }
    }
}

File: data/alde-imageminer/inter-annotator-agreement-data/atomic-layer-deposition/experimental-usecase/30/6/figure_6.json
{
    "sample_id": "atomic-layer-deposition/experimental-usecase/30/figure_6",
    "classification": {
        "a": "image panel",
        "b": "image panel",
        "c": "image panel",
        "d": "image panel"
    },
    "bbox": {
        "a": {
            "x": 0,
            "y": 0,
            "width": 0,
            "height": 0
        },
        "b": {
            "x": 0,
            "y": 0,
            "width": 0,
            "height": 0
        },
        "c": {
            "x": 0,
            "y": 0,
            "width": 0,
            "height": 0
        },
        "d": {
            "x": 0,
            "y": 0,
            "width": 0,
            "height": 0
        }
    }
}

File: data/alde-imageminer/inter-annotator-agreement-data/atomic-layer-deposition/experimental-usecase/30/6/figure_8.json
{
    "sample_id": "atomic-layer-deposition/experimental-usecase/30/figure_8",
    "classification": {
        "a": "multiple line chart",
        "b": "multiple line chart",
        "c": "multiple line chart",
        "d": "multiple line chart"
    },
    "summarization": {
        "a": "The figure shows hysteresis loops of magnetic material at various temperatures.",
        "b": "The figure shows hysteresis loops of magnetic material at various temperatures.",
        "c": "The figure shows hysteresis loops of magnetic material at various temperatures.",
        "d": "The figure shows hysteresis loops of magnetic material at various temperatures."
    },
    "data_extraction": {
        "a": "| Magnetic field, Oe | -7500 | -5000 | -2500 | 0 | 2500 | 5000 | 7500 |\n|---|---|---|---|---|---|---|---|\n| M, emu/cm\u00b3 | -200 | -100 | 0 | 100 | 200 | 300 | 400 |",
        "b": "| Magnetic field, Oe | -7500 | -5000 | -2500 | 0 | 2500 | 5000 | 7500 |\n|---|---|---|---|---|---|---|---|\n| M, emu/cm\u00b3 | -600 | -400 | -200 | 0 | 200 | 400 | 600 |",
        "c": "| Magnetic field, Oe | -7500 | -5000 | -2500 | 0 | 2500 | 5000 | 7500 |\n|---|---|---|---|---|---|---|---|\n| M, emu/cm\u00b3 | -300 | -150 | 0 | 150 | 300 | 450 | 600 |",
        "d": "| Magnetic field, Oe | -7500 | -5000 | -2500 | 0 | 2500 | 5000 | 7500 |\n|---|---|---|---|---|---|---|---|\n| M, emu/cm\u00b3 | -300 | -150 | 0 | 150 | 300 | 450 | 600 |"
    },
    "vqa": {
        "a": [
            {
                "question_type": "Comparative/Trend",
                "question": "How does Mg doping and annealing influence the magnetic properties of Fe2O3-based films deposited at 375 \u00b0C?",
                "answer_type": "Paragraph",
                "answer": "The coercive field (Hc) decreases systematically with increasing Mg doping, indicating that Mg addition softens the magnetic behaviour. For instance, Hc drops from roughly 485-1950 Oe in undoped films to 150-460 Oe at a Mg/Fe ratio of 0.062. Annealing further reduces Hc, consistent with structural relaxation and grain coarsening. Meanwhile, the saturation magnetization (\u03bcs) increases with moderate Mg incorporation, suggesting improved ferromagnetic ordering and a higher proportion of reduced iron oxide phases such as magnetite. However, excessive Mg content diminishes \u03bcs again, likely due to the formation of a nonmagnetic ternary phase like magnesioferrite."
            },
            {
                "question_type": "Comparative/Trend",
                "question": "What is the temperature range of the Curie temperatures observed for the doped iron oxide films?",
                "answer_type": "Factoid",
                "answer": "Between 820 and 895 K."
            },
            {
                "question_type": "Application/Performance",
                "question": "How do the Mg-doped iron oxide films compare to bulk magnetite?",
                "answer_type": "Factoid",
                "answer": "The Curie temperatures remain between 820 and 895 K, close to that of bulk magnetite, confirming that the dominant phase retains strong ferrimagnetic character."
            },
            {
                "question_type": "Process-Oriented",
                "question": "What were the annealing conditions?",
                "answer_type": "Factoid",
                "answer": "Annealing of all films was carried out at 450 \u00b0C for 30 minutes."
            }
        ]
    },
    "bbox": {
        "a": {
            "x": 0,
            "y": 0,
            "width": 0,
            "height": 0
        },
        "b": {
            "x": 0,
            "y": 0,
            "width": 0,
            "height": 0
        },
        "c": {
            "x": 0,
            "y": 0,
            "width": 0,
            "height": 0
        },
        "d": {
            "x": 0,
            "y": 0,
            "width": 0,
            "height": 0
        }
    }
}

File: data/alde-imageminer/inter-annotator-agreement-data/atomic-layer-deposition/experimental-usecase/30/6/figure_9.json
{
    "sample_id": "atomic-layer-deposition/experimental-usecase/30/figure_9",
    "classification": {
        "a": "line chart",
        "b": "line chart",
        "c": "line chart"
    },
    "summarization": {
        "a": "The figure shows the temperature dependence of magnetization for Fe2O3 films grown at 450 \u00b0C with a film thickness of 705 nm, using a field gradient apparatus (FGA) and a magnetic field of 1000 Oe.",
        "b": "The figure shows the temperature dependence of magnetization for Fe2O3 films grown (Mg-doped, Mg/Fe = 0.021) at 425 \u00b0C with a film thickness of 183 nm, using FGA and a magnetic field of 1000 Oe.",
        "c": "The figure shows the temperature dependence of magnetization for Fe2O3 films grown (Mg-doped, Mg/Fe = 0.062) at 375 \u00b0C with a film thickness of 411 nm, using FGA and a magnetic field of 1000 Oe."
    },
    "data_extraction": {
        "a": "| Temperature, K | FC | ZFC |\n|---|---|---|\n| 0 | ~0.10 | ~0.00 |\n| 50 | ~0.10 | ~0.00 |\n| 100 | ~0.10 | ~0.00 |\n| 150 | ~0.10 | ~0.00 |\n| 200 | ~0.10 | ~0.00 |\n| 250 | ~0.10 | ~0.00 |\n| 300 | ~0.10 | ~0.00 |",
        "b": "| Temperature, K | FC | ZFC |\n|---|---|---|\n| 0 | ~0.06 | ~0.06 |\n| 50 | ~0.06 | ~0.06 |\n| 100 | ~0.06 | ~0.06 |\n| 150 | ~0.06 | ~0.06 |\n| 200 | ~0.06 | ~0.06 |\n| 250 | ~0.06 | ~0.06 |\n| 300 | ~0.06 | ~0.06 |",
        "c": "| Temperature, K | FC | ZFC |\n|---|---|---|\n| 0 | ~0.069 | ~0.069 |\n| 50 | ~0.068 | ~0.068 |\n| 100 | ~0.067 | ~0.067 |\n| 150 | ~0.066 | ~0.066 |\n| 200 | ~0.065 | ~0.065 |\n| 250 | ~0.065 | ~0.065 |\n| 300 | ~0.065 | ~0.065 |"
    },
    "vqa": {
        "a": [
            {
                "question_type": "Process-Oriented",
                "question": "What was the strength of the applied magnetic field for all experiments?",
                "answer_type": "Factoid",
                "answer": "1000 Oe."
            },
            {
                "question_type": "Structure-Property",
                "question": "How does the material itself change when it's cooled below the Verwey transition temperature (T_V)?",
                "answer_type": "Factoid",
                "answer": "At the Verwey transition temperature, TV, ca. 120 K, magnetite is supposed to transform from cubic (T > T_V) to monoclinic (T < T_V) symmetry."
            },
            {
                "question_type": "Comparative/Trend",
                "question": "How does the Mg fraction affect the Verwey transition point?",
                "answer_type": "Paragraph",
                "answer": "As the Mg fraction in the film increases, T_V decreases. As the Mg fraction increases, the difference between ZFC and FC also becomes more pronounced, but the transition point becomes less clear. Finally, an increase in Mg content also causes an overall decrease of magnetization, which is consistent with earlier observations in this work."
            },
            {
                "question_type": "Comparative/Trend",
                "question": "What are the transition temperatures and respective magnetization?",
                "answer_type": "Paragraph",
                "answer": "For the undoped iron oxide film, it is 125 K and a magnetization of 0.11 emu/g; The iron oxide film with Mg/Fe = 0.021, T_V = 120 K, M = 0.055; The iron oxide film with Mg/Fe = 0.062, the T_V is not stated."
            }
        ]
    },
    "bbox": {
        "a": {
            "x": 0,
            "y": 0,
            "width": 0,
            "height": 0
        },
        "b": {
            "x": 0,
            "y": 0,
            "width": 0,
            "height": 0
        },
        "c": {
            "x": 0,
            "y": 0,
            "width": 0,
            "height": 0
        }
    }
}
