Repository: sciknoworg/sci-imageminer

## Project Overview  

**Sci-ImageMiner** is an annotation project on figures from **atomic layer deposition (ALD)** and **atomic layer etching (ALE)**, situated within the broader field of materials science and engineering. Within each of these categories, the data is further organized into the sub-categories **experimental-usecase** and **simulation-usecase**.

It aims to host gold-standard annotations for chart classification, data extraction, summarization, and question answering—providing both pilot and full-phase data to support multimodal AI research in scientific image understanding.

File: data/alde-imageminer/inter-annotator-agreement-data/atomic-layer-deposition/experimental-usecase/30/7/e41f5cb02c26eb48e6ebdddc9a1f676a7c0d1ee404cbf889b9ad19c91b51a116.json
{
    "sample_id": "atomic-layer-deposition/experimental-usecase/30/e41f5cb02c26eb48e6ebdddc9a1f676a7c0d1ee404cbf889b9ad19c91b51a116",
    "classification": {
        "a": "unknown"
    },
    "bbox": {
        "a": {
            "x": 0,
            "y": 0,
            "width": 0,
            "height": 0
        }
    }
}

File: data/alde-imageminer/inter-annotator-agreement-data/atomic-layer-deposition/experimental-usecase/30/7/figure_1.json
{
    "sample_id": "atomic-layer-deposition/experimental-usecase/30/figure_1",
    "classification": {
        "a": "multiple line chart",
        "b": "multiple line chart",
        "c": "multiple line chart"
    },
    "summarization": {
        "a": "The graph shows the X-ray diffraction (XRD) patterns of iron oxide (Fe\u2082O\u2083, hematite) films grown at 500\u202f\u00b0C from Fe(C\u2085H\u2085)\u2082, indicating the presence of crystalline hematite phases. Grazing incidence X-ray diffraction (GIXRD) patterns were used to characterize the iron oxide films grown under these conditions. The thickness of film grown at this temperature was 120\u2013150 nm",
        "b": "The graph shows the X-ray diffraction (XRD) patterns of iron oxide (Fe\u2082O\u2083, hematite) films grown at 400\u202f\u00b0C from Fe(C\u2085H\u2085)\u2082, indicating the presence of crystalline hematite and magnetite phases.The thickness of film grown at this temperature was 264 nm",
        "c": "The graph shows the X-ray diffraction (XRD) patterns of iron oxide (Fe\u2082O\u2083, hematite) films grown at 375\u202f\u00b0C from CpFeC\u2085H\u2084CHN(CH\u2083)\u2082, revealing the presence of crystalline hematite and magnetite phases. thickness of ~76 nm was measured"
    },
    "data_extraction": {
        "a": "| 2\u03b8, degree | Intensity, arb. units |\n|---|---|\n| 20 | 0.0 |\n| 25 | 0.0 |\n| 30 | 0.0 |\n| 35 | 0.0 |\n| 40 | 0.0 |\n| 45 | 0.0 |\n| 50 | 0.0 |\n| 55 | 0.0 |\n| 60 | 0.0 |\n| 65 | 0.0 |",
        "b": "| 2\u03b8, degree | Intensity, arb. units |\n|---|---|\n| 20 | 0.0 |\n| 25 | 0.0 |\n| 30 | 0.0 |\n| 35 | 0.0 |\n| 40 | 0.0 |\n| 45 | 0.0 |\n| 50 | 0.0 |\n| 55 | 0.0 |\n| 60 | 0.0 |\n| 65 | 0.0 |",
        "c": "| 2\u03b8, degree | Intensity, arb. units |\n|---|---|\n| 20 | 0.0 |\n| 25 | 0.0 |\n| 30 | 0.0 |\n| 35 | 0.0 |\n| 40 | 0.0 |\n| 45 | 0.0 |\n| 50 | 0.0 |\n| 55 | 0.0 |\n| 60 | 0.0 |\n| 65 | 0.0 |"
    },
    "vqa": {
        "a": [
            {
                "question_type": "Process-Oriented",
                "question": "How do growth temperature and post-deposition forming gas annealing (FGA) influence the phase composition of iron oxide films grown from Fe(C\u2085H\u2085)\u2082?",
                "answer_type": "Paragraph",
                "answer": "At 500\u202f\u00b0C, the as-deposited film shows strong hematite (Fe\u2082O\u2083) peaks with minor magnetite (Fe\u2083O\u2084) presence. After FGA, hematite peaks diminish and magnetite peaks become more prominent, indicating reduction of Fe\u00b3\u207a to Fe\u00b2\u207a under a reducing atmosphere. At 400\u202f\u00b0C, magnetite is already significant in the as-deposited state, and FGA further enhances its crystallinity. This demonstrates that higher temperatures favor hematite formation initially, while FGA promotes magnetite through oxygen removal."
            },
            {
                "question_type": "Comparative/Trend",
                "question": "Compare the effect of growth temperature on film thickness and phase dominance across the three samples.",
                "answer_type": "Yes/No",
                "answer": "Film thickness increases with temperature: ~72\u202fnm at 375\u202f\u00b0C, ~246\u202fnm at 400\u202f\u00b0C, and ~120\u2013150\u202fnm at 500\u202f\u00b0C (though roughness complicates exact measurement at 500\u202f\u00b0C). Phase trend: lower temperature (375\u202f\u00b0C) favors magnetite dominance even as-deposited, while higher temperature (500\u202f\u00b0C) initially forms hematite, requiring FGA for magnetite conversion. Thus, temperature influences both growth rate and oxidation state."
            },
            {
                "question_type": "Structure-Property",
                "question": "How does the crystalline phase (hematite vs. magnetite) affect the electrical or magnetic properties of the films?",
                "answer_type": "Paragraph",
                "answer": "Magnetite (Fe\u2083O\u2084) is a mixed-valence iron oxide with high electrical conductivity and ferrimagnetic properties, making it suitable for spintronic and magnetic storage applications. Hematite (Fe\u2082O\u2083), in contrast, is an antiferromagnetic semiconductor with low conductivity, better suited for photocatalysis. Therefore, phase control directly determines functional properties."
            },
            {
                "question_type": "Application/Performance",
                "question": "Why is magnetite-rich film preferred for magnetic sensor applications compared to hematite-rich film?",
                "answer_type": "Paragraph",
                "answer": "Magnetite exhibits strong ferrimagnetism and high saturation magnetization, enabling efficient magnetic signal detection and storage. Hematite\u2019s antiferromagnetic nature results in negligible net magnetization, making it unsuitable for magnetic sensing. Thus, process conditions that maximize magnetite formation (lower temperature or FGA treatment) enhance performance in magnetic devices"
            }
        ]
    },
    "bbox": {
        "a": {
            "x": 0,
            "y": 0,
            "width": 0,
            "height": 0
        },
        "b": {
            "x": 0,
            "y": 0,
            "width": 0,
            "height": 0
        },
        "c": {
            "x": 0,
            "y": 0,
            "width": 0,
            "height": 0
        }
    }
}

File: data/alde-imageminer/inter-annotator-agreement-data/atomic-layer-deposition/experimental-usecase/30/7/figure_4.json
{
    "sample_id": "atomic-layer-deposition/experimental-usecase/30/figure_4",
    "classification": {
        "a": "stacked spectra chart",
        "b": "stacked spectra chart",
        "c": "stacked spectra chart",
        "d": "stacked spectra chart",
        "e": "stacked spectra chart"
    },
    "summarization": {
        "a": "The multi line graph represents the X-ray Absorption Spectroscopy (XAS) data for O 1s and Fe 2p transitions in TFY samples, comparing 'as deposited' and 'forming gas annealed' conditions at various temperatures.",
        "b": "The figure displays X-ray Absorption Spectroscopy (XAS) data for O 1s and Fe 2p transitions in TFY samples, comparing 'as deposited' and 'forming gas annealed' conditions at various temperatures."
    },
    "data_extraction": {
        "a": "| photon energy / eV | O 1s XAS (TFY) as deposited | O 1s XAS (TFY) forming gas annealed | Fe 2p XAS (TFY) as deposited | Fe 2p XAS (TFY) forming gas annealed |\n|---|---|---|---|---|\n|530 | | |710 | |\n|535 | | |715 | |\n|540 | | |720 | |\n|545 | | |725 | |\n|550 | | |730 | |",
        "b": "| photon energy / eV | O 1s XAS (TFY) as deposited | O 1s XAS (TFY) forming gas annealed | Fe 2p XAS (TFY) as deposited | Fe 2p XAS (TFY) forming gas annealed |\n|---|---|---|---|---|\n|530 | | |710 | |\n|535 | | |715 | |\n|540 | | |720 | |\n|545 | | |725 | |\n|550 | | |730 | |",
        "c": "| photon energy / eV | O 1s XAS (TFY) as deposited | O 1s XAS (TFY) forming gas annealed | Fe 2p XAS (TFY) as deposited | Fe 2p XAS (TFY) forming gas annealed |\n|---|---|---|---|---|\n|530 | | |710 | |\n|535 | | |715 | |\n|540 | | |720 | |\n|545 | | |725 | |\n|550 | | |730 | |",
        "d": "| photon energy / eV | O 1s XAS (TFY) as deposited | O 1s XAS (TFY) forming gas annealed | Fe 2p XAS (TFY) as deposited | Fe 2p XAS (TFY) forming gas annealed |\n|---|---|---|---|---|\n|530 | | |710 | |\n|535 | | |715 | |\n|540 | | |720 | |\n|545 | | |725 | |\n|550 | | |730 | |",
        "e": "| photon energy / eV | O 1s XAS (TFY) as deposited | O 1s XAS (TFY) forming gas annealed | Fe 2p XAS (TFY) as deposited | Fe 2p XAS (TFY) forming gas annealed |\n|---|---|---|---|---|\n|530 | | |710 | |\n|535 | | |715 | |\n|540 | | |720 | |\n|545| | | 730 | |"
    },
    "vqa": {
        "a": [
            {
                "question_type": "Process-Oriented",
                "question": "How does forming gas annealing (FGA) modify the electronic structure of Mg\u2013Fe oxide films as observed in Fe L\u2083-edge and O K-edge XAS spectra?",
                "answer_type": "Paragraph",
                "answer": "FGA reduces the intensity of higher-energy O K-edge features and slightly shifts Fe L\u2083-edge peaks toward lower energy, indicating oxygen vacancy formation and partial reduction of Fe\u00b3\u207a to Fe\u00b2\u207a. This process promotes magnetite-like electronic environments, especially in Mg-doped films, by creating mixed-valence states and improving electron mobility."
            },
            {
                "question_type": "Comparative/Trend",
                "question": "How do Mg/Fe ratio and growth temperature influence the XAS spectra of these films?",
                "answer_type": "Paragraph",
                "answer": "Non-doped films grown at 400\u202f\u00b0C show minimal spectral changes after FGA, while Mg-doped films grown at 375\u202f\u00b0C exhibit significant modifications, including stronger Fe\u00b2\u207a signatures and altered O K-edge features. Increasing Mg/Fe ratio from 0.017 (sample d) to 0.062 (sample e) enhances these effects, indicating that Mg doping facilitates reduction and stabilizes oxygen-deficient structures."
            }
        ],
        "b": [
            {
                "question_type": "Structure-Property",
                "question": "What do the changes in Fe L\u2083-edge and O K-edge spectra imply about the structural and electronic properties of Mg\u2013Fe oxide films?",
                "answer_type": "Paragraph",
                "answer": "The observed shifts and intensity changes suggest increased Fe\u00b2\u207a content and oxygen vacancies, leading to improved electrical conductivity and magnetic properties. Mg doping further stabilizes these reduced states, creating a structure closer to magnetite, which enhances electron transport and magnetic ordering."
            },
            {
                "question_type": "Application/Performance",
                "question": "Why are Mg-doped, FGA-treated films advantageous for spintronic or catalytic applications compared to non-doped films?",
                "answer_type": "Paragraph",
                "answer": "Mg-doped films exhibit enhanced Fe\u00b2\u207a content and oxygen vacancies, improving electron transport and magnetic ordering, which are critical for spintronic devices. Additionally, oxygen vacancies and mixed-valence states boost catalytic activity for oxygen evolution and reduction reactions, making these films multifunctional for energy and electronic applications."
            }
        ]
    },
    "bbox": {
        "a": {
            "x": 0,
            "y": 0,
            "width": 0,
            "height": 0
        },
        "b": {
            "x": 0,
            "y": 0,
            "width": 0,
            "height": 0
        },
        "c": {
            "x": 0,
            "y": 0,
            "width": 0,
            "height": 0
        },
        "d": {
            "x": 0,
            "y": 0,
            "width": 0,
            "height": 0
        },
        "e": {
            "x": 0,
            "y": 0,
            "width": 0,
            "height": 0
        }
    }
}

File: data/alde-imageminer/inter-annotator-agreement-data/atomic-layer-deposition/experimental-usecase/30/8/figure_8.json
{
    "sample_id": "atomic-layer-deposition/experimental-usecase/30/figure_8",
    "classification": {
        "a": "multiple line chart",
        "b": "multiple line chart",
        "c": "multiple line chart",
        "d": "multiple line chart"
    },
    "summarization": {
        "a": "The figure shows magnetization vs. magnetic field hysteresis loops for the as-deposited film with Mg/Fe ratio of 0.017, measured at temperatures ranging from 10 to 300 K.",
        "b": "The figure shows magnetization vs. magnetic field hysteresis loops for the as-deposited film with Mg/Fe ratio of 0.061, measured at temperatures ranging from 10 to 300 K.",
        "c": "The figure shows magnetization vs. magnetic field hysteresis loops for the annealed film with Mg/Fe ratio of 0.017, measured at temperatures ranging from 10 to 300 K.",
        "d": "The figure shows magnetization vs. magnetic field hysteresis loops for the annealed film with Mg/Fe ratio of 0.061, measured at temperatures ranging from 10 to 300 K."
    },
    "data_extraction": {
        "a": "| Temperature, K| Magnetic field, Oe | M, emu/cm^3|\n|---|---|---|\n| 300 | -5962 | -201,73 |\n| 300 | -4100 | -193,95 |\n| 300 | -2636 | -183,59 |\n| 300 | -460 | -154,21 |\n| 300 | 63 | -123,11 |\n| 300 | 293 | -50,54 |\n| 300 | 377 | 112,74 |\n| 300 | 460 | 139,52 |\n| 300 | 941 | 162,85 |\n| 300 | 2950 | 183,59 |\n| 300 | 4100 | 193,09 |\n| 300 | 5983 | 198,27 |\n| 300 | 690 | 158,53 |\n| 300 | 126 | 130,02 |\n| 300 | -230 | 78,19 |\n| 300 | -335 | -3,02 |\n| 300 | -397 | -125,70 |\n| 300 | -523 | -143,84 |\n| 300 | -753 | -158,53 |\n| 300 | -1297 | -172,35 |\n| 200 | -5941 | -206,91 |\n| 200 | -4477 | -200,00 |\n| 200 | -2699 | -189,63 |\n| 200 | -1234 | -177,54 |\n| 200 | -84 | -145,57 |\n| 200 | 377 | -94,60 |\n| 200 | 565 | -34,99 |\n| 200 | 753 | 108,42 |\n| 200 | 795 | 140,39 |\n| 200 | 1255 | 168,03 |\n| 200 | 2678 | 187,90 |\n| 200 | 6046 | 205,18 |\n| 200 | 649 | 161,12 |\n| 200 | 84 | 140,39 |\n| 200 | -377 | 87,69 |\n| 200 | -502 | 21,17 |\n| 200 | -649 | -115,33 |\n| 200 | -774 | -144,71 |\n| 200 | -983 | -159,40 |\n| 200 | -1653 | -177,54 |\n| 100 | -6004 | -207,78 |\n| 100 | -3954 | -202,59 |\n| 100 | -1506 | -183,59 |\n| 100 | -167 | -155,08 |\n| 100 | 607 | -101,51 |\n| 100 | 774 | -57,45 |\n| 100 | 941 | 74,73 |\n| 100 | 1130 | 139,52 |\n| 100 | 1255 | 157,67 |\n| 100 | 1883 | 180,99 |\n| 100 | 3159 | 194,82 |\n| 100 | 6025 | 206,91 |\n| 100 | 523 | 161,99 |\n| 100 | -460 | 122,25 |\n| 100 | -565 | 100,65 |\n| 100 | -774 | 60,04 |\n| 100 | -879 | -79,91 |\n| 100 | -1046 | -142,12 |\n| 100 | -1234 | -159,40 |\n| 100 | -1444 | -168,90 |\n| 100 | -2343 | -187,90 |\n| 50 | -5962 | -207,78 |\n| 50 | -3117 | -197,41 |\n| 50 | -983 | -171,49 |\n| 50 | 439 | -131,75 |\n| 50 | 795 | -102,38 |\n| 50 | 921 | -63,50 |\n| 50 | 1172 | 56,59 |\n| 50 | 1276 | 131,75 |\n| 50 | 1506 | 152,48 |\n| 50 | 2197 | 182,72 |\n| 50 | 3159 | 193,09 |\n| 50 | 6025 | 206,05 |\n| 50 | -146 | 144,71 |\n| 50 | -753 | 106,70 |\n| 50 | -900 | 70,41 |\n| 50 | -1130 | -51,40 |\n| 50 | -1192 | -125,70 |\n| 50 | -2092 | -181,86 |\n| 10 | -5962 | -212,96 |\n| 10 | -3766 | -206,05 |\n| 10 | -879 | -180,13 |\n| 10 | 732 | -123,97 |\n| 10 | 1172 | 33,26 |\n| 10 | 1653 | 146,44 |\n| 10 | 2448 | 180,13 |\n| 10 | 6109 | 212,96 |\n| 10 | 2343 | 192,22 |\n| 10 | 732 | 173,22 |\n| 10 | -900 | 121,38 |\n| 10 | -1025 | 104,97 |\n| 10 | -1276 | 41,90 |\n| 10 | -1423 | -104,97 |\n| 10 | -2385 | -180,99 |",
        "b": "| Temperature, K| Magnetic field, Oe | M, emu/cm^3|\n|---|---|---|\n| 300 | -5994 | -487.52 |\n| 300 | -3183 | -466.03 |\n| 300 | -248 | -367.75 |\n| 300 | 124 | -277.16 |\n| 300 | 186 | -191.17 |\n| 300 | 248 | 254.13 |\n| 300 | 1817 | 455.28 |\n| 300 | 4503 | 493.67 |\n| 300 | 6009 | 498.27 |\n| 300 | 124 | 352.40 |\n| 300 | -62 | 226.49 |\n| 300 | -140 | -95.97 |\n| 300 | -233 | -327.83 |\n| 200 | -6009 | -518.23 |\n| 200 | -2547 | -487.52 |\n| 200 | 186 | -201.92 |\n| 200 | 264 | 224.95 |\n| 200 | 419 | 372.36 |\n| 200 | 6040 | 519.77 |\n| 200 | 1025 | 459.88 |\n| 200 | -202 | 16.12 |\n| 200 | -264 | -283.30 |\n| 200 | -466 | -380.04 |\n| 100 | -6009 | -492.13 |\n| 100 | -528 | -407.68 |\n| 100 | 171 | -292.51 |\n| 100 | 342 | -194.24 |\n| 100 | 404 | 160.46 |\n| 100 | 543 | 332.44 |\n| 100 | 699 | 392.32 |\n| 100 | 6040 | 504.41 |\n| 100 | 140 | 364.68 |\n| 100 | -202 | 289.44 |\n| 100 | -326 | -194.24 |\n| 100 | -528 | -341.65 |\n| 100 | -590 | -384.64 |\n| 100 | -776 | -413.82 |\n| 50 | -6009 | -492.13 |\n| 50 | -1708 | -452.21 |\n| 50 | 124 | -318.62 |\n| 50 | 295 | -249.52 |\n| 50 | 373 | 9.98 |\n| 50 | 559 | 258.73 |\n| 50 | 730 | 357.01 |\n| 50 | 761 | 398.46 |\n| 50 | 4783 | 495.20 |\n| 50 | 5978 | 504.41 |\n| 50 | 1056 | 446.07 |\n| 50 | -264 | 244.91 |\n| 50 | -373 | -86.76 |\n| 50 | -466 | -297.12 |\n| 50 | -839 | -415.36 |\n| 10 | -6009 | -498.27 |\n| 10 | -3276 | -479.85 |\n| 10 | -248 | -396.93 |\n| 10 | 404 | -189.64 |\n| 10 | 559 | 148.18 |\n| 10 | 637 | 327.83 |\n| 10 | 1599 | 452.21 |\n| 10 | 5978 | 499.81 |\n| 10 | 140 | 384.64 |\n| 10 | -404 | 244.91 |\n| 10 | -543 | -109.79 |\n| 10 | -637 | -314.01 |\n| 10 | -761 | -370.83 |\n| 10 | -1366 | -433.78 |",
        "c": "| Temperature, K| Magnetic field, Oe | M, emu/cm^3|\n|---|---|---|\n| 300 | -5964 | -276,45 |\n| 300 | -2821 | -255,97 |\n| 300 | -518 | -208,87 |\n| 300 | 89 | -138,23 |\n| 300 | 214 | -106,48 |\n| 300 | 321 | 20,48 |\n| 300 | 393 | 158,70 |\n| 300 | 518 | 187,37 |\n| 300 | 3589 | 267,24 |\n| 300 | 5625 | 279,52 |\n| 300 | 2482 | 264,16 |\n| 300 | 411 | 209,90 |\n| 300 | -196 | 122,87 |\n| 300 | -179 | 61,43 |\n| 300 | -321 | -121,84 |\n| 300 | -446 | -191,47 |\n| 200 | -5946 | -277,47 |\n| 200 | -3768 | -268,26 |\n| 200 | -554 | -207,85 |\n| 200 | 107 | -123,89 |\n| 200 | 411 | 100,34 |\n| 200 | 482 | 155,63 |\n| 200 | 589 | 187,37 |\n| 200 | 2125 | 248,81 |\n| 200 | 5982 | 279,52 |\n| 200 | -125 | 126,96 |\n| 200 | -321 | -108,53 |\n| 200 | -464 | -166,89 |\n| 200 | -643 | -192,49 |\n| 100 | -6036 | -276,45 |\n| 100 | -2179 | -252,90 |\n| 100 | 214 | -118,77 |\n| 100 | 250 | -36,86 |\n| 100 | 375 | 84,98 |\n| 100 | 536 | 134,13 |\n| 100 | 929 | 209,90 |\n| 100 | 5714 | 274,40 |\n| 100 | 2625 | 265,19 |\n| 100 | 554 | 216,04 |\n| 100 | -232 | 109,56 |\n| 100 | -321 | 0,00 |\n| 100 | -375 | -99,32 |\n| 100 | -786 | -195,56 |\n| 100 | -1339 | -233,45 |\n| 50 | -6000 | -283,62 |\n| 50 | -1411 | -243,69 |\n| 50 | 179 | -125,94 |\n| 50 | 339 | -80,89 |\n| 50 | 321 | 22,53 |\n| 50 | 607 | 143,34 |\n| 50 | 732 | 172,01 |\n| 50 | 1339 | 223,21 |\n| 50 | 2196 | 257,00 |\n| 50 | 464 | 208,87 |\n| 50 | -250 | 131,06 |\n| 50 | -286 | 107,51 |\n| 50 | -375 | -6,14 |\n| 50 | -482 | -94,20 |\n| 50 | -661 | -144,37 |\n| 50 | -1054 | -209,90 |\n| 50 | -1464 | -232,42 |\n| 10 | -5964 | -284,64 |\n| 10 | -1071 | -236,52 |\n| 10 | 268 | -136,18 |\n| 10 | 393 | -94,20 |\n| 10 | 500 | 16,38 |\n| 10 | 571 | 98,29 |\n| 10 | 1786 | 235,49 |\n| 10 | 6036 | 280,55 |\n| 10 | 786 | 210,92 |\n| 10 | -536 | 124,91 |\n| 10 | -607 | 34,81 |\n| 10 | -821 | -103,41 |\n| 10 | -1536 | -228,33 |\n| 10 | -2536 | -254,95 |",
        "d": "| Temperature, K| Magnetic field, Oe | M, emu/cm^3|\n|---|---|---|\n| 300 | -6000 | -273,02 |\n| 300 | -2132 | -257,91 |\n| 300 | -226 | -197,48 |\n| 300 | 189 | -91,73 |\n| 300 | 396 | 179,14 |\n| 300 | 2906 | 260,07 |\n| 300 | 6038 | 270,86 |\n| 300 | -132 | 125,18 |\n| 300 | -189 | -89,57 |\n| 300 | -283 | -168,35 |\n| 300 | -1075 | -241,73 |\n| 200 | -5962 | -281,65 |\n| 200 | -1981 | -262,23 |\n| 200 | 57 | -181,29 |\n| 200 | 321 | 128,42 |\n| 200 | 4170 | 273,02 |\n| 200 | 6094 | 284,89 |\n| 200 | 1264 | 261,15 |\n| 200 | -57 | 174,82 |\n| 200 | -302 | -173,74 |\n| 100 | -6094 | -290,29 |\n| 100 | -1189 | -258,99 |\n| 100 | -75 | -211,51 |\n| 100 | 208 | -48,56 |\n| 100 | 264 | 148,92 |\n| 100 | 5434 | 271,94 |\n| 100 | 5943 | 274,10 |\n| 100 | 1868 | 268,71 |\n| 100 | 509 | 233,09 |\n| 100 | -189 | 131,65 |\n| 100 | -264 | -37,77 |\n| 100 | -264 | -168,35 |\n| 100 | -547 | -221,22 |\n| 50 | -6000 | -285,97 |\n| 50 | -528 | -227,70 |\n| 50 | 94 | -148,92 |\n| 50 | 189 | -120,86 |\n| 50 | 245 | -37,77 |\n| 50 | 226 | 113,31 |\n| 50 | 340 | 178,06 |\n| 50 | 6000 | 288,13 |\n| 50 | 1057 | 249,28 |\n| 50 | -19 | 181,29 |\n| 50 | -151 | 119,78 |\n| 50 | -321 | -138,13 |\n| 50 | -491 | -211,51 |"
    },
    "vqa": {
        "c": [
            {
                "question_type": "Comparative/Trend",
                "question": "What saturation magnetization was achieved?",
                "answer_type": "Factoid",
                "answer": "280 emu/cm^3."
            }
        ],
        "a": [
            {
                "question_type": "Comparative/Trend",
                "question": "How does the temperature affect the width of the magnetic loop?",
                "answer_type": "Factoid",
                "answer": "The loop becomes wider as the temperature drops."
            },
            {
                "question_type": "Comparative/Trend",
                "question": "At which temperature is the coersivity lowest?",
                "answer_type": "Factoid",
                "answer": "At 300 K."
            }
        ],
        "b": [
            {
                "question_type": "Comparative/Trend",
                "question": "At which temperature is the material the hardest to magnetize and demagnetize?",
                "answer_type": "Factoid",
                "answer": "At 10 K."
            }
        ]
    },
    "bbox": {
        "a": {
            "x": 0,
            "y": 0,
            "width": 0,
            "height": 0
        },
        "b": {
            "x": 0,
            "y": 0,
            "width": 0,
            "height": 0
        },
        "c": {
            "x": 0,
            "y": 0,
            "width": 0,
            "height": 0
        },
        "d": {
            "x": 0,
            "y": 0,
            "width": 0,
            "height": 0
        }
    }
}

File: data/alde-imageminer/inter-annotator-agreement-data/atomic-layer-deposition/experimental-usecase/30/8/figure_9.json
{
    "sample_id": "atomic-layer-deposition/experimental-usecase/30/figure_9",
    "classification": {
        "a": "multiple line chart",
        "b": "multiple line chart",
        "c": "multiple line chart"
    },
    "summarization": {
        "a": "The figure shows the temperature dependence of magnetization (ZFC and FC regimes) for Fe\u2082O\u2083 thin film grown at 450\u00b0C with a thickness  of 705 nm. The sample underwent forming gas annealing, the measurement was conducted in a magnetic field of 1000 Oe.",
        "b": "The figure shows the temperature dependence of magnetization (ZFC and FC regimes) for a magnesium-doped Fe\u2082O\u2083 film with a thickness  of 183 nm. The film was grown at 425\u00b0C using the ALD sequence 100 x Fe\u2082O\u2083 and 4 x (3 x MgO + 100 x Fe\u2082O\u2083). The sample underwent forming gas annealing, the measurement was conducted in a magnetic field of 1000 Oe.",
        "c": "The figure shows the temperature dependence of magnetization (ZFC and FC regimes) for a magnesium-doped Fe\u2082O\u2083 film with a thickness  of 411 nm. The film was grown at 375\u00b0C using the ALD sequence 100 x Fe\u2082O\u2083 and 15 x (10 x MgO + 100 x Fe\u2082O\u2083) . The sample underwent forming gas annealing, the measurement was conducted in a magnetic field of 1000 Oe."
    },
    "data_extraction": {
        "a": "| Regime | Temperature, K | Magnetization, emu/g |\n|---|---|---|\n| Zero Field Cooling (ZFC) | 12 | 0,0149 |\n| Zero Field Cooling (ZFC) | 27 | 0,0178 |\n| Zero Field Cooling (ZFC) | 47 | 0,0196 |\n| Zero Field Cooling (ZFC) | 72 | 0,0226 |\n| Zero Field Cooling (ZFC) | 87 | 0,0261 |\n| Zero Field Cooling (ZFC) | 98 | 0,0326 |\n| Zero Field Cooling (ZFC) | 106 | 0,0427 |\n| Zero Field Cooling (ZFC) | 111 | 0,0546 |\n| Zero Field Cooling (ZFC) | 117 | 0,0692 |\n| Zero Field Cooling (ZFC) | 122 | 0,0841 |\n| Zero Field Cooling (ZFC) | 126 | 0,0927 |\n| Zero Field Cooling (ZFC) | 141 | 0,0946 |\n| Zero Field Cooling (ZFC) | 159 | 0,0927 |\n| Zero Field Cooling (ZFC) | 179 | 0,0912 |\n| Zero Field Cooling (ZFC) | 197 | 0,0903 |\n| Zero Field Cooling (ZFC) | 217 | 0,0894 |\n| Zero Field Cooling (ZFC) | 241 | 0,0889 |\n| Zero Field Cooling (ZFC) | 265 | 0,0876 |\n| Zero Field Cooling (ZFC) | 285 | 0,0862 |\n| Zero Field Cooling (ZFC) | 300 | 0,0849 |\n| Field Cooling (FC) | 12 | 0,0780 |\n| Field Cooling (FC) | 33 | 0,0780 |\n| Field Cooling (FC) | 57 | 0,0774 |\n| Field Cooling (FC) | 82 | 0,0765 |\n| Field Cooling (FC) | 100 | 0,0768 |\n| Field Cooling (FC) | 118 | 0,0846 |\n| Field Cooling (FC) | 132 | 0,0938 |\n| Field Cooling (FC) | 153 | 0,0942 |\n| Field Cooling (FC) | 174 | 0,0906 |\n| Field Cooling (FC) | 194 | 0,0906 |\n| Field Cooling (FC) | 222 | 0,0896 |\n| Field Cooling (FC) | 248 | 0,0872 |\n| Field Cooling (FC) | 272 | 0,0855 |\n| Field Cooling (FC) | 298 | 0,0859 |",
        "b": "| Regime | Temperature, K | Magnetization, emu/g |\n|---|---|---|\n| Zero Field Cooling (ZFC) | 12 | 0,0179 |\n| Zero Field Cooling (ZFC) | 20 | 0,0244 |\n| Zero Field Cooling (ZFC) | 30 | 0,0306 |\n| Zero Field Cooling (ZFC) | 52 | 0,0358 |\n| Zero Field Cooling (ZFC) | 78 | 0,0403 |\n| Zero Field Cooling (ZFC) | 102 | 0,0471 |\n| Zero Field Cooling (ZFC) | 121 | 0,0521 |\n| Zero Field Cooling (ZFC) | 164 | 0,0527 |\n| Zero Field Cooling (ZFC) | 209 | 0,0518 |\n| Zero Field Cooling (ZFC) | 242 | 0,0515 |\n| Zero Field Cooling (ZFC) | 298 | 0,0501 |\n| Field Cooling (FC) | 13 | 0,0528 |\n| Field Cooling (FC) | 47 | 0,0528 |\n| Field Cooling (FC) | 82 | 0,0532 |\n| Field Cooling (FC) | 107 | 0,0547 |\n| Field Cooling (FC) | 125 | 0,0556 |\n| Field Cooling (FC) | 147 | 0,0555 |\n| Field Cooling (FC) | 180 | 0,0543 |\n| Field Cooling (FC) | 212 | 0,0535 |\n| Field Cooling (FC) | 241 | 0,0527 |\n| Field Cooling (FC) | 271 | 0,0515 |\n| Field Cooling (FC) | 300 | 0,0503 |",
        "c": "| Regime | Temperature, K | Magnetization, emu/g |\n|---|---|---|\n| Zero Field Cooling (ZFC) | 10 | 0,0650 |\n| Zero Field Cooling (ZFC) | 15 | 0,0660 |\n| Zero Field Cooling (ZFC) | 23 | 0,0672 |\n| Zero Field Cooling (ZFC) | 36 | 0,0676 |\n| Zero Field Cooling (ZFC) | 68 | 0,0684 |\n| Zero Field Cooling (ZFC) | 89 | 0,0689 |\n| Zero Field Cooling (ZFC) | 109 | 0,0693 |\n| Zero Field Cooling (ZFC) | 133 | 0,0695 |\n| Zero Field Cooling (ZFC) | 147 | 0,0694 |\n| Zero Field Cooling (ZFC) | 160 | 0,0693 |\n| Zero Field Cooling (ZFC) | 180 | 0,0690 |\n| Zero Field Cooling (ZFC) | 198 | 0,0686 |\n| Zero Field Cooling (ZFC) | 227 | 0,0680 |\n| Zero Field Cooling (ZFC) | 251 | 0,0674 |\n| Zero Field Cooling (ZFC) | 271 | 0,0669 |\n| Zero Field Cooling (ZFC) | 284 | 0,0664 |\n| Field Cooling (FC) | 15 | 0,0693 |\n| Field Cooling (FC) | 39 | 0,0691 |\n| Field Cooling (FC) | 60 | 0,0693 |\n| Field Cooling (FC) | 82 | 0,0695 |\n| Field Cooling (FC) | 99 | 0,0695 |\n| Field Cooling (FC) | 116 | 0,0697 |\n| Field Cooling (FC) | 127 | 0,0696 |\n| Field Cooling (FC) | 140 | 0,0696 |\n| Field Cooling (FC) | 158 | 0,0693 |\n| Field Cooling (FC) | 207 | 0,0686 |\n| Field Cooling (FC) | 231 | 0,0680 |\n| Field Cooling (FC) | 279 | 0,0667 |\n| Field Cooling (FC) | 300 | 0,0662 |"
    },
    "vqa": {
        "c": [
            {
                "question_type": "Comparative/Trend",
                "question": "Is  Verwey transition observed for this sample?",
                "answer_type": "Yes/No",
                "answer": "No."
            }
        ],
        "a": [
            {
                "question_type": "Comparative/Trend",
                "question": "At which temperature does the Verwey transition occur?",
                "answer_type": "Factoid",
                "answer": "At 125 K, as indicated by the label Tv."
            },
            {
                "question_type": "Comparative/Trend",
                "question": "At which temperature does the transition from monoclinic structure to cubic structure occur?",
                "answer_type": "Factoid",
                "answer": "At 120 K."
            },
            {
                "question_type": "Process-Oriented",
                "question": "At what temperature do the ZFC and FC curves merge into a single line?",
                "answer_type": "Factoid",
                "answer": "At 125 K."
            }
        ]
    },
    "bbox": {
        "a": {
            "x": 0,
            "y": 0,
            "width": 0,
            "height": 0
        },
        "b": {
            "x": 0,
            "y": 0,
            "width": 0,
            "height": 0
        },
        "c": {
            "x": 0,
            "y": 0,
            "width": 0,
            "height": 0
        }
    }
}

File: data/alde-imageminer/inter-annotator-agreement-data/atomic-layer-deposition/experimental-usecase/30/9/figure_2.json
{
    "sample_id": "atomic-layer-deposition/experimental-usecase/30/figure_2",
    "classification": {
        "a": "multi spectra chart",
        "b": "multi spectra chart",
        "c": "multi spectra chart"
    },
    "summarization": {
        "a": "X-ray diffraction patterns of as-deposited iron oxide films grown at 425 \u00b0C, consisting predominantly of hematite (\u03b1-Fe\u2082O\u2083). After forming gas annealing, the films transform mainly into magnetite (Fe\u2083O\u2084), with reflections indexed to both hematite and magnetite phases. [Top panel]",
        "b": "XRD patterns of iron oxide films doped with a small amount of MgO (Mg/Fe \u2248 0.02), where the as-deposited films contain both hematite and magnetite. After forming gas annealing, the films convert primarily to magnetite or maghemite phases. [Middle panel]",
        "c": "XRD patterns of iron oxide films with higher MgO doping (Mg/Fe \u2248 0.23), showing the absence of clear hematite reflections and peaks mainly corresponding to magnetite or maghemite phases, with peak shifts compared to lower Mg-doped films. [Bottom panel]"
    },
    "data_extraction": {
        "a": "|2\u03b8 (degree)|Assigned Reflection|Phase|\n|-----------|------------------|-----|\n|24.2|012|Hematite (\u03b1-Fe\u2082O\u2083)|\n|33.2|104|Hematite (\u03b1-Fe\u2082O\u2083)|\n|35.5|311|Magnetite (Fe\u2083O\u2084)|\n|30.1|220|Magnetite (Fe\u2083O\u2084)|\n|43.1|400|Magnetite (Fe\u2083O\u2084)|\n|53.5|422|Magnetite (Fe\u2083O\u2084)|",
        "b": "|2\u03b8 (degree)|Assigned Reflection|Phase|\n|-----------|------------------|-----|\n|24.2|012|Hematite (\u03b1-Fe\u2082O\u2083)|\n|33.2|104|Hematite (\u03b1-Fe\u2082O\u2083)|\n|30.1|220|Magnetite / Maghemite|\n|35.5|311|Magnetite / Maghemite|\n|43.1|400|Magnetite / Maghemite|\n|53.5|422|Magnetite / Maghemite|",
        "c": "|2\u03b8 (degree)|Assigned Reflection|Phase|\n|-----------|------------------|-----|\n|30.1|220|Magnetite / Maghemite|\n|35.5|311|Magnetite / Maghemite|\n|43.1|400|Magnetite / Maghemite|\n|53.5|422|Magnetite / Maghemite|"
    },
    "vqa": {
        "d": [
            {
                "question_type": "Process-Oriented",
                "question": "Why is understanding the phase composition in Mg-doped iron oxide films important for applications?",
                "answer_type": "Paragraph",
                "answer": "The phase composition directly affects the magnetic and electronic properties of the films. Hematite is weakly magnetic, while magnetite and maghemite are ferrimagnetic and can improve magnetic performance. Controlling the MgO doping and annealing conditions allows tailoring of these properties for applications such as magnetic storage, sensors, or catalysis."
            }
        ],
        "c": [
            {
                "question_type": "Structure-Property",
                "question": "What crystalline phases are observed in the XRD patterns for Fe\u2082O\u2083 and Fe\u2082O\u2083:MgO films?",
                "answer_type": "List",
                "answer": "Hematite (\u03b1-Fe\u2082O\u2083), Magnetite (Fe\u2083O\u2084), Maghemite (\u03b3-Fe\u2082O\u2083)"
            }
        ],
        "a": [
            {
                "question_type": "Process-Oriented",
                "question": "Does annealing (FGA) affect the phase composition of the iron oxide films?",
                "answer_type": "Yes/No",
                "answer": "Yes"
            }
        ],
        "b": [
            {
                "question_type": "Comparative/Trend",
                "question": "How does increasing MgO content affect the presence of hematite in the films?",
                "answer_type": "Factoid",
                "answer": "Higher MgO content reduces the clear presence of hematite and favors the formation of magnetite or maghemite."
            }
        ]
    },
    "bbox": {
        "a": {
            "x": 0,
            "y": 0,
            "width": 0,
            "height": 0
        },
        "b": {
            "x": 0,
            "y": 0,
            "width": 0,
            "height": 0
        },
        "c": {
            "x": 0,
            "y": 0,
            "width": 0,
            "height": 0
        }
    }
}

File: data/alde-imageminer/inter-annotator-agreement-data/atomic-layer-deposition/experimental-usecase/30/9/figure_3.json
{
    "sample_id": "atomic-layer-deposition/experimental-usecase/30/figure_3",
    "classification": {
        "a": "multi spectra chart",
        "b": "multi spectra chart",
        "c": "multi spectra chart"
    },
    "summarization": {
        "a": "Raman spectrum of the 328 nm Mg\u2013Fe oxide film grown at 400 \u00b0C with a cycle ratio of 1:100, dominated by hematite (\u03b1-Fe\u2082O\u2083) with minor contributions from magnetite (Fe\u2083O\u2084). [Top panel]",
        "b": "Raman spectrum of the 425 nm Mg\u2013Fe oxide film grown at 375 \u00b0C with Mg/Fe \u2248 0.017, showing stronger magnetite bands along with minor hematite and maghemite (\u03b3-Fe\u2082O\u2083) features; shoulders suggest possible magnesioferrite formation. [Middle panel]",
        "c": "Raman spectra of Mg\u2013Fe oxide films grown with higher Mg content (cycle ratio 5:100, Mg/Fe \u2248 0.05\u20130.06) at 425 and 375 \u00b0C, where hematite and magnetite are dominant with minor maghemite and magnesioferrite peaks; additional Si and SiO\u2082 features arise from the substrate. Annealed samples (FGA) show slight changes in relative phase intensities. [Bottom panel]"
    },
    "data_extraction": {
        "a": "|Raman shift (cm\u207b\u00b9)|Intensity / Phase|\n|------------------|-----------------|\n|193|magnetite (m)|\n|306|magnetite (m)|\n|538|magnetite (m)|\n|668|magnetite (m)|\n|225|hematite (\u03b1)|\n|293|hematite (\u03b1)|\n|412|hematite (\u03b1)|\n|498|hematite (\u03b1)|\n|613|hematite (\u03b1)|\n|1320|hematite (\u03b1)|",
        "b": "|Raman shift (cm\u207b\u00b9)|Intensity / Phase|\n|------------------|-----------------|\n|193|magnetite (m)|\n|306|magnetite (m)|\n|538|magnetite (m)|\n|668|magnetite (m)|\n|720|maghemite (\u03b3)|\n|1320|hematite (\u03b1)|\n|1400|maghemite / annealing effect|\n|1580|maghemite (\u03b3)|\n|193|magnetite (m)|",
        "c": "|Raman shift (cm\u207b\u00b9)|Intensity / Phase|\n|------------------|-----------------|\n|193|magnetite (m)|\n|306|magnetite (m)|\n|538|magnetite (m)|\n|668|magnetite (m)|\n|225|hematite (\u03b1)|\n|293|hematite (\u03b1)|\n|412|hematite (\u03b1)|\n|498|hematite (\u03b1)|\n|613|hematite (\u03b1)|\n|1320|hematite (\u03b1)|\n|700|magnesioferrite shoulder|\n|514|Si reference|\n|1000|SiO\u2082|"
    },
    "vqa": {
        "d": [
            {
                "question_type": "Application/Performance",
                "question": "Why is Raman spectroscopy useful for evaluating the phase composition of Mg-Fe oxide films compared to GIXRD?",
                "answer_type": "Paragraph",
                "answer": "Raman spectroscopy can detect minor or overlapping phases that might not be visible in GIXRD. In these films, Raman revealed magnetite and maghemite contributions even when GIXRD indicated primarily hematite. This makes it particularly valuable for studying the effects of MgO doping, low-temperature growth, and annealing, providing a more detailed understanding of the film\u2019s phase composition and structural changes."
            }
        ],
        "c": [
            {
                "question_type": "Structure-Property",
                "question": "Which Raman peaks correspond to the different iron oxide phases identified in these films?",
                "answer_type": "List",
                "answer": "Hematite (\u03b1-Fe\u2082O\u2083): 225, 293, 412, 498, 613, 1320 cm\u207b\u00b9, Magnetite (Fe\u2083O\u2084): 193, 306, 538, 668 cm\u207b\u00b9, Maghemite (\u03b3-Fe\u2082O\u2083): 720, 1450, 1580 cm\u207b\u00b9, Magnesioferrite (shoulder): ~700 cm\u207b\u00b9"
            }
        ],
        "a": [
            {
                "question_type": "Process-Oriented",
                "question": "Does the MgO doping process affect the formation of magnetite in the Mg-Fe oxide films?",
                "answer_type": "Yes/No",
                "answer": "Yes"
            }
        ],
        "b": [
            {
                "question_type": "Comparative/Trend",
                "question": "How does the dominant iron oxide phase change between the top and bottom panels of Figure 3?",
                "answer_type": "Factoid",
                "answer": "The top panel is dominated by hematite (\u03b1-Fe\u2082O\u2083), while the bottom panel shows a mixture of hematite and magnetite (Fe\u2083O\u2084) with minor maghemite (\u03b3-Fe\u2082O\u2083) features."
            }
        ]
    },
    "bbox": {
        "a": {
            "x": 0,
            "y": 0,
            "width": 0,
            "height": 0
        },
        "b": {
            "x": 0,
            "y": 0,
            "width": 0,
            "height": 0
        },
        "c": {
            "x": 0,
            "y": 0,
            "width": 0,
            "height": 0
        }
    }
}
