Repository: sciknoworg/sci-imageminer

## Project Overview  

**Sci-ImageMiner** is an annotation project on figures from **atomic layer deposition (ALD)** and **atomic layer etching (ALE)**, situated within the broader field of materials science and engineering. Within each of these categories, the data is further organized into the sub-categories **experimental-usecase** and **simulation-usecase**.

It aims to host gold-standard annotations for chart classification, data extraction, summarization, and question answering—providing both pilot and full-phase data to support multimodal AI research in scientific image understanding.

File: data/alde-imageminer/inter-annotator-agreement-data/atomic-layer-deposition/experimental-usecase/30/9/figure_5.json
{
    "sample_id": "atomic-layer-deposition/experimental-usecase/30/figure_5",
    "classification": {
        "a": "spectra chart"
    },
    "summarization": {
        "a": "The figure presents X-ray absorption spectra measured in total electron yield mode for Fe\u2082O\u2083 thin films with varying magnesium content, all grown at 425\u202f\u00b0C from CpFeC5H4CHN(CH3)2. The spectra show that undoped films and those lightly doped with 0.02\u202fat.% Mg closely resemble hematite, exhibiting a characteristic Fe\u202f2p L3 main peak and shoulder at 708.5\u202feV. As the Mg doping increases to 0.2\u20130.38\u202fat.%, the shoulder intensity decreases, indicating the emergence of a minor magnetite component, in agreement with XRD data. These observations highlight the effect of Mg doping on the Fe\u202f2p electronic structure and phase composition of the films."
    },
    "data_extraction": {
        "a": "|Photon energy (eV)|non-doped|Mg 0.02 at.%|Mg 0.2 at.%|Mg 0.38 at.%|\n|------------------|---------|------------|-----------|------------|\n|700|0|0|0|0|\n|705|0|0|0|0|\n|708.5|shoulder|shoulder|decreased|decreased|\n|710|main peak|main peak|main peak|main peak|\n|715|0|0|0|0|\n|720|0|0|0|0|\n|725|0|0|0|0|\n|730|0|0|0|0|\n|735|0|0|0|0|\n|740|0|0|0|0|"
    },
    "vqa": {
        "d": [
            {
                "question_type": "Application/Performance",
                "question": "Why is it important to study the effect of Mg doping on Fe\u2082O\u2083 thin films using XAS?",
                "answer_type": "Paragraph",
                "answer": "Understanding the influence of Mg doping on the Fe\u202f2p electronic structure helps to correlate doping levels with phase composition and material properties. The XAS spectra reveal how Mg incorporation modifies the balance between hematite and magnetite phases, which can impact the magnetic, electronic, and catalytic behavior of the films. Such knowledge is essential for tailoring the properties of Fe\u2082O\u2083-based functional materials for applications in sensors, catalysis, or spintronic devices."
            }
        ],
        "c": [
            {
                "question_type": "Structure-Property",
                "question": "Which spectral features indicate the presence of hematite and magnetite in the Fe\u202f2p XAS data?",
                "answer_type": "List",
                "answer": "Hematite: L3 main peak around 710\u202feV, shoulder at 708.5\u202feV, Magnetite: Reduced intensity of the shoulder at 708.5\u202feV and changes in L3 peak shape"
            }
        ],
        "a": [
            {
                "question_type": "Process-Oriented",
                "question": "Does increasing the magnesium doping level affect the Fe\u202f2p XAS spectra of Fe\u2082O\u2083 films?",
                "answer_type": "Paragraph",
                "answer": "Yes, higher Mg doping levels reduce the intensity of the shoulder at 708.5\u202feV, indicating a partial shift from hematite toward a minor magnetite component."
            }
        ],
        "b": [
            {
                "question_type": "Comparative/Trend",
                "question": "How do the Fe\u202f2p spectra of undoped films compare to those lightly doped with 0.02\u202fat.% Mg?",
                "answer_type": "Factoid",
                "answer": "Both undoped films and those with 0.02\u202fat.% Mg exhibit spectra characteristic of hematite, with the Fe\u202f2p L3 main peak and a shoulder at 708.5\u202feV."
            }
        ]
    },
    "bbox": {
        "a": {
            "x": 0,
            "y": 0,
            "width": 0,
            "height": 0
        }
    }
}

File: data/alde-imageminer/inter-annotator-agreement-data/atomic-layer-deposition/experimental-usecase/30/9/figure_6.json
{
    "sample_id": "atomic-layer-deposition/experimental-usecase/30/figure_6",
    "classification": {
        "a": "image panel",
        "b": "image panel",
        "c": "image panel",
        "d": "image panel"
    },
    "summarization": {
        "a": "SEM micrograph of a non-doped Fe\u2082O\u2083 film grown at 425 \u00b0C, showing a very rough surface composed of columns, grains, or pillars on a continuous base layer, with large voids between the pillars [Topmost panel].",
        "b": "SEM micrograph of a lightly Mg-doped Fe\u2083O\u2084\u2013MgO film (Mg/Fe \u2248 0.02), where the density of pillars and grains increases and the void width is reduced, resulting in a slightly smoother surface [Second panel].",
        "c": "SEM micrograph of a moderately Mg-doped film, showing a more continuous and visibly smoother surface, with MgO addition also influencing the film thickness [Third panel].",
        "d": "SEM micrograph of a heavily Mg-doped film (MgO:Fe\u2082O\u2083 cycle ratio 20:100), exhibiting a smooth, continuous surface and a film thickness nearly half that of the non-doped Fe\u2082O\u2083 film [Fourth panel]."
    },
    "data_extraction": {
        "a": "| Panel      | Description |\n|------------|-------------|\n| Topmost    | Non-doped Fe2O3 film grown at 425\u00b0C. Very rough surface with columns, grains, or pillars on a continuous base layer. Large voids between pillars. High film thickness. |",
        "b": "| Panel      | Description |\n|------------|-------------|\n| 2nd panel  | Fe3O4-MgO film with low Mg doping (Mg/Fe = 0.02). Increased pillar/grain density and reduced void width compared to non-doped film. Surface slightly smoother. |",
        "c": "| Panel      | Description |\n|------------|-------------|\n| 3rd panel  | Fe3O4-MgO film with moderate Mg doping. Formation of more continuous film surface. Significant smoothing of surface visible even by naked eye. Film thickness influenced by MgO addition. |",
        "d": "| Panel      | Description |\n|------------|-------------|\n| 4th panel  | Fe3O4-MgO film with higher Mg doping (MgO:Fe2O3 cycle ratio 20:100). Surface is smooth, continuous, and film thickness nearly half that of non-doped Fe2O3. |"
    },
    "vqa": {
        "d": [
            {
                "question_type": "Application/Performance",
                "question": "Why is understanding the effect of MgO doping on Fe2O3 film morphology important?",
                "answer_type": "Paragraph",
                "answer": "The morphology of Fe2O3 films directly affects their functional properties, such as catalytic activity, magnetic behavior, and surface reactivity. By controlling MgO doping, the film\u2019s surface continuity, pillar density, and thickness can be tuned, which can improve performance in applications where uniformity, smoothness, or specific surface features are critical."
            }
        ],
        "c": [
            {
                "question_type": "Structure-Property",
                "question": "What morphological changes are observed in the films with increasing MgO content?",
                "answer_type": "List",
                "answer": "Increased density of grains/pillars, Reduced void width, Smoother and more continuous surface, Decreased overall film thickness at high MgO levels"
            }
        ],
        "a": [
            {
                "question_type": "Process-Oriented",
                "question": "Does the addition of MgO affect the morphology of the Fe2O3 films?",
                "answer_type": "Yes/No",
                "answer": "Yes"
            }
        ],
        "b": [
            {
                "question_type": "Comparative/Trend",
                "question": "How does the surface roughness change with increasing MgO doping?",
                "answer_type": "Factoid",
                "answer": "The surface roughness decreases as the MgO content increases."
            }
        ]
    },
    "bbox": {
        "a": {
            "x": 0,
            "y": 0,
            "width": 0,
            "height": 0
        },
        "b": {
            "x": 0,
            "y": 0,
            "width": 0,
            "height": 0
        },
        "c": {
            "x": 0,
            "y": 0,
            "width": 0,
            "height": 0
        },
        "d": {
            "x": 0,
            "y": 0,
            "width": 0,
            "height": 0
        }
    }
}

File: data/alde-imageminer/inter-annotator-agreement-data/atomic-layer-deposition/experimental-usecase/38/1/figure_10.json
{
    "sample_id": "atomic-layer-deposition/experimental-usecase/38/figure_10",
    "classification": {
        "a": "multi spectra chart",
        "b": "multi spectra chart",
        "c": "multi spectra chart",
        "d": "multi spectra chart",
        "e": "multi spectra chart",
        "f": "multi spectra chart"
    },
    "summarization": {
        "a": "Mn K-edge XANES spectra are shown for 200cLi\u2013MnO\u2082 before and after annealing at 600 \u00b0C, together with reference spectra. The main absorption edge appears near ~6560 eV in both cases. Annealing causes only a small change in the near-edge shape, suggesting limited modification of the average Mn oxidation state. The overall spectral position remains close to the LiMn\u2082O\u2084 reference.",
        "b": "Mn K-edge XANES spectra of 300cLi\u2013MnO\u2082 are compared before and after annealing at 600 \u00b0C. The annealed and unannealed curves largely overlap in the main-edge region. Minor changes are visible in the shoulder near ~6552\u20136554 eV. This indicates that annealing slightly modifies local Mn coordination without strongly shifting the edge energy.",
        "c": "Mn K-edge EXAFS in R-space is shown for 200cLi\u2013MnO\u2082 with and without annealing. The first peak near ~1.9 \u00c5 corresponds to Mn\u2013O coordination. The second peak near ~2.8\u20132.9 \u00c5 is assigned to Mn\u2013Mn1 interactions. Relative peak intensities change modestly after annealing, pointing to small adjustments in local structure.",
        "d": "Mn K-edge EXAFS data for 300cLi\u2013MnO\u2082 are plotted in R-space for annealed and unannealed samples. The Mn\u2013O peak remains centered near ~1.9 \u00c5, while the Mn\u2013Mn1 peak appears near ~2.8\u20132.9 \u00c5. Annealing mainly affects peak amplitude rather than peak position. This suggests subtle reordering rather than a structural phase change.",
        "e": "Mn L-edge XANES spectra compare lithiated samples with Mn\u00b3\u207a and Mn\u2074\u207a reference compounds. Vertical guide lines mark the Mn\u00b3\u207a feature near ~642 eV and the Mn\u2074\u207a feature near ~644\u2013645 eV. The sample spectra fall between the two references. This indicates mixed Mn\u00b3\u207a/Mn\u2074\u207a character rather than a single oxidation state.",
        "f": "O K-edge XANES spectra are shown with guide lines marking Mn\u2074\u207a and Mn\u00b3\u207a-related features near ~529.5, ~531.0, and ~532.0 eV. The sample curves show intensity distributed across these regions. This reflects hybridization between O 2p states and Mn 3d states of different oxidation character. The spectra support the mixed-valence picture inferred from the Mn-edge data."
    },
    "data_extraction": {
        "a": "| Trace | Feature | Energy (eV) |\n|-------|---------|-------------|\n| 200cLi\u2013MnO2 | main edge/peak | ~6560 |\n| 200cLi\u2013MnO2 | shoulder | ~6553 |\n| 200cLi\u2013MnO2\u2013600 | main edge/peak | ~6560 |\n| 200cLi\u2013MnO2\u2013600 | shoulder | ~6553 |\n| LiMn2O4 ref. | main edge/peak | ~6555\u20136556 |",
        "b": "| Trace | Feature | Energy (eV) |\n|---|---|---|\n| 300cLi\u2013MnO2 | main edge/peak | ~6558\u20136560 |\n| 300cLi\u2013MnO2 | shoulder | ~6552\u20136554 |\n| 300cLi\u2013MnO2\u2013600 | main edge/peak | ~6558\u20136560 |\n| 300cLi\u2013MnO2\u2013600 | shoulder | ~6552\u20136554 |\n| LiMn2O4 ref. | main edge/peak | ~6555\u20136556 |",
        "c": "| Trace | Feature | R (\u00c5) |\n|---|---|---|\n| 200cLi\u2013MnO2 | Mn\u2013O peak | ~1.9 |\n| 200cLi\u2013MnO2 | Mn\u2013Mn1 peak | ~2.8\u20132.9 |\n| 200cLi\u2013MnO2\u2013600 | Mn\u2013O peak | ~1.9 |\n| 200cLi\u2013MnO2\u2013600 | Mn\u2013Mn1 peak | ~2.8\u20132.9 |\n| LiMn2O4 ref. | Mn\u2013O peak | ~1.9 |\n| LiMn2O4 ref. | Mn\u2013Mn1 peak | ~2.8\u20132.9 |",
        "d": "| Trace | Feature | R (\u00c5) |\n|---|---|---|\n| 300cLi\u2013MnO2 | Mn\u2013O peak | ~1.9 |\n| 300cLi\u2013MnO2 | Mn\u2013Mn1 peak | ~2.8\u20132.9 |\n| 300cLi\u2013MnO2\u2013600 | Mn\u2013O peak | ~1.9 |\n| 300cLi\u2013MnO2\u2013600 | Mn\u2013Mn1 peak | ~2.8\u20132.9 |\n| LiMn2O4 ref. | Mn\u2013O peak | ~1.9 |\n| LiMn2O4 ref. | Mn\u2013Mn1 peak | ~2.8\u20132.9 |",
        "e": "| Trace | Feature | Energy (eV) |\n|---|---|---|\n| Mn2O3 ref. | Mn3+ marker line | ~642 |\n| MnO2 ref.  | Mn4+ marker line | ~644\u2013645 |\n| 200cLi\u2013MnO2 | LIII peak/edge | ~642\u2013645 |\n| 200cLi\u2013MnO2 | LII peak/edge  | ~654\u2013655 |\n| 300cLi\u2013MnO2\u2013600 | LIII peak/edge | ~642\u2013645 |\n| 300cLi\u2013MnO2\u2013600 | LII peak/edge  | ~654\u2013655 |",
        "f": "| Trace | Feature | Energy (eV) |\n|---|---|---|\n| all traces | Mn4+ marker line | ~529.5 |\n| all traces | Mn3+ marker line | ~531.0 |\n| all traces | Mn4+ marker line | ~532.0 |"
    },
    "vqa": {
        "f": [
            {
                "question_type": "Application/Performance",
                "question": "Why are annealing-induced changes in Mn coordination relevant for material performance?",
                "answer_type": "Paragraph",
                "answer": "-Improved structural stability during cycling\n-Reduced Jahn\u2013Teller distortion\n-Enhanced electronic conductivity\n-Greater resistance to phase degradation"
            }
        ],
        "c": [
            {
                "question_type": "Comparative/Trend",
                "question": "Which EXAFS feature appears at lower R in this panel, Mn\u2013O or Mn\u2013Mn1?",
                "answer_type": "Factoid",
                "answer": "Mn\u2013O appears at lower R (\u22481.9 \u00c5)."
            }
        ],
        "a": [
            {
                "question_type": "Process-Oriented",
                "question": "What measurement comparison is made between the annealed and unannealed samples in this panel?",
                "answer_type": "Factoid",
                "answer": "It compares Mn K-edge XANES spectra of annealed (\u2013600) and unannealed 200cLi\u2013MnO\u2082 samples."
            }
        ],
        "b": [
            {
                "question_type": "Structure-Property",
                "question": "What is the significance of the shoulder near ~6552\u20136554 eV?",
                "answer_type": "Paragraph",
                "answer": "The shoulder reflects changes in local Mn coordination and electronic structure. Its persistence with only minor variation after annealing indicates subtle rearrangements rather than a change in dominant bonding configuration. This is consistent with modest local ordering effects."
            }
        ]
    },
    "bbox": {
        "a": {
            "x": 0,
            "y": 0,
            "width": 0,
            "height": 0
        },
        "b": {
            "x": 0,
            "y": 0,
            "width": 0,
            "height": 0
        },
        "c": {
            "x": 0,
            "y": 0,
            "width": 0,
            "height": 0
        },
        "d": {
            "x": 0,
            "y": 0,
            "width": 0,
            "height": 0
        },
        "e": {
            "x": 0,
            "y": 0,
            "width": 0,
            "height": 0
        },
        "f": {
            "x": 0,
            "y": 0,
            "width": 0,
            "height": 0
        }
    }
}

File: data/alde-imageminer/inter-annotator-agreement-data/atomic-layer-deposition/experimental-usecase/38/1/figure_2.json
{
    "sample_id": "atomic-layer-deposition/experimental-usecase/38/figure_2",
    "classification": {
        "a": "multiple line chart",
        "b": "multiple line chart",
        "c": "multiple line chart",
        "d": "multiple line chart",
        "e": "multiple line chart",
        "f": "multiple line chart"
    },
    "summarization": {
        "a": "The depth profile shows oxygen and manganese dominating the near-surface region of the MnO\u2082 film. Both elements remain fairly constant through most of the film thickness. Silicon rises sharply beyond ~1500 \u00d710\u00b9\u2075 at/cm\u00b2, marking the substrate interface. No lithium is detected in this pristine sample.",
        "b": "After 10 LiO\u2032Bu\u2013H\u2082O cycles, a small lithium signal appears near the surface. Oxygen and manganese profiles remain similar to pristine MnO\u2082. Lithium does not penetrate deeply and drops to zero before the Si interface. This suggests early-stage, surface-limited lithiation.",
        "c": "With 50 cycles, lithium concentration increases and extends further into the film. The Li profile is still higher near the surface but now reaches deeper compared to 10 cycles. Mn and O remain stable within the film region. The MnO\u2082 framework appears preserved.",
        "d": "At 100 cycles, lithium is clearly incorporated throughout most of the MnO\u2082 layer. The Li profile becomes flatter inside the film before dropping near the Si interface. Oxygen and manganese concentrations remain relatively unchanged. This indicates a transition toward bulk lithiation.",
        "e": "The lithium signal strengthens further and becomes more uniform across the film thickness. Only a slight decrease is seen near the interface region. Mn and O profiles still show no major disruption. Lithiation is no longer confined to the surface.",
        "f": "After 300 cycles, lithium shows a high and nearly constant concentration throughout the film. The Li profile closely tracks the MnO\u2082 layer thickness. Oxygen and manganese remain stable until the Si interface. This panel reflects fully developed bulk lithiation."
    },
    "data_extraction": {
        "a": "| Depth (\u00d710^15 at/cm^2) | O (at.%) | Mn (at.%) | Si (at.%) | Li (at.%) |\n|---|---|---|---|---|\n| 0    | ~0  | ~0  | ~0   | ~0  |\n| 200  | ~60 | ~38 | ~0   | ~0  |\n| 500  | ~62 | ~36 | ~0   | ~0  |\n| 1000 | ~62 | ~34 | ~0   | ~0  |\n| 1400 | ~55 | ~25 | ~10  | ~0  |\n| 1600 | ~10 | ~5  | ~80  | ~0  |\n| 2000 | ~0  | ~0  | ~98  | ~0  |\n| 2500 | ~0  | ~0  | ~100 | ~0  |",
        "b": "| Depth (\u00d710^15 at/cm^2) | O (at.%) | Mn (at.%) | Si (at.%) | Li (at.%) |\n|---|---|---|---|---|\n| 0    | ~0  | ~0  | ~0   | ~0  |\n| 200  | ~60 | ~38 | ~0   | ~1  |\n| 500  | ~60 | ~36 | ~0   | ~1  |\n| 1000 | ~58 | ~33 | ~0   | ~1  |\n| 1400 | ~40 | ~18 | ~20  | ~0  |\n| 1600 | ~5  | ~2  | ~90  | ~0  |\n| 2000 | ~0  | ~0  | ~98  | ~0  |\n| 2500 | ~0  | ~0  | ~100 | ~0  |",
        "c": "| Depth (\u00d710^15 at/cm^2) | O (at.%) | Mn (at.%) | Si (at.%) | Li (at.%) |\n|---|---|---|---|---|\n| 0    | ~0  | ~0  | ~0   | ~0  |\n| 200  | ~60 | ~38 | ~0   | ~3  |\n| 500  | ~60 | ~36 | ~0   | ~3  |\n| 1000 | ~58 | ~34 | ~0   | ~2  |\n| 1400 | ~35 | ~15 | ~25  | ~0  |\n| 1600 | ~5  | ~2  | ~92  | ~0  |\n| 2000 | ~0  | ~0  | ~98  | ~0  |\n| 2500 | ~0  | ~0  | ~100 | ~0  |",
        "d": "| Depth (\u00d710^15 at/cm^2) | O (at.%) | Mn (at.%) | Si (at.%) | Li (at.%) |\n|---|---|---|---|---|\n| 0    | ~0  | ~0  | ~0   | ~0  |\n| 200  | ~58 | ~36 | ~0   | ~5  |\n| 500  | ~60 | ~36 | ~0   | ~4  |\n| 1000 | ~58 | ~33 | ~0   | ~2  |\n| 1300 | ~45 | ~20 | ~10  | ~0  |\n| 1500 | ~10 | ~5  | ~80  | ~0  |\n| 2000 | ~0  | ~0  | ~98  | ~0  |\n| 2500 | ~0  | ~0  | ~100 | ~0  |",
        "e": "| Depth (\u00d710^15 at/cm^2) | O (at.%) | Mn (at.%) | Si (at.%) | Li (at.%) |\n|---|---|---|---|---|\n| 0    | ~0  | ~0  | ~0   | ~0  |\n| 200  | ~55 | ~34 | ~0   | ~10 |\n| 500  | ~56 | ~32 | ~0   | ~11 |\n| 1000 | ~56 | ~30 | ~0   | ~9  |\n| 1400 | ~40 | ~15 | ~15  | ~2  |\n| 1600 | ~5  | ~2  | ~92  | ~0  |\n| 2000 | ~0  | ~0  | ~98  | ~0  |\n| 2500 | ~0  | ~0  | ~100 | ~0  |",
        "f": "| Depth (\u00d710^15 at/cm^2) | O (at.%) | Mn (at.%) | Si (at.%) | Li (at.%) |\n|---|---|---|---|---|\n| 0    | ~0  | ~0  | ~0   | ~0  |\n| 200  | ~52 | ~28 | ~0   | ~15 |\n| 500  | ~52 | ~28 | ~0   | ~16 |\n| 1000 | ~52 | ~27 | ~0   | ~13 |\n| 1400 | ~35 | ~12 | ~20  | ~4  |\n| 1600 | ~5  | ~2  | ~92  | ~0  |\n| 2000 | ~0  | ~0  | ~98  | ~0  |\n| 2500 | ~0  | ~0  | ~100 | ~0  |"
    },
    "vqa": {
        "f": [
            {
                "question_type": "Application/Performance",
                "question": "Why is bulk lithium incorporation beneficial for functional performance?",
                "answer_type": "Paragraph",
                "answer": "-Enables uniform electrochemical activity\n-Reduces concentration gradients\n-Improves cycling stability\n-Enhances charge transport consistency"
            }
        ],
        "c": [
            {
                "question_type": "Structure-Property",
                "question": "How does the Li depth profile at 50 cycles differ from that at 10 cycles?",
                "answer_type": "Paragraph",
                "answer": "At 50 cycles, lithium penetrates deeper into the MnO\u2082 film compared to 10 cycles. While the concentration remains highest near the surface, the Li signal now extends further toward the film interior. This reflects a progression from surface-limited to partial bulk lithiation."
            }
        ],
        "a": [
            {
                "question_type": "Process-Oriented",
                "question": "What elements dominate the near-surface region in the pristine MnO\u2082 depth profile?",
                "answer_type": "Factoid",
                "answer": "Oxygen and manganese dominate the near-surface region."
            }
        ],
        "b": [
            {
                "question_type": "Comparative/Trend",
                "question": "How does lithium incorporation change after 10 LiO\u2032Bu\u2013H\u2082O cycles?",
                "answer_type": "Factoid",
                "answer": "A weak lithium signal appears near the surface but does not penetrate deeply."
            }
        ]
    },
    "bbox": {
        "a": {
            "x": 0,
            "y": 0,
            "width": 0,
            "height": 0
        },
        "b": {
            "x": 0,
            "y": 0,
            "width": 0,
            "height": 0
        },
        "c": {
            "x": 0,
            "y": 0,
            "width": 0,
            "height": 0
        },
        "d": {
            "x": 0,
            "y": 0,
            "width": 0,
            "height": 0
        },
        "e": {
            "x": 0,
            "y": 0,
            "width": 0,
            "height": 0
        },
        "f": {
            "x": 0,
            "y": 0,
            "width": 0,
            "height": 0
        }
    }
}

File: data/alde-imageminer/inter-annotator-agreement-data/atomic-layer-deposition/experimental-usecase/38/1/figure_4.json
{
    "sample_id": "atomic-layer-deposition/experimental-usecase/38/figure_4",
    "classification": {
        "a": "multi spectra chart",
        "b": "multi spectra chart",
        "c": "multi spectra chart"
    },
    "summarization": {
        "a": "Mn K-edge TEY XANES is compared for MnO\u2082, 10cLi\u2013MnO\u2082, and 50cLi\u2013MnO\u2082 alongside MnO\u2082, LiMn\u2082O\u2084, and MnO references. The near-edge line shape and the main white-line region differ across the lithiated samples relative to pristine MnO\u2082. The inset highlights pre-edge/near-edge components with labeled t\u2082g and e_g markers, supporting an electronic-structure-focused interpretation. Overall, the TEY spectra indicate lithium-dependent changes in the Mn local electronic environment.",
        "b": "The Fourier-transformed Mn K-edge EXAFS shows a first-shell Mn\u2013O feature near ~1.6\u20131.7 \u00c5 and higher-R Mn\u2013Mn contributions around ~2.7 and ~3.3 \u00c5. The relative peak intensities/definitions vary across MnO\u2082, 10cLi\u2013MnO\u2082, and 50cLi\u2013MnO\u2082, consistent with lithiation-dependent changes in local order. The \u03b2-MnO\u2082 structure inset provides context for the distinct Mn\u2013Mn pathways labeled in the FT spectrum.",
        "c": "Mn L-edge XANES at 45\u00b0 incidence is shown for MnO\u2082, 10cLi\u2013MnO\u2082, and 50cLi\u2013MnO\u2082, with labeled L\u2083 and L\u2082 regions. Vertical markers indicate Mn\u00b3\u207a- and Mn\u2074\u207a-referenced energies in the L\u2083 region. The relative shape/position of features across the three traces is consistent with lithium-dependent redistribution of Mn electronic states. This panel complements the K-edge results by probing Mn 3d-related spectral signatures."
    },
    "data_extraction": {
        "a": "| Trace | Feature | Energy (eV) |\n|---|---|---|\n| MnO\u2082 | t\u2082g marker (inset) | ~6540.3 |\n| MnO\u2082 | e_g marker (inset) | ~6541.8 |\n| MnO\u2082 | main white-line peak | ~6562.5 |\n| 10cLi\u2013MnO\u2082 | t\u2082g marker (inset) | ~6540.3 |\n| 10cLi\u2013MnO\u2082 | e_g marker (inset) | ~6541.8 |\n| 10cLi\u2013MnO\u2082 | main white-line peak | ~6562.0 |\n| 50cLi\u2013MnO\u2082 | t\u2082g marker (inset) | ~6540.3 |\n| 50cLi\u2013MnO\u2082 | e_g marker (inset) | ~6541.8 |\n| 50cLi\u2013MnO\u2082 | main white-line peak | ~6562.8 |\n| LiMn\u2082O\u2084 ref. | main peak | ~6560.5 |\n| MnO ref. | main peak | ~6556.5 |",
        "b": "| Trace | Peak assignment | R (\u00c5) |\n|---|---|---|\n| MnO\u2082 | Mn\u2013O | ~1.6\u20131.7 |\n| MnO\u2082 | Mn\u2013Mn1 | ~2.7 |\n| MnO\u2082 | Mn\u2013Mn2 | ~3.3 |\n| 10cLi\u2013MnO\u2082 | Mn\u2013O | ~1.6\u20131.7 |\n| 10cLi\u2013MnO\u2082 | Mn\u2013Mn1 | ~2.7 |\n| 10cLi\u2013MnO\u2082 | Mn\u2013Mn2 | ~3.3 |\n| 50cLi\u2013MnO\u2082 | Mn\u2013O | ~1.6\u20131.7 |\n| 50cLi\u2013MnO\u2082 | Mn\u2013Mn1 | ~2.7 |\n| 50cLi\u2013MnO\u2082 | Mn\u2013Mn2 | ~3.3 |",
        "c": "| Trace | Feature | Energy (eV) |\n|---|---|---|\n| (axis marker) | Mn\u00b3\u207a marker line | ~641.5 |\n| (axis marker) | Mn\u2074\u207a marker line | ~644.0 |\n| MnO\u2082 | L\u2083 main feature | ~642.5\u2013643.5 |\n| MnO\u2082 | L\u2082 main feature | ~653.0\u2013654.0 |\n| 10cLi\u2013MnO\u2082 | L\u2083 main feature | ~642.5\u2013643.5 |\n| 10cLi\u2013MnO\u2082 | L\u2082 main feature | ~653.0\u2013654.0 |\n| 50cLi\u2013MnO\u2082 | L\u2083 main feature | ~642.5\u2013643.5 |\n| 50cLi\u2013MnO\u2082 | L\u2082 main feature | ~653.0\u2013654.0 |"
    },
    "vqa": {
        "c": [
            {
                "question_type": "Structure-Property",
                "question": "What do the Mn\u00b3\u207a and Mn\u2074\u207a marker lines in panel (c) provide that the raw L-edge traces alone do not?",
                "answer_type": "Factoid",
                "answer": "They provide fixed reference energies in the L\u2083 region to help relate changes in the sample line shape/position to Mn\u00b3\u207a- and Mn\u2074\u207a-associated spectral features."
            }
        ],
        "a": [
            {
                "question_type": "Application/Performance",
                "question": "Why is comparison with MnO and LiMn\u2082O\u2084 references important for interpreting Mn K-edge XANES?",
                "answer_type": "Paragraph",
                "answer": "Reference compounds anchor spectral features to known Mn oxidation states and coordination environments. This enables relative positioning of unknown or modified samples along a redox continuum. Such benchmarking is critical when evaluating lithiation-induced electronic changes."
            },
            {
                "question_type": "Comparative/Trend",
                "question": "How do the main-peak positions in panel (a) compare across MnO, LiMn\u2082O\u2084, and the MnO\u2082-based samples?",
                "answer_type": "Factoid",
                "answer": "In panel (a), the MnO reference peaks at lower energy (~6556.5 eV), LiMn\u2082O\u2084 sits higher (~6560.5 eV), and the MnO\u2082-based samples peak higher still (\u22486562 eV range, depending on lithiation)."
            }
        ],
        "b": [
            {
                "question_type": "Process-Oriented",
                "question": "In panel (b), why is the EXAFS result shown as a Fourier transform versus R rather than directly as \u03c7(k)?",
                "answer_type": "Paragraph",
                "answer": "The FT representation reorganizes the oscillatory EXAFS signal into peaks that correspond more directly to real-space neighbor shells. That helps separate first-shell Mn\u2013O from higher-shell Mn\u2013Mn contributions in a visually interpretable way. For comparison across samples, it also makes changes in peak intensity and definition easier to track at a glance."
            }
        ]
    },
    "bbox": {
        "a": {
            "x": 0,
            "y": 0,
            "width": 0,
            "height": 0
        },
        "b": {
            "x": 0,
            "y": 0,
            "width": 0,
            "height": 0
        },
        "c": {
            "x": 0,
            "y": 0,
            "width": 0,
            "height": 0
        }
    }
}

File: data/alde-imageminer/inter-annotator-agreement-data/atomic-layer-deposition/experimental-usecase/38/1/figure_6.json
{
    "sample_id": "atomic-layer-deposition/experimental-usecase/38/figure_6",
    "classification": {
        "a": "multi spectra chart",
        "b": "multi spectra chart"
    },
    "summarization": {
        "a": "Panel (a) compares Mn K-edge XANES (TEY) spectra of 100c\u2013300c Li-treated MnO\u2082 against MnO\u2082, LiMn\u2082O\u2084, and MnO references, with near-edge and pre-edge features (t\u2082g/e_g region) highlighted in the inset. Subtle shifts in white-line shape and near-edge intensity indicate progressive modification of Mn electronic structure with increasing lithiation.",
        "b": "Panel (b) shows Fourier-transformed Mn K-edge EXAFS, where the Mn\u2013O first-shell peak and Mn\u2013Mn coordination feature evolve across cycle number, suggesting increasing local disorder and altered medium-range ordering. The LiMn\u2082O\u2084 structure schematic provides structural context for interpreting Mn\u2013O and Mn\u2013Mn pathways associated with a lithiated spinel-like environment."
    },
    "data_extraction": {
        "a": "| Trace | Feature | Energy (eV) |\n|---|---|---|\n| 100cLi\u2013MnO\u2082 | t\u2082g pre-edge (inset marker) | ~6539.5 |\n| 100cLi\u2013MnO\u2082 | e_g pre-edge (inset marker) | ~6542.2 |\n| 100cLi\u2013MnO\u2082 | white-line maximum | ~6561.5\u20136562.0 |\n| 200cLi\u2013MnO\u2082 | white-line maximum | ~6561.5\u20136562.0 |\n| 300cLi\u2013MnO\u2082 | white-line maximum | ~6561.5\u20136562.0 |\n| LiMn\u2082O\u2084 ref. | white-line maximum | ~6559.5\u20136560.0 |\n| MnO ref. | white-line maximum | ~6556\u20136557 |\n| MnO\u2082 ref. | white-line maximum | ~6562 |",
        "b": "| Trace | Peak assignment | R (\u00c5) |\n|---|---|---|\n| 100cLi\u2013MnO\u2082 | Mn\u2013O (first shell) | ~1.7\u20131.8 |\n| 100cLi\u2013MnO\u2082 | Mn\u2013Mn1 | ~2.7\u20132.9 |\n| 200cLi\u2013MnO\u2082 | Mn\u2013O (first shell) | ~1.7\u20131.8 |\n| 200cLi\u2013MnO\u2082 | Mn\u2013Mn1 | ~2.7\u20132.9 |\n| 300cLi\u2013MnO\u2082 | Mn\u2013O (first shell) | ~1.7\u20131.8 |\n| 300cLi\u2013MnO\u2082 | Mn\u2013Mn1 | ~2.7\u20132.9 |"
    },
    "vqa": {
        "a": [
            {
                "question_type": "Process-Oriented",
                "question": "How do reference spectra (MnO\u2082, LiMn\u2082O\u2084, MnO) help interpret Mn K-edge XANES changes across 100c\u2013300c samples?",
                "answer_type": "Paragraph",
                "answer": "Reference spectra anchor oxidation-state and coordination interpretation. MnO\u2082 represents a more oxidized environment, MnO a reduced state, and LiMn\u2082O\u2084 a lithiated spinel-like framework. Comparing edge position, white-line shape, and near-edge features allows lithiation-induced electronic changes to be interpreted relative to these well-defined benchmarks."
            },
            {
                "question_type": "Comparative/Trend",
                "question": "What trend is expected in Mn electronic structure from 100cLi\u2013MnO\u2082 to 300cLi\u2013MnO\u2082?",
                "answer_type": "Factoid",
                "answer": "Increasing cycles indicate progressive modification toward a more lithiated, Mn-reduced electronic environment."
            }
        ],
        "b": [
            {
                "question_type": "Structure-Property",
                "question": "What does the Mn\u2013O first-shell peak in FT-EXAFS reveal about local coordination?",
                "answer_type": "Paragraph",
                "answer": "The Mn\u2013O peak reflects coherence and bond-length distribution within MnO\u2086 octahedra. Changes in peak intensity or width suggest increasing local disorder or mixed valence, while persistence of the peak indicates retention of octahedral coordination despite electronic changes."
            },
            {
                "question_type": "Application/Performance",
                "question": "What does increasing local disorder imply for functional performance?",
                "answer_type": "Paragraph",
                "answer": "-Greater risk of structural instability during cycling\n-Transport heterogeneity across the film\n-Higher likelihood of capacity fade\n-Increased sensitivity to degradation reactions"
            }
        ]
    },
    "bbox": {
        "a": {
            "x": 0,
            "y": 0,
            "width": 0,
            "height": 0
        },
        "b": {
            "x": 0,
            "y": 0,
            "width": 0,
            "height": 0
        }
    }
}

File: data/alde-imageminer/inter-annotator-agreement-data/atomic-layer-deposition/experimental-usecase/38/10/figure_1.json
{
    "sample_id": "atomic-layer-deposition/experimental-usecase/38/figure_1",
    "classification": {
        "a": "unknown",
        "b": "unknown"
    },
    "bbox": {
        "a": {
            "x": 0,
            "y": 0,
            "width": 0,
            "height": 0
        },
        "b": {
            "x": 0,
            "y": 0,
            "width": 0,
            "height": 0
        }
    }
}

File: data/alde-imageminer/inter-annotator-agreement-data/atomic-layer-deposition/experimental-usecase/38/10/figure_11.json
{
    "sample_id": "atomic-layer-deposition/experimental-usecase/38/figure_11",
    "classification": {
        "a": "line chart"
    },
    "summarization": {
        "a": "The line chart shows how the average oxidation state of manganese decreases as the number of lithium insertion cycles increases, progressing from MnO\u2082 toward lower oxidation states at higher lithium loadings."
    },
    "data_extraction": {
        "a": "| Amount of lithium cycles | Mn average oxidation state |\n|---|---|\n|MnO2 | 3.8 |\n|10 | 3.7 |\n|50 | 3.6 |\n|100 | 3.3 |\n|200 | 3.2 |\n|200+A | 3.1 |\n|300 | 2.9 |\n|300+A | 2.5 |"
    },
    "vqa": {
        "a": [
            {
                "question_type": "Comparative/Trend",
                "question": "How does the average manganese oxidation state change with increasing lithium insertion cycles?",
                "answer_type": "Paragraph",
                "answer": "The average manganese oxidation state decreases steadily as the number of lithium cycles increases, indicating progressive reduction of Mn from values characteristic of MnO\u2082 toward lower oxidation states at higher lithium loadings."
            },
            {
                "question_type": "Structure-Property",
                "question": "What is the approximate manganese oxidation state after 300 lithium cycles with additional treatment (300 + A)?",
                "answer_type": "Factoid",
                "answer": "~ 2.5"
            },
            {
                "question_type": "Application/Performance",
                "question": "What performance-relevant effects are suggested by the reduction of manganese oxidation state with lithium insertion?",
                "answer_type": "List",
                "answer": "More Li uptake, Mn reduction, Shift toward LiMn\u2082O\u2084 phase"
            },
            {
                "question_type": "Process-Oriented",
                "question": "What performance-relevant effects are suggested by the reduction of manganese oxidation state with lithium insertion?",
                "answer_type": "Yes/No",
                "answer": "Yes"
            }
        ]
    },
    "bbox": {
        "a": {
            "x": 0,
            "y": 0,
            "width": 0,
            "height": 0
        }
    }
}

File: data/alde-imageminer/inter-annotator-agreement-data/atomic-layer-deposition/experimental-usecase/38/10/figure_3.json
{
    "sample_id": "atomic-layer-deposition/experimental-usecase/38/figure_3",
    "classification": {
        "a": "stacked spectra chart"
    },
    "summarization": {
        "a": "The figure presents multiple X-ray diffraction spectra comparing lithium-intercalated manganese oxide samples, highlighting changes in diffraction peaks associated with the formation of lithiated phases and the reduction of \u03b2-MnO\u2082 features."
    },
    "data_extraction": {
        "a": "| Intensity (arb. units) | \u00b020\u03c7 |\n| --- | --- |\n| Li1-xMn2O4 (111) | 20 |\n| Li1-xMn2O4 (131) | 30 |\n| Li1-xMn2O4 (440) | 40 |\n| 50cLi-MnO2 | 50 |\n| \u03b2-MnO2 (011) | 60 |\n| \u03b2-MnO2 (020) | 70 |\n| \u03b2-MnO2 (002) | 80 |\n| \u03b2-MnO2 (022) | 90 |\n| MnO2 | 100 |",
        "b": "| Intensity (arb. units) | \u00b020 |\n| --- | --- |\n| Lithiated phase | 15 |\n| 50cLi-MnO2 | 20 |\n| 10cLi-MnO2 | 25 |\n| \u03b2-MnO2 (100) | 30 |\n| MnO2 | 35 |\n| \u03b2-MnO2 (200) | 40 |\n| \u03b2-MnO2 (400) | 45 |"
    },
    "vqa": {
        "a": [
            {
                "question_type": "Structure-Property",
                "question": "Which crystalline phase becomes more evident after lithiation according to the diffraction patterns?",
                "answer_type": "Factoid",
                "answer": "Li\u2081\u208b\u2093Mn\u2082O\u2084."
            },
            {
                "question_type": "Process-Oriented",
                "question": "Does the figure indicate that lithiation alters the crystal structure of manganese oxide?",
                "answer_type": "Yes/No",
                "answer": "Yes"
            }
        ],
        "b": [
            {
                "question_type": "Comparative/Trend",
                "question": "How do the X-ray diffraction patterns change as lithium content increases across the samples?",
                "answer_type": "Paragraph",
                "answer": "As lithium content increases, diffraction peaks associated with Li\u2081\u208b\u2093Mn\u2082O\u2084 become more prominent, while peaks characteristic of \u03b2-MnO\u2082 decrease in intensity, indicating a progressive phase transformation driven by lithiation."
            },
            {
                "question_type": "Application/Performance",
                "question": "What application-relevant insights can be inferred from the observed phase evolution?",
                "answer_type": "List",
                "answer": "Confirmation of lithium intercalation into manganese oxide, Structural transformation toward spinel-type phases, Relevance for lithium-ion battery electrode performance"
            }
        ]
    },
    "bbox": {
        "a": {
            "x": 0,
            "y": 0,
            "width": 0,
            "height": 0
        }
    }
}
