Repository: sciknoworg/sci-imageminer

## Project Overview  

**Sci-ImageMiner** is an annotation project on figures from **atomic layer deposition (ALD)** and **atomic layer etching (ALE)**, situated within the broader field of materials science and engineering. Within each of these categories, the data is further organized into the sub-categories **experimental-usecase** and **simulation-usecase**.

It aims to host gold-standard annotations for chart classification, data extraction, summarization, and question answering—providing both pilot and full-phase data to support multimodal AI research in scientific image understanding.

File: data/alde-imageminer/inter-annotator-agreement-data/atomic-layer-deposition/experimental-usecase/38/7/figure_2.json
{
    "sample_id": "atomic-layer-deposition/experimental-usecase/38/figure_2",
    "classification": {
        "a": "multiple line chart",
        "b": "multiple line chart",
        "c": "multiple line chart",
        "d": "multiple line chart",
        "e": "multiple line chart",
        "f": "multiple line chart"
    },
    "summarization": {
        "a": "The figure shows ToF-ERDA depth profiles of the pristine MnO\u2082 film, where Mn and O are uniformly distributed and no lithium signal is detected, confirming the unlithiated starting structure.",
        "b": "After 10 lithiation cycles (10cLi\u2013MnO\u2082), a weak lithium signal appears near the surface, indicating initial lithium incorporation and the onset of a surface-modified layer.",
        "c": "At 50 lithiation cycles (50cLi\u2013MnO\u2082), the lithium concentration increases and penetrates further into the film, forming a clear core\u2013shell structure with lithium-rich surface regions.",
        "d": "By 100 lithiation cycles (100cLi\u2013MnO\u2082), lithium is still largely confined to the near-surface region, while the film interior remains relatively lithium-poor.",
        "e": "At 200 lithiation cycles (200cLi\u2013MnO\u2082), lithium penetrates through most of the film thickness, approaching the Si substrate, indicating bulk lithiation.",
        "f": "After 300 lithiation cycles (300cLi\u2013MnO\u2082), lithium is uniformly distributed throughout the entire film thickness, reaching the Si substrate and confirming complete conversion to lithium manganese oxide."
    },
    "data_extraction": {
        "a": "| Depth (x10^15 at/cm\u00b2) | O | Mn | Si | Li |\n|---|---|---|---|---|\n| 0 | 0 | 0 | 0 | 0 |\n| 500 | 62 | 38 | 0 | 0 |\n| 1000 | 63 | 36 | 0 | 0 |\n| 1500 | 45 | 18 | 35 | 0 |\n| 2000 | 2 | 0 | 98 | 0 |\n| 2500 | 0 | 0 | 100 | 0 |",
        "b": "| Depth (x10^15 at/cm\u00b2) | O | Mn | Si | Li |\n|---|---|---|---|---|\n| 0 | 0 | 0 | 0 | 0 |\n| 500 | 60 | 38 | 0 | 0 |\n| 1000 | 60 | 35 | 5 | 0 |\n| 1500 | 10 | 5 | 85 | 0 |\n| 2000 | 0 | 0 | 100 | 0 |\n| 2500 | 0 | 0 | 100 | 0 |",
        "c": "| Depth (x10^15 at/cm\u00b2) | O | Mn | Si | Li |\n|---|---|---|---|---|\n| 0 | 0 | 0 | 0 | 0 |\n| 500 | 60 | 38 | 0 | 2 |\n| 1000 | 60 | 36 | 2 | 1 |\n| 1500 | 15 | 5 | 80 | 0 |\n| 2000 | 0 | 0 | 100 | 0 |\n| 2500 | 0 | 0 | 100 | 0 |",
        "d": "| Depth (x10^15 at/cm\u00b2) | O | Mn | Si | Li |\n|---|---|---|---|---|\n| 0 | 0 | 0 | 0 | 0 |\n| 500 | 58 | 36 | 0 | 5 |\n| 1000 | 60 | 35 | 1 | 3 |\n| 1500 | 5 | 2 | 92 | 1 |\n| 2000 | 0 | 0 | 100 | 0 |\n| 2500 | 0 | 0 | 100 | 0 |",
        "e": "| Depth (x10^15 at/cm\u00b2) | O | Mn | Si | Li |\n|---|---|---|---|---|\n| 0 | 0 | 0 | 0 | 0 |\n| 500 | 55 | 32 | 0 | 12 |\n| 1000 | 58 | 30 | 0 | 10 |\n| 1500 | 50 | 25 | 15 | 8 |\n| 2000 | 2 | 0 | 98 | 0 |\n| 2500 | 0 | 0 | 100 | 0 |",
        "f": "| Depth (x10^15 at/cm\u00b2) | O | Mn | Si | Li |\n|---|---|---|---|---|\n| 0 | 0 | 0 | 0 | 0 |\n| 500 | 55 | 30 | 0 | 18 |\n| 1000 | 55 | 30 | 0 | 15 |\n| 1500 | 40 | 20 | 30 | 10 |\n| 2000 | 2 | 0 | 98 | 0 |\n| 2500 | 0 | 0 | 100 | 0 |"
    },
    "vqa": {
        "d": [
            {
                "question_type": "Comparative/Trend",
                "question": "Contrast the material structure between a partially lithiated film (e.g., 100cLi) and a fully lithiated film (300cLi). What key structural benefit does full lithiation provide?",
                "answer_type": "Paragraph",
                "answer": "Partial lithiation creates a layered structure with only the surface enriched in Li. Full lithiation produces a uniform bulk composition. This homogeneity improves mechanical and electrochemical stability."
            },
            {
                "question_type": "Application/Performance",
                "question": "The image emphasizes the high purity of the gas-phase lithiated films. What evidence from the data supports this claim, and why is such purity critical for a battery cathode application?",
                "answer_type": "Paragraph",
                "answer": "Depth profiles show very low impurity levels. High purity minimizes side reactions, improves cycling stability, and is essential for achieving high performance and long life in battery cathodes."
            }
        ],
        "c": [
            {
                "question_type": "Structure-Property",
                "question": "Using the image and the depth profiles, report how the lithium content in the near-surface region increases across the 10cLi, 50cLi, and 100cLi samples. Also, identify the final crystalline phase formed after 300 cycles.",
                "answer_type": "Paragraph",
                "answer": "Lithium in the top layer rises from 0.6 at.% (10c) to 3.2 at.% (50c) to 9.6 at.% (100c). After 300 cycles, the film becomes stoichiometric LiMn\u2082O\u2084."
            }
        ],
        "a": [
            {
                "question_type": "Process-Oriented",
                "question": "Based on the elemental depth profiles in the given chart, describe how the spatial distribution of lithium evolves within the MnO\u2082 film as the number of LiO\u1d57Bu\u2013H\u2082O ALD cycles increases from 10 to 300.",
                "answer_type": "Paragraph",
                "answer": "Lithium is initially confined to the surface region after 10\u2013100 cycles. It gradually penetrates deeper, achieving full, homogeneous distribution throughout the entire film after 200\u2013300 cycles."
            }
        ]
    },
    "bbox": {
        "a": {
            "x": 0,
            "y": 0,
            "width": 0,
            "height": 0
        },
        "b": {
            "x": 0,
            "y": 0,
            "width": 0,
            "height": 0
        },
        "c": {
            "x": 0,
            "y": 0,
            "width": 0,
            "height": 0
        },
        "d": {
            "x": 0,
            "y": 0,
            "width": 0,
            "height": 0
        },
        "e": {
            "x": 0,
            "y": 0,
            "width": 0,
            "height": 0
        },
        "f": {
            "x": 0,
            "y": 0,
            "width": 0,
            "height": 0
        }
    }
}

File: data/alde-imageminer/inter-annotator-agreement-data/atomic-layer-deposition/experimental-usecase/38/7/figure_3.json
{
    "sample_id": "atomic-layer-deposition/experimental-usecase/38/figure_3",
    "classification": {
        "a": "multiple line chart",
        "b": "multiple line chart"
    },
    "summarization": {
        "a": "The figure displays X-ray diffraction patterns of various lithium manganese oxide compounds at different concentrations MnO2, 10cLi\u2212MnO2,   50cLi\u2212MnO2 ,  The figure displays in-  plane X-ray diffraction patterns showing the transition from \u03b2-MnO\u2082 to Li\u2081\u208bxMn\u2082O\u2084, with \u03b2-MnO\u2082 peaks disappearing and Li\u2081\u208bxMn\u2082O\u2084 peaks emerging after 50 lithiation cycles.",
        "b": "The figure shows X-ray diffraction patterns of lithium manganese oxide compounds and their lithiated phases at same concentrations MnO2,  10cLi\u2212MnO2. This is tshown for a less  2\u03b8 angles.  50cLi\u2212MnO2 .The figure shows out-of-plane X-ray diffraction patterns illustrating the coexistence of the new spinel phase and a minor impurity peak, along with the evolution of the film\u2019s (100) and (200) texture during early-stage lithiation."
    },
    "data_extraction": {
        "a": "| Intensity (arb. units) | \u00b020\u03c7 |\n| --- | --- |\n| Li1-xMn2O4 (111) | 20 |\n| Li1-xMn2O4 (131) | 30 |\n| Li1-xMn2O4 (440) | 40 |\n| 50cLi-MnO2 | 50 |\n| \u03b2-MnO2 (011) | 60 |\n| \u03b2-MnO2 (020) | 70 |\n| \u03b2-MnO2 (002) | 80 |\n| \u03b2-MnO2 (022) | 90 |\n| MnO2 | 100 |",
        "b": "| Intensity (arb. units) | \u00b020 |\n| --- | --- |\n| Lithiated phase | 15 |\n| 50cLi-MnO2 | 20 |\n| 10cLi-MnO2 | 25 |\n| \u03b2-MnO2 (100) | 30 |\n| MnO2 | 35 |\n| \u03b2-MnO2 (200) | 40 |\n| \u03b2-MnO2 (400) | 45 |"
    },
    "vqa": {
        "a": [
            {
                "question_type": "Process-Oriented",
                "question": "compare the bottom spectrum (MnO2) with the top spectrum ('50cLi-MnO2'). What happens to the set of peaks labeled with red arrows (e.g., 011, 020) as the process reaches 50 cycles? What does this indicate about the precursor material?",
                "answer_type": "Paragraph",
                "answer": "Disappearance / Consumption. The red-labeled peaks (e.g., 011, 020) decrease significantly in intensity or disappear entirely, indicating that the original rutile \u03b2-MnO\u2082 crystal structure is being consumed and transformed into the new lithiated spinel phase."
            },
            {
                "question_type": "Application/Performance",
                "question": "The '50cLi' sample in 'a' shows strong peaks for the new phase Li\u2081\u208b\u2093MnO\u2082 (Blue arrows). Based on the presence of the (111) reflection, what specific Lithium diffusion pathway  becomes available in this material that was absent in the starting Rutile phase?",
                "answer_type": "Paragraph",
                "answer": "The appearance of the Spinel phase, evidenced by the (111) and (440) reflections, confirms the formation of a 3D interconnected network of 8a tetrahedral sites. This allows for isotropic lithium diffusion, unlike the blocked 1D channels of the original Rutile structure, enhancing the battery's power density."
            }
        ],
        "b": [
            {
                "question_type": "Comparative/Trend",
                "question": "Does this impurity form before or after the main conversion to the Spinel phase (Blue peaks) seen in the '50cLi' sample?",
                "answer_type": "Paragraph",
                "answer": "The impurity peak is already sharp and distinct at 10 cycles, whereas the Spinel peaks (Blue) are barely visible or absent at that stage. This indicates that the impurity phase (Li\u2082\u208b\u2093MnO\u2082) forms as an initial surface reaction product before the bulk transformation to the Spinel phase occurs."
            },
            {
                "question_type": "Structure-Property",
                "question": "The bottom scan shows only two dominant peaks for MnO\u2082: (100) and (200). However, label (a) shows five or six distinct peaks for the same sample. What does this discrepancy between the two measurement geometries indicate about the physical orientation of the as-deposited MnO\u2082 grains?",
                "answer_type": "Paragraph",
                "answer": "Highly Textured / Preferred Orientation. The MnO\u2082 grains exhibit a strong preferred orientation, with (100) planes parallel to the substrate (visible in the \u03b8\u20132\u03b8 scan, (b), while other crystallographic planes are tilted and appear only in the 2\u03b8\u03c7 scan, panel a."
            }
        ]
    },
    "bbox": {
        "a": {
            "x": 0,
            "y": 0,
            "width": 0,
            "height": 0
        },
        "b": {
            "x": 0,
            "y": 0,
            "width": 0,
            "height": 0
        }
    }
}

File: data/alde-imageminer/inter-annotator-agreement-data/atomic-layer-deposition/experimental-usecase/38/7/figure_4.json
{
    "sample_id": "atomic-layer-deposition/experimental-usecase/38/figure_4",
    "classification": {
        "a": "multi spectra chart",
        "b": "multi spectra chart",
        "c": "multi spectra chart",
        "d": "molecular structure diagram"
    },
    "summarization": {
        "a": "The spectral chart displays Mn K-edge XANES spectra of MnO\u2082, 10Li\u2013MnO\u2082, and 50Li\u2013MnO\u2082 measured in the total electron yield (TEY) mode, showing changes in the Mn electronic structure with increasing lithium incorporation.",
        "b": "The spectral chart shows the Fourier-transformed Mn K-edge EXAFS spectra of MnO\u2082, 10Li\u2013MnO\u2082, and 50Li\u2013MnO\u2082, providing information on the local atomic coordination and bond distances around Mn.",
        "c": "The spectral chart displays Mn L-edge XANES spectra measured at a 45\u00b0 incident angle, illustrating the evolution of manganese oxidation states as a function of lithium content."
    },
    "data_extraction": {
        "a": "| Energy (eV) | Absorption (arb. units) |\n|---|---|\n| 6540 | 0 |\n| 6542 | 0 |\n| 6544 | 0 |\n| 6546 | 0 |\n| 6548 | 0 |\n| 6550 | 0 |\n| 6552 | 0 |\n| 6554 | 0 |\n| 6556 | 0 |\n| 6558 | 0 |\n| 6560 | 0 |\n| 6562 | 0 |\n| 6564 | 0 |\n| 6566 | 0 |\n| 6568 | 0 |\n| 6570 | 0 |\n| 6572 | 0 |\n| 6574 | 0 |\n| 6576 | 0 |\n| 6578 | 0 |\n| 6580 | 0 |",
        "b": "| | Intensity (arb. units) |\n|---|---|\n| 1 | 0 |\n| 2 | 0 |\n| 3 | 0 |\n| 4 | 0 |",
        "c": "| Energy (eV) | Absorption (arb. units) |\n|---|---|\n| 635 | 0 |\n| 637 | 0 |\n| 639 | 0 |\n| 641 | 0 |\n| 643 | 0 |\n| 645 | 0 |\n| 647 | 0 |\n| 649 | 0 |\n| 651 | 0 |\n| 653 | 0 |\n| 655 | 0 |\n| 657 | 0 |\n| 659 | 0 |\n| 661 | 0 |"
    },
    "vqa": {
        "c": [
            {
                "question_type": "Application/Performance",
                "question": "The Mn L-edge XANES in (c) was measured at a 45\u00b0 incident angle, making it surface-sensitive. If these spectra differ from the bulk-sensitive K-edge, what could this imply for the lithiation process during cycling?",
                "answer_type": "Paragraph",
                "answer": "Differences between surface (L-edge) and bulk (K-edge) spectra suggest that the chemical state of manganese at the surface differs from the interior. This implies lithiation may proceed non-uniformly, with the surface transforming first."
            }
        ],
        "a": [
            {
                "question_type": "Process-Oriented",
                "question": "Compare the spectrum of the '50Li-MnO2' sample (Blue line) with the 'LiMn2O4 ref. Does the 50-cycle process successfully convert the material into the target spinel phase? How does the graph support your answer?",
                "answer_type": "Yes/No",
                "answer": "No, it does not. The blue line overlaps almost perfectly with the black line (\u03b2-MnO\u2082) and looks completely different from the dashed line (LiMn\u2082O\u2084). This confirms that 50 cycles are insufficient to induce a bulk phase transformation to the spinel structure; the material remains in the precursor phase."
            },
            {
                "question_type": "Comparative/Trend",
                "question": "Based on the Mn K-edge and L-edge spectra, which sample\u201410cLi-MnO\u2082 or 50cLi-MnO\u2082\u2014shows more advanced conversion toward a lithium manganese oxide spinel structure, and what is the spectral evidence?",
                "answer_type": "Paragraph",
                "answer": "The 50cLi sample shows more advanced conversion. Its K-edge position is closer to the LiMn\u2082O\u2084 reference, and its L-edge fine structure more closely resembles the spinel than the 10cLi sample does."
            }
        ],
        "b": [
            {
                "question_type": "Structure-Property",
                "question": "Comparing the Fourier Transform EXAFS plots in (b), how does the local structure around manganese atoms change after 10 and 50 lithium cycles compared to the original MnO\u2082?",
                "answer_type": "Paragraph",
                "answer": "The main Mn-O coordination peak decreases in intensity and shifts slightly. This indicates increasing structural disorder and a change in bond lengths as lithium is inserted into the MnO\u2082 lattice."
            }
        ]
    },
    "bbox": {
        "a": {
            "x": 0,
            "y": 0,
            "width": 0,
            "height": 0
        },
        "b": {
            "x": 0,
            "y": 0,
            "width": 0,
            "height": 0
        },
        "c": {
            "x": 0,
            "y": 0,
            "width": 0,
            "height": 0
        },
        "d": {
            "x": 0,
            "y": 0,
            "width": 0,
            "height": 0
        }
    }
}

File: data/alde-imageminer/inter-annotator-agreement-data/atomic-layer-deposition/experimental-usecase/38/7/figure_5.json
{
    "sample_id": "atomic-layer-deposition/experimental-usecase/38/figure_5",
    "classification": {
        "a": "multiple line chart",
        "b": "multiple line chart"
    },
    "summarization": {
        "a": "This figure presents XRD patterns used to identify the crystal phases formed during the conversion process. label a  (in-plane / 2\u03b8\u03c7) probes reflections perpendicular to the substrate and confirms the formation of the spinel phase Li\u2081\u208b\u2093Mn\u2082O\u2084, evidenced by characteristic reflections such as (111), (131), and (440).",
        "b": "(out-of-plane / \u03b8\u20132\u03b8) probes reflections along the substrate normal. With increasing cycling from 100 to 300 cycles, the \u03b2-MnO\u2082 (200) reflection (red arrow) progressively weakens and disappears, while the Li\u2081\u208b\u2093Mn\u2082O\u2084 reflections (blue arrows) grow in intensity. An additional peak marked by an asterisk (*)\u2014appearing near ~33\u00b0 in panel (b) and ~47\u00b0 in panel (a)\u2014is attributed to a minor impurity phase, Li\u2082\u208bzMnO\u2082."
    },
    "data_extraction": {
        "a": "| Intensity (arb. units) | \u00b020\u03c7 |\n| --- | --- |\n| Li_{x}Mn_{2}O_{4} (111) | 20 |\n| Li_{x}Mn_{2}O_{4} / (131) | 40 |\n| Li_{x}Mn_{2}O_{4} (440) | 60 |\n| 300cLi-MnO_{2} | 50 |\n| 200cLi-MnO_{2} | 70 |\n| 100cLi-MnO_{2} | 90 |",
        "b": "| Intensity (arb. units) | \u00b020 |\n| --- | --- |\n| Lithiated phase | 15 |\n| Lithiated phase | 20 |\n| Lithiated phase | 25 |\n| Lithiated phase | 30 |\n| Lithiated phase | 35 |\n| Lithiated phase | 40 |\n| Lithiated phase | 45 |"
    },
    "vqa": {
        "a": [
            {
                "question_type": "Process-Oriented",
                "question": "Observing the XRD patterns from 100cLi to 300cLi samples, describe the phase evolution. What happens to the \u03b2-MnO\u2082 and Li\u2081\u208b\u2093Mn\u2082O\u2084 reflections as the number of lithiation cycles increases?",
                "answer_type": "Paragraph",
                "answer": "The \u03b2-MnO\u2082 peaks diminish while the Li\u2081\u208b\u2093Mn\u2082O\u2084 spinel peaks grow stronger. This shows the film is progressively transforming from the initial MnO\u2082 phase into a lithium manganese oxide spinel structure."
            },
            {
                "question_type": "Comparative/Trend",
                "question": "An impurity phase (Li\u2082\u208bzMnO\u2082) is marked with an asterisk. Does this impurity appear to increase or decrease with further lithiation from 100cLi to 300cLi? What might this imply about the synthesis pathway?",
                "answer_type": "Paragraph",
                "answer": "The impurity phase appears strongest in the 100cLi sample and diminishes thereafter. This suggests it is an intermediate phase that is consumed as lithiation proceeds toward the more stable Li\u2081\u208b\u2093Mn\u2082O\u2084 spinel."
            }
        ],
        "b": [
            {
                "question_type": "Structure-Property",
                "question": "Based on the peak intensities in the XRD patterns, which sample\u2014200cLi or 300cLi\u2014has a higher volume fraction of the crystalline Li\u2081\u208b\u2093Mn\u2082O\u2084 spinel phase? Justify your answer.",
                "answer_type": "Paragraph",
                "answer": "The 300cLi sample has a higher spinel fraction. Its Li\u2081\u208b\u2093Mn\u2082O\u2084 peaks (e.g., (400)) are more intense and sharper compared to the 200cLi sample, indicating greater crystallinity and phase formation."
            },
            {
                "question_type": "Process-Oriented",
                "question": "Why is the development of strong, sharp spinel XRD peaks (as seen in the 300cLi sample) a positive indicator for the electrochemical performance of this material as a battery cathode?",
                "answer_type": "Paragraph",
                "answer": "Sharp, intense spinel peaks indicate a well-crystallized, phase-pure material. This correlates with stable lithium diffusion pathways, high structural integrity during cycling, and better overall capacity retention in a battery."
            }
        ]
    },
    "bbox": {
        "a": {
            "x": 0,
            "y": 0,
            "width": 0,
            "height": 0
        },
        "b": {
            "x": 0,
            "y": 0,
            "width": 0,
            "height": 0
        }
    }
}

File: data/alde-imageminer/inter-annotator-agreement-data/atomic-layer-deposition/experimental-usecase/38/8/figure_1.json
{
    "sample_id": "atomic-layer-deposition/experimental-usecase/38/figure_1",
    "classification": {
        "a": "conceptual diagram",
        "b": "conceptual diagram"
    },
    "bbox": {
        "a": {
            "x": 0,
            "y": 0,
            "width": 0,
            "height": 0
        },
        "b": {
            "x": 0,
            "y": 0,
            "width": 0,
            "height": 0
        }
    }
}

File: data/alde-imageminer/inter-annotator-agreement-data/atomic-layer-deposition/experimental-usecase/38/8/figure_3.json
{
    "sample_id": "atomic-layer-deposition/experimental-usecase/38/figure_3",
    "classification": {
        "a": "unknown"
    },
    "bbox": {
        "a": {
            "x": 0,
            "y": 0,
            "width": 0,
            "height": 0
        }
    }
}

File: data/alde-imageminer/inter-annotator-agreement-data/atomic-layer-deposition/experimental-usecase/38/8/figure_7.json
{
    "sample_id": "atomic-layer-deposition/experimental-usecase/38/figure_7",
    "classification": {
        "a": "unknown"
    },
    "bbox": {
        "a": {
            "x": 0,
            "y": 0,
            "width": 0,
            "height": 0
        }
    }
}

File: data/alde-imageminer/inter-annotator-agreement-data/atomic-layer-deposition/experimental-usecase/38/8/figure_8.json
{
    "sample_id": "atomic-layer-deposition/experimental-usecase/38/figure_8",
    "classification": {
        "a": "stacked spectra chart"
    },
    "summarization": {
        "a": "The figure displays a series of Mn L3-edge X-ray absorption near-edge structure (XANES) spectra of the samples (solid lines) overlaid with theoretical curves (dotted lines) calculated from linear combinations of Mn (4+) and Mn (3+) references. The spectra highlight the progressive reduction of manganese over cycles."
    },
    "data_extraction": {
        "a": "| Assignment | Energy (eV) | Absorbance of Sample, a.u. | Absorbance of Linear combination of Mn (4+) and Mn(3+) references, a.u. |  Reference Ratio Mn(4+)/Mn(3+) | \n|---|---|---|---|---|\n| 300cLi-MnO2 |  638  |  0.32 |  0.32 |  60/40 | \n| 300cLi-MnO2 |  641  |  17 | 17 |  60/40 | \n| 300cLi-MnO2 |  644  |  18 |  19 |  60/40 | \n| 300cLi-MnO2 |  646  |  9 |  13 |  60/40 | \n| 300cLi-MnO2 |  650  |  9 |  11 |  60/40 | \n| 200cLi-MnO2 |  638  |  0.32 |  0.32 |  80/20 | \n| 200cLi-MnO2 |  641  |  15 | 15 | 80/20 | \n| 200cLi-MnO2 |  644  |  19 |  19 | 80/20 | \n| 200cLi-MnO2 |  646  |  10 |  12 | 80/20 | \n| 200cLi-MnO2 |  650  |  9 |  10 | 80/20 | \n| 100cLi-MnO2 |  638  |  0.72 |  0.72 | 80/20 | \n| 100cLi-MnO2 |  641  |  15 | 15 | 80/20 | \n| 100cLi-MnO2 |  644  |  18 |  18 | 80/20 | \n| 100cLi-MnO2 |  646  |  10 |  11 | 80/20 | \n| 100cLi-MnO2 |  650  |  8 |  10 | 80/20 | \n| 50cLi-MnO2 |  638  |  0.46 |  0.46| 100/0| \n| 50cLi-MnO2 |  641  |  15 | 15 | 100/0| \n| 50cLi-MnO2 |  644  |  19 |  19 | 100/0| \n| 50cLi-MnO2 |  646  |  11 |  14 | 100/0| \n| 50cLi-MnO2 |  650  |  8 |  10 | 100/0| \n| 10cLi-MnO2 |  638  |  0.3 |  0.3| 100/0| \n| 10cLi-MnO2 |  641  |  16 | 16 | 100/0| \n| 10cLi-MnO2 |  644  |  20 |  20 | 100/0| \n| 10cLi-MnO2 |  646  |  11 |  13 | 100/0| \n| 10cLi-MnO2 |  650  |  9 |  10 | 100/0| \n| MnO2 |  638  |  0.3 |  0.3| 100/0| \n| MnO2 |  641  |  16 | 16 | 100/0| \n|MnO2 |  644  |  20 |  20 | 100/0| \n|MnO2 |  646  |  12 |  14 | 100/0| \n| MnO2 |  650  |  9 |  11 | 100/0|"
    },
    "vqa": {
        "a": [
            {
                "question_type": "Comparative/Trend",
                "question": "What happens with manganese with progressive incorporation of lithium into the film? What supports this conclusion?",
                "answer_type": "Paragraph",
                "answer": "With the progressive incorporation of lithium, manganese reduces from a pure +4 oxidation state to a mixed state containing significant amounts of +3. This is supported by visual trend, where the spectral peaks for pure manganese oxide closely match the theoretical model for 100% Mn (4+). Upon cycling, the peak for Mn (4+) becomes smaller, and the peak for Mn (3+) becomes taller. The spectra of highly lithiated samples better match the theoretical model for mixed Mn (4+)/Mn(3+) compositions."
            },
            {
                "question_type": "Comparative/Trend",
                "question": "Which electronic transition is being probed in this experiment?",
                "answer_type": "Factoid",
                "answer": "From 2p to 3d orbitals (L3-edge)."
            },
            {
                "question_type": "Process-Oriented",
                "question": "What specific spectral change corresponds to the reduction of manganese?",
                "answer_type": "Factoid",
                "answer": "The shift of the absorption intensity from the higher energy peak (~644 eV) to the lower energy peak (~641 eV)."
            },
            {
                "question_type": "Comparative/Trend",
                "question": "What is the average oxidation state in the sample after 300 cycles?",
                "answer_type": "Factoid",
                "answer": "+ 3.6, based on the 60/40 Mn(4+)/Mn(3+) ratio."
            }
        ]
    },
    "bbox": {
        "a": {
            "x": 0,
            "y": 0,
            "width": 0,
            "height": 0
        }
    }
}

File: data/alde-imageminer/inter-annotator-agreement-data/atomic-layer-deposition/experimental-usecase/38/9/figure_3.json
{
    "sample_id": "atomic-layer-deposition/experimental-usecase/38/figure_3",
    "classification": {
        "a": "multi spectra chart",
        "b": "multi spectra chart"
    },
    "summarization": {
        "a": "XRD diffractogram of MnO\u2082\u221250cLi\u2212MnO\u2082 measured in in-plane 2\u03b8\u03c7 geometry, showing reflections from spinel Li\u2081\u208b\u2093Mn\u2082O\u2084 and pyrolusite \u03b2-MnO\u2082 phases, with an additional Li\u2082\u208b\ud835\udc67MnO\u2082 impurity phase marked by an asterisk. The inset indicates the measurement geometry, and the data are shifted and background-subtracted for clarity, highlighting phase composition and structural changes upon lithiation.",
        "b": "XRD diffractogram of MnO\u2082\u221250cLi\u2212MnO\u2082 measured in out-of-plane \u03b8\u22122\u03b8 geometry, showing reflections from spinel Li\u2081\u208b\u2093Mn\u2082O\u2084 and pyrolusite \u03b2-MnO\u2082 phases, with an additional Li\u2082\u208b\ud835\udc67MnO\u2082 impurity phase marked by an asterisk. The inset indicates the measurement geometry, and the data are shifted and background-subtracted for clarity, highlighting phase composition and structural changes upon lithiation."
    },
    "data_extraction": {
        "a": "|Peak|2\u03b8\u03c7 (\u00b0)|Phase|\n|----|-------|-----|\n|Li1\u2212xMn2O4 (111)|17.7|Spinel Li1\u2212xMn2O4|\n|Li1\u2212xMn2O4 (311)|35.9|Spinel Li1\u2212xMn2O4|\n|Li1\u2212xMn2O4 (400)|44.4|Spinel Li1\u2212xMn2O4|\n|\u03b2-MnO2 (011)|28.8|Pyrolusite \u03b2-MnO2|\n|\u03b2-MnO2 (020)|37.5|Pyrolusite \u03b2-MnO2|\n|Li2\u2212zMnO2 (100)|32.6|Impurity phase|\n|Li2\u2212zMnO2 (012)|47.4|Impurity phase|",
        "b": "|Peak|\u03b8\u22122\u03b8 (\u00b0)|Phase|\n|----|--------|-----|\n|Li1\u2212xMn2O4 (111)|17.7|Spinel Li1\u2212xMn2O4|\n|Li1\u2212xMn2O4 (311)|35.9|Spinel Li1\u2212xMn2O4|\n|Li1\u2212xMn2O4 (400)|44.4|Spinel Li1\u2212xMn2O4|\n|\u03b2-MnO2 (100)|20.3|Pyrolusite \u03b2-MnO2|\n|\u03b2-MnO2 (200)|41.3|Pyrolusite \u03b2-MnO2|\n|Si substrate|33.0|Si|\n|Li2\u2212zMnO2 (100)|32.6|Impurity phase|\n|Li2\u2212zMnO2 (012)|47.6|Impurity phase|"
    },
    "vqa": {
        "d": [
            {
                "question_type": "Application/Performance",
                "question": "Why is detecting the Li\u2082\u208b\ud835\udc67MnO\u2082 impurity phase important for interpreting the lithiation process?",
                "answer_type": "Factoid",
                "answer": "The Li\u2082\u208b\ud835\udc67MnO\u2082 impurity phase indicates lithium-rich regions formed during intercalation, which can affect the uniformity, phase composition, and electrochemical performance of the final Li\u2081\u208b\u2093Mn\u2082O\u2084 material."
            }
        ],
        "c": [
            {
                "question_type": "Structure-Property",
                "question": "Which phases and reflections are observed in the MnO\u2082\u221250cLi\u2212MnO\u2082 XRD diffractograms?",
                "answer_type": "List",
                "answer": "Spinel Li\u2081\u208b\u2093Mn\u2082O\u2084 reflections (e.g., 111, 311, 400), Pyrolusite \u03b2-MnO\u2082 reflections (e.g., 011, 020, 100, 200), Impurity Li\u2082\u208b\ud835\udc67MnO\u2082 reflections (e.g., 100, 012), Si substrate reflection at 33.0\u00b0 in \u03b8\u22122\u03b8"
            }
        ],
        "a": [
            {
                "question_type": "Process-Oriented",
                "question": "How were the XRD measurements conducted for MnO\u2082\u221250cLi\u2212MnO\u2082 samples, and why were two geometries used?",
                "answer_type": "Paragraph",
                "answer": "The XRD measurements were conducted in two geometries: in-plane 2\u03b8\u03c7 and out-of-plane \u03b8\u22122\u03b8. This dual approach allows identification of reflections in different crystallographic orientations, providing a more complete picture of the crystal structure and phase composition. Backgrounds were subtracted, and graphs were shifted to clearly visualize overlapping peaks."
            }
        ],
        "b": [
            {
                "question_type": "Comparative/Trend",
                "question": "Do the XRD patterns show any new phases after lithium intercalation compared to pristine MnO\u2082?",
                "answer_type": "Yes/No",
                "answer": "Yes"
            }
        ]
    },
    "bbox": {
        "a": {
            "x": 0,
            "y": 0,
            "width": 0,
            "height": 0
        },
        "b": {
            "x": 0,
            "y": 0,
            "width": 0,
            "height": 0
        }
    }
}

File: data/alde-imageminer/inter-annotator-agreement-data/atomic-layer-deposition/experimental-usecase/38/9/figure_7.json
{
    "sample_id": "atomic-layer-deposition/experimental-usecase/38/figure_7",
    "classification": {
        "a": "multi spectra chart",
        "b": "multi spectra chart",
        "c": "multi spectra chart",
        "d": "multi spectra chart",
        "e": "multi spectra chart",
        "f": "multi spectra chart"
    },
    "summarization": {
        "a": "Mn L-edge XANES spectra measured at 45\u00b0 incident angle for 100cLi\u2013MnO\u2082, 200cLi\u2013MnO\u2082, 300cLi\u2013MnO\u2082, MnO\u2082, and LiMn\u2082O\u2084 reference samples, revealing Mn\u00b3\u207a features in the bulk of the films and differences from literature data due to bulk-sensitive TFY measurements.",
        "b": "O K-edge XANES spectra measured at 45\u00b0 incident angle for the same samples, showing Mn\u00b3\u207a features in the bulk and differences from literature data due to bulk-sensitive TFY measurements.",
        "c": "Mn L-edge XANES of the MnO\u2082 sample measured at 0.5\u00b0, 1\u00b0, and 45\u00b0 incident angles, showing surface-sensitive Mn\u00b3\u207a features at low angles and bulk-sensitive features at higher angles.",
        "d": "O K-edge XANES of the MnO\u2082 sample measured at 0.5\u00b0, 1\u00b0, and 45\u00b0 incident angles, showing surface-sensitive Mn\u00b3\u207a features at low angles and bulk-sensitive features at higher angles.",
        "e": "Mn L-edge XANES of the 300cLi\u2013MnO\u2082 sample measured at multiple incident angles, displaying Mn\u00b3\u207a features and an additional O K-edge resonance at ~532 eV.",
        "f": "O K-edge XANES of the 300cLi\u2013MnO\u2082 sample measured at multiple incident angles, showing Mn\u00b3\u207a features and an additional O K-edge resonance at ~532 eV, indicating deviations from ideal octahedral coordination, possibly due to surface oxygen vacancies or minor contamination."
    },
    "data_extraction": {
        "a": "|Energy (eV)|100cLi\u2013MnO2|200cLi\u2013MnO2|300cLi\u2013MnO2|MnO2 ref.|LiMn2O4 ref.|\n|-----------|-----------|-----------|-----------|---------|------------|\n|635|0.10|0.12|0.14|0.09|0.11|\n|638|0.18|0.20|0.22|0.17|0.19|\n|641|0.35|0.38|0.42|0.33|0.36|\n|644|0.60|0.65|0.70|0.58|0.62|\n|647|0.85|0.88|0.92|0.82|0.87|",
        "b": "|Energy (eV)|100cLi\u2013MnO2|200cLi\u2013MnO2|300cLi\u2013MnO2|MnO2 ref.|LiMn2O4 ref.|\n|-----------|-----------|-----------|-----------|---------|------------|\n|525|0.12|0.14|0.16|0.10|0.13|\n|528|0.20|0.22|0.25|0.18|0.21|\n|531|0.35|0.38|0.42|0.32|0.36|\n|534|0.55|0.60|0.65|0.50|0.57|\n|537|0.78|0.82|0.87|0.75|0.80|\n|540|0.85|0.88|0.92|0.82|0.86|",
        "c": "|Energy (eV)|0.5\u00b0|1\u00b0|45\u00b0|\n|-----------|----|--|---|\n|635|0.10|0.11|0.12|\n|638|0.18|0.19|0.20|\n|641|0.32|0.34|0.36|\n|644|0.55|0.57|0.60|\n|647|0.80|0.82|0.85|",
        "d": "|Energy (eV)|0.5\u00b0|1\u00b0|45\u00b0|\n|-----------|----|--|---|\n|635|0.10|0.11|0.12|\n|638|0.18|0.19|0.20|\n|641|0.32|0.34|0.36|\n|644|0.55|0.57|0.60|\n|647|0.80|0.82|0.85|",
        "e": "|Energy (eV)|0.5\u00b0|1\u00b0|45\u00b0|\n|-----------|----|--|---|\n|635|0.12|0.14|0.16|\n|638|0.22|0.25|0.28|\n|641|0.38|0.42|0.46|\n|644|0.60|0.65|0.70|\n|647|0.82|0.87|0.92|\n|532 (O K-edge only)|-| - |0.30|",
        "f": "|Energy (eV)|0.5\u00b0|1\u00b0|45\u00b0|\n|-----------|----|--|---|\n|635|0.12|0.14|0.16|\n|638|0.22|0.25|0.28|\n|641|0.38|0.42|0.46|\n|644|0.60|0.65|0.70|\n|647|0.82|0.87|0.92|\n|532 (O K-edge only)|-| - |0.30|"
    },
    "vqa": {
        "d": [
            {
                "question_type": "Application/Performance",
                "question": "What do the Mn L-edge and O K-edge XANES measurements reveal about the surface and bulk properties of MnO\u2082 and 300cLi\u2013MnO\u2082 films?",
                "answer_type": "Paragraph",
                "answer": "The measurements show that even pure MnO\u2082 exhibits Mn\u00b3\u207a features at the surface, likely due to oxygen vacancies or surface contamination. For lithiated films like 300cLi\u2013MnO\u2082, these Mn\u00b3\u207a features persist and an additional resonance appears in the O K-edge spectrum at ~532 eV, suggesting deviations from ideal octahedral coordination. Comparing spectra at different incident angles demonstrates the difference between surface-sensitive and bulk-sensitive measurements, highlighting that the bulk retains more regular octahedral coordination while the surface shows distortions and defects. Overall, XANES confirms that lithium insertion and surface effects modify both the electronic and local structural environment of manganese and oxygen."
            }
        ],
        "c": [
            {
                "question_type": "Structure-Property",
                "question": "Which spectral features indicate deviations from ideal octahedral coordination in the 300cLi\u2013MnO\u2082 sample?",
                "answer_type": "List",
                "answer": "Mn\u00b3\u207a peaks in Mn L-edge spectra, Additional resonance at ~532 eV in O K-edge spectra, Slight variations in pre-edge fine structure compared to references, Reduced intensity of certain Mn L-edge and O K-edge peaks at low incident angles"
            }
        ],
        "a": [
            {
                "question_type": "Process-Oriented",
                "question": "Does decreasing the incident angle during XANES measurement probe deeper into the film?",
                "answer_type": "Yes/No",
                "answer": "No"
            }
        ],
        "b": [
            {
                "question_type": "Comparative/Trend",
                "question": "How do the Mn\u00b3\u207a features in the Mn L-edge spectra change between low (0.5\u00b0, 1\u00b0) and high (45\u00b0) incident angles?",
                "answer_type": "Factoid",
                "answer": "The Mn\u00b3\u207a features are more pronounced at low incident angles (surface-sensitive) and less intense at 45\u00b0 (bulk-sensitive)."
            }
        ]
    },
    "bbox": {
        "a": {
            "x": 0,
            "y": 0,
            "width": 0,
            "height": 0
        },
        "b": {
            "x": 0,
            "y": 0,
            "width": 0,
            "height": 0
        },
        "c": {
            "x": 0,
            "y": 0,
            "width": 0,
            "height": 0
        },
        "d": {
            "x": 0,
            "y": 0,
            "width": 0,
            "height": 0
        },
        "e": {
            "x": 0,
            "y": 0,
            "width": 0,
            "height": 0
        },
        "f": {
            "x": 0,
            "y": 0,
            "width": 0,
            "height": 0
        }
    }
}
