Repository: sciknoworg/sci-imageminer

<div align="center">
</div>

## Project Overview  

**Sci-ImageMiner** is an annotation project on figures from **atomic layer deposition (ALD)** and **atomic layer etching (ALE)**, situated within the broader field of materials science and engineering. Within each of these categories, the data is further organized into the sub-categories **experimental-usecase** and **simulation-usecase**.

It aims to host gold-standard annotations for chart classification, data extraction, summarization, and question answering—providing both pilot and full-phase data to support multimodal AI research in scientific image understanding.

### 🗂️ Directory Structure  

We have compiled the dataset for annotation in this repository, structured into clearly defined categories and sub-categories.  
The layout reflects the distinction between ALD and ALE literature, as well as between experimental and simulation studies, making it easier to navigate both the pilot and full annotation phases.  


```text
data
├── alde-imageminer
│   ├── train
│   │   ├── atomic-layer-deposition
│   │   │   ├── experimental-usecase
│   │   │   │   ├── paper #
│   │   │   │   │   ├── images
│   │   │   │   │   │   ├── figures
│   │   │   │   │   │   │   ├── filename.jpg          # (JPEG) actual figure image extracted using MinerU
│   │   │   │   │   │   │   └── filename.json        # (JSON) expert annotated JSON
│   │   │   │   ├── Author et al.pdf                # (PDF) actual PDF document
│   │   │   │   ├── content.json                    # (JSON) structured content extracted using MinerU
│   │   │   └── ...
│   │   └── simulation-usecase
│   │       └── ...
│   └── atomic-layer-etching
│       └── ...
└── dev/test
    ├── atomic-layer-deposition
    │   ├── experimental-usecase
    │   └── simulation-usecase
    └── atomic-layer-etching
        ├── experimental-usecase
        └── simulation-usecase
```

## 🛠️ Tools Used

- **[MinerU](https://github.com/opendatalab/MinerU)** → structured text, figures, formulas, and tables from PDFs. It is created by OpenDataLab as an open-source tool designed for data extraction from PDF documents, converting them into structured machine-readable formats like Markdown and JSON. MinerU can interpret the complex layout structure of research papers, including figures, tables, formulas, and text.
- **[Qwen2.5-VL](https://github.com/QwenLM/Qwen2.5-VL)** → multimodal LLM applied for classification, extraction, and summarization. Specifically, we used [Qwen2.5-VL-7B-Instruct](https://huggingface.co/Qwen/Qwen2.5-VL-7B-Instruct).
- **[Prompts](code/baseline/prompts)** folder documents the prompts used for information extraction (figure type, data, summary, and VQA).

### 📊 Dataset Statistics

#### Overall

| Split Name | ALD-Experimental-UseCase-Papers | ALD-Experimental-UseCase-Figures | ALD-Simulation-UseCase-Papers | ALD-Simulation-UseCase-Figures | ALE-Experimental-UseCase-Papers | ALE-Experimental-UseCase-Figures | ALE-Simulation-UseCase-Papers | ALE-Simulation-UseCase-Figures | Total-Papers | Total-Figures |
|---|---|---|---|---|---|---|---|---|---|---|
| Train | 42 | 330 | 35 | 349 | 27 | 248 | 22 | 243 | 126 | 1170 |
| Dev | 6 | 50 | 6 | 59 | 5 | 55 | 3 | 37 | 20 | 201 |
| Test | 18 | 172 | 17 | 149 | 14 | 138 | 10 | 121 | 59 | 580 |
| Total | 66 | 552 | 58 | 557 | 46 | 441 | 35 | 401 | 205 | 1951 |

#### Figure type Distribution

We have defined a taxonomy of 39 figure types including "unknown". The full taxonomy with descriptions, parent taxonomy category, and aliases is here [figure_taxonomy.tsv](https://github.com/sciknoworg/ALD-E-ImageMiner/blob/main/figure_taxonomy.tsv). The ALD/E-ImageMiner project maintains a focus only on figures of parent taxonomy category `quantitative plot`.


| Figure Type                     | Train | Dev | Test |
|---------------------------------|-------|-----|------|
| 3d scatter plot                 | 10    | 0   | 4    |
| apparatus diagram               | 51    | 1   | 28   |
| area chart                      | 1     | 0   | 0    |
| band diagram                    | 5     | 0   | 8    |
| bar chart                       | 35    | 2   | 13   |
| box plot                        | 6     | 0   | 4    |
| chromaticity diagram            | 1     | 0   | 0    |
| conceptual diagram              | 146   | 35  | 45   |
| contour heatmap                 | 38    | 0   | 8    |
| device structure diagram        | 10    | 2   | 4    |
| formula                         | 2     | 0   | 0    |
| grouped bar chart               | 9     | 0   | 3    |
| heatmap                         | 75    | 0   | 28   |
| image panel                     | 235   | 33  | 86   |
| line chart                      | 114   | 29  | 51   |

### Annotations and Metadata
All annotations, labels, bounding boxes, and structured metadata in this repository are licensed under CC BY 4.0 (see [LICENSE](data/LICENSE.md) file).

You are free to use, modify, and redistribute the annotations with proper attribution.

File: data/alde-imageminer/inter-annotator-agreement-data/atomic-layer-etching/experimental-usecase/12/1/fig_3.json
{
    "sample_id": "atomic-layer-etching/experimental-usecase/12/fig_3",
    "classification": {
        "a": "line chart",
        "b": "line chart",
        "c": "line chart"
    },
    "summarization": {
        "a": "Film thickness vs. repeated SF\u2086 plasma exposure without TMA. Thickness stays constant at 208.0 \u00c5, indicating the fluorinated surface is completely stable with zero spontaneous thermal etching.",
        "b": "Film thickness vs. repeated TMA doses after one initial SF\u2086 plasma pulse. Only ~1 \u00c5 total removal even after 60 TMA doses, confirming that without continuous re-fluorination, etching nearly stops after the first monolayer.",
        "c": "Film thickness vs. number of complete ALE cycles. After an initial nucleation delay (~60 cycles), highly linear etching at 3.1 \u00c5/cycle down to below 50 \u00c5, demonstrating excellent long-term stability and atomic-layer precision."
    },
    "data_extraction": {
        "a": "| Number of SF\u2086 plasma pulses | Film thickness (\u00c5) |\n|-----------------------------|--------------------|\n| 0                           | 208.0              |\n| 10                          | 208.0              |\n| 20                          | 208.0              |\n| 30                          | 208.0              |",
        "b": "| Number of TMA doses (after initial fluorination) | Film thickness (\u00c5) |\n|--------------------------------------------------|--------------------|\n| 30                                               | 207.0              |\n| 40                                               | 207.0              |\n| 50                                               | 207.0              |\n| 60                                               | 207.0              |",
        "c": "| Number of full ALE cycles | Film thickness (\u00c5) |\n|----------------------------|--------------------|\n| 60                         | 207.0              |\n| 80                         | 140.0              |\n| 100                        | 80.0               |\n| 110                        | 45.0               |"
    },
    "vqa": {
        "c": [
            {
                "question_type": "Application/Performance",
                "question": "Does the linear regime indicate suitability for atomic-scale thickness control?",
                "answer_type": "Yes/No",
                "answer": "Yes"
            }
        ],
        "a": [
            {
                "question_type": "Process-Oriented",
                "question": "Why does repeated SF\u2086 plasma exposure not reduce film thickness?",
                "answer_type": "Paragraph",
                "answer": "The constant thickness indicates that fluorination alone does not cause spontaneous material removal. The fluorinated Al\u2082O\u2083 surface is chemically stable under these conditions and does not desorb volatile species by itself. This confirms that SF\u2086 plasma acts only as a surface activation step rather than an etching step."
            },
            {
                "question_type": "Comparative/Trend",
                "question": "What surface characteristic is demonstrated by the unchanged thickness during SF\u2086 plasma exposure?",
                "answer_type": "Factoid",
                "answer": "High thermal and chemical stability of the fluorinated surface."
            },
            {
                "question_type": "Structure-Property",
                "question": "What surface property, clearly demonstrated in panel (a), is essential for damage-free, self-limited thermal ALE of Al\u2082O\u2083?",
                "answer_type": "Paragraph",
                "answer": "The complete absence of thickness change during prolonged SF\u2086 plasma exposure proves that the fluorinated surface is highly stable against thermal decomposition and ion-induced damage. This thermal and chemical robustness means that no unintended etching or roughening occurs during the activation step, preserving atomic-scale smoothness. It is precisely this stable-yet-reactive fluorine-terminated surface that allows the subsequent TMA step to selectively and completely remove exactly one monolayer per cycle without over-etching."
            }
        ]
    },
    "bbox": {
        "a": {
            "x": 0,
            "y": 0,
            "width": 0,
            "height": 0
        },
        "b": {
            "x": 0,
            "y": 0,
            "width": 0,
            "height": 0
        },
        "c": {
            "x": 0,
            "y": 0,
            "width": 0,
            "height": 0
        }
    }
}

File: data/alde-imageminer/inter-annotator-agreement-data/atomic-layer-etching/experimental-usecase/12/2/fig_4.json
{
    "sample_id": "atomic-layer-etching/experimental-usecase/12/fig_4",
    "classification": {
        "a": "line chart"
    },
    "summarization": {
        "a": "The chart compares the etch per cycle (EPC) as a function of substrate temperature for the SF6 plasma/TMA process developed in this work against four thermal HF/TMA processes from literature (Cano, Hennessy, Lee, Zywotko). The SF6/TMA process exhibits higher EPC values across the entire temperature range and enables etching at lower temperatures than the thermal alternatives."
    },
    "data_extraction": {
        "a": "| Substrate Temperature (\u00b0C) | This work (SF\u2086/TMA) | Cano (HF/TMA) | Hennessy (HF/TMA) | Lee (HF/TMA) | Zywotko (HF/TMA) |\n|---|---|---|---|---|---|\n| 140 | -0.05 | - | - | - | - |\n| 155 | 0.20 | - | - | - | - |\n| 185 | 0.85 | - | - | - | - |\n| 200 | - | 1.40 | - | - | - |\n| 207 | 2.10 | - | - | - | - |\n| 225 | - | - | 0.80 | - | - |\n| 228 | 2.70 | - | - | - | - |\n| 233 | 2.80 | - | - | - | - |\n| 250 | - | 2.30 | 0.85 | 0.15 | -0.35 |\n| 258 | 2.95 | - | - | - | - |\n| 262 | 3.10 | - | - | - | - |\n| 270 | - | - | - | - | 0.00 |\n| 275 | - | - | 1.05 | 0.30 | - |\n| 283 | 3.40 | - | - | - | - |\n| 300 | - | 2.50 | 1.20 | 0.45 | - |\n| 325 | - | - | - | 0.75 | 1.10 |"
    },
    "vqa": {
        "a": [
            {
                "question_type": "Comparative/Trend",
                "question": "How does the Etch Per Cycle (EPC) of the SF\u2086 plasma ALE process compare to the conventional thermal HF/TMA processes shown in the figure?",
                "answer_type": "Paragraph",
                "answer": "The SF\u2086 plasma ALE process (green squares) exhibits a significantly higher EPC compared to all the thermal HF/TMA processes (dashed lines) across the measured temperature range. For example, at 250 \u00b0C, the plasma process achieves an EPC of nearly 3.0 \u00c5/cycle, whereas the thermal processes range from approximately 0.1 to 2.3 \u00c5/cycle. Additionally, the plasma process maintains viable etch rates at lower temperatures where some thermal processes are inactive or show negligible rates."
            },
            {
                "question_type": "Process-Oriented",
                "question": "What trend is observed regarding the relationship between substrate temperature and etch rate for the SF\u2086/TMA process?",
                "answer_type": "Paragraph",
                "answer": "The etch rate acts as a strong function of the substrate temperature, increasing steeply as the temperature rises. The EPC grows from approximately 0.2 \u00c5/cycle at 155 \u00b0C to 3.4 \u00c5/cycle at 285 \u00b0C. The data point at 140 \u00b0C lies slightly below zero, indicating a transition from etching to deposition (ALD mode) at very low temperatures."
            },
            {
                "question_type": "Application/Performance",
                "question": "Based on the temperature data, what is a key advantage of using the SF\u2086 plasma process over thermal HF approaches for temperature-sensitive substrates?",
                "answer_type": "Paragraph",
                "answer": "A key advantage is the ability to achieve significant etching at lower processing temperatures. The figure shows that the plasma process delivers an etch rate of 0.8 \u00c5/cycle at 185 \u00b0C, a temperature where thermal kinetics typically limit the reaction rate for HF-based processes. This makes the plasma variant suitable for substrates that cannot withstand the higher thermal budgets required for efficient thermal ALE."
            },
            {
                "question_type": "Process-Oriented",
                "question": "At approximately what temperature does the SF\u2086/TMA process transition from an etching regime (positive EPC) to a deposition regime (negative or zero EPC)?",
                "answer_type": "Factoid",
                "answer": "The transition occurs around 140 \u00b0C, as indicated by the data point at 140 \u00b0C showing a slightly negative value (net deposition) and the point at 155 \u00b0C showing a positive etch rate."
            }
        ]
    },
    "bbox": {
        "a": {
            "x": 0,
            "y": 0,
            "width": 0,
            "height": 0
        }
    }
}

File: data/alde-imageminer/inter-annotator-agreement-data/atomic-layer-etching/experimental-usecase/12/3/fig2.json
{
    "sample_id": "atomic-layer-etching/experimental-usecase/12/fig2",
    "classification": {
        "a": "line chart",
        "b": "line chart",
        "c": "line chart",
        "d": "line chart"
    },
    "summarization": {
        "a": "The graph shows the relation between SF6 plasma exposure time and EPC (etch per cycle) in \u00c5ngstr\u00f6ms.",
        "b": "The graph illustrates the effect of plasma pump time on EPC (etch per cycle ) in \u00c5ngstr\u00f6ms.",
        "c": "The graph depicts the impact of TMA dosing time on EPC (etch per cycle) in \u00c5ngstr\u00f6ms.",
        "d": "The graph shows the influence of TMA pump time on EPC (etch per cycle) in \u00c5ngstr\u00f6ms."
    },
    "data_extraction": {
        "a": "| SF<sub>6</sub> plasma time (s) | EPC (\u00c5) |\n|---|---|\n| 0 | 0 |\n| 5 | 3 |\n| 10 | 3.4 |\n| 15 | - |\n| 20 | - |\n| 25 | - |\n| 30 | 3.6 |",
        "b": "| Plasma pump time (s) | EPC (\u00c5) |\n|---|---|\n| 0 | - |\n| 10 | 3 |\n| 20 | - |\n| 30 | 3 |",
        "c": "| TMA dosing time (s) | EPC (\u00c5) |\n|---|---|\n| 0 | 0 |\n| 0.2 | 0 |\n| 0.4 | 2.7 |\n| 0.6 | - |\n| 0.8 | 3 |",
        "d": "| TMA pump time (s) | EPC (\u00c5) |\n|---|---|\n| 0 | - |\n| 10 | 3 |\n| 20 | - |\n| 30 | 3 |"
    },
    "vqa": {
        "d": [
            {
                "question_type": "Application/Performance",
                "question": "How much time is needed to avoid parasitic etching?",
                "answer_type": "Factoid",
                "answer": "10 s."
            }
        ],
        "c": [
            {
                "question_type": "Comparative/Trend",
                "question": "How long the deposition process takes to reach saturation after TMA exposure?",
                "answer_type": "Factoid",
                "answer": "Approximately 0.3 s."
            }
        ],
        "a": [
            {
                "question_type": "Process-Oriented",
                "question": "Which feature is illustrated in the figure?",
                "answer_type": "Factoid",
                "answer": "The figure shows the etching per cycle as a function of plasma and precursor dose time."
            },
            {
                "question_type": "Structure-Property",
                "question": "Which plasma is used for the etching process?",
                "answer_type": "Factoid",
                "answer": "SF6."
            }
        ]
    },
    "bbox": {
        "a": {
            "x": 0,
            "y": 0,
            "width": 0,
            "height": 0
        },
        "b": {
            "x": 0,
            "y": 0,
            "width": 0,
            "height": 0
        },
        "c": {
            "x": 0,
            "y": 0,
            "width": 0,
            "height": 0
        },
        "d": {
            "x": 0,
            "y": 0,
            "width": 0,
            "height": 0
        }
    }
}

File: data/alde-imageminer/inter-annotator-agreement-data/atomic-layer-etching/experimental-usecase/12/3/fig_1.json
{
    "sample_id": "atomic-layer-etching/experimental-usecase/12/fig_1",
    "classification": {
        "a": "stacked spectra chart",
        "b": "stacked spectra chart"
    },
    "summarization": {
        "a": "The figure shows the absorbance spectra corresponding to the Al-O bond for cycles 1 through 6.",
        "b": "The figure compares the absorbance spectra of the TMA reference and the SF\u2086 plasma reference for cycles 2, 4, and 6, for the AlCH3 bond."
    },
    "data_extraction": {
        "a": "| Wavenumbers (cm\u207b\u00b9) | Absorbance |\n|---|---|\n| 1000 | 0.002 |\n| 800 | 0.001 |",
        "b": "| Wavenumbers (cm\u207b\u00b9) | TMA ref. to SF\u2086 plasma | SF\u2086 plasma ref. to TMA |\n|---|---|---|\n| 4000 | - | - |\n| 3500 | - | -|\n| 3000 | 0.005 | -0.005 |"
    },
    "vqa": {
        "a": [
            {
                "question_type": "Comparative/Trend",
                "question": "How many cycles are needed to weaken the Al-O bond?",
                "answer_type": "Factoid",
                "answer": "6 cycles"
            },
            {
                "question_type": "Application/Performance",
                "question": "How the Al-O changes over the cycles",
                "answer_type": "Factoid",
                "answer": "The Al-O absorbance band decreses with increasing the number of cycles."
            }
        ],
        "b": [
            {
                "question_type": "Process-Oriented",
                "question": "Which vibrational mode is studied in the subfigure?",
                "answer_type": "Factoid",
                "answer": "AlCH3 symmetric and asymmetric stretching modes after SF6 plasma and TMA half cycle are studied, as a funcion of the number of cycles (2,4, and 6)."
            },
            {
                "question_type": "Structure-Property",
                "question": "Which reactant enables the removal of methyl groups?",
                "answer_type": "Factoid",
                "answer": "SF6 plasma."
            }
        ]
    },
    "bbox": {
        "a": {
            "x": 0,
            "y": 0,
            "width": 0,
            "height": 0
        },
        "b": {
            "x": 0,
            "y": 0,
            "width": 0,
            "height": 0
        }
    }
}

File: data/alde-imageminer/inter-annotator-agreement-data/atomic-layer-etching/experimental-usecase/12/3/fig_3.json
{
    "sample_id": "atomic-layer-etching/experimental-usecase/12/fig_3",
    "classification": {
        "a": "line chart",
        "b": "line chart"
    },
    "summarization": {
        "a": "The figure shows the film thickness of a material over cycles, with a plateau at around 200 \u00c5 until cycle 60, followed by a linear decrease at a rate of 3.1 \u00c5 per cycle.",
        "b": "The figure shows a zoomed-in view of the subfigure a, between 20 and 40 pulses/cycles."
    },
    "data_extraction": {
        "a": "| Film thikckness (\u00c5) | Numer of pulses/cycles |\n|---|---|\n| 0 | 200 |\n| 10 | 207 |\n| 20 | 207 |\n| 30 | 207 |\n| 40 | 204 |\n| 50 | 204 |\n| 60 | 204 |\n| 70 | 170 |\n| 80 | 140 |\n| 90 | 130 |\n| 100 | 80 |\n| 110 | 45 |",
        "b": "| Film thikckness (\u00c5) | Numer of pulses/cycles |\n|---|---|\n| 20 | 207 |\n| 30 | 207 |\n| 40 | 204 |"
    },
    "vqa": {
        "a": [
            {
                "question_type": "Process-Oriented",
                "question": "Which are the main steps shown in the figure?",
                "answer_type": "Factoid",
                "answer": "First, the substrates were exposed to 30 pulses of SF6 plasma (Half-cycle A), followed by 30 pulses of TMA (half-cycle B), and finally 50 ALE cycles (SF6 plasma + TMA dose)."
            },
            {
                "question_type": "Structure-Property",
                "question": "Which reactant exhibits a slight increase in the film thickness?",
                "answer_type": "Factoid",
                "answer": "The exposure to SF6 plasma, which is related to the formation of a thin fluorinated layer."
            },
            {
                "question_type": "Application/Performance",
                "question": "How does  the film thickness change over the course of the full ALE cycle?",
                "answer_type": "Factoid",
                "answer": "The film thickness is decreasing with an etch rate of 3.1 \u00c5 per cycle."
            }
        ],
        "b": [
            {
                "question_type": "Comparative/Trend",
                "question": "How does the film thickness change after half-cycle A?",
                "answer_type": "Factoid",
                "answer": "After the half-cycle A, the film was exposed to a TMA dose, resulting in a decrease in thickness from 207 \u00c5 to 204 \u00c5."
            }
        ]
    },
    "bbox": {
        "a": {
            "x": 0,
            "y": 0,
            "width": 0,
            "height": 0
        },
        "b": {
            "x": 0,
            "y": 0,
            "width": 0,
            "height": 0
        }
    }
}

File: data/alde-imageminer/inter-annotator-agreement-data/atomic-layer-etching/experimental-usecase/12/5/fig_1.json
{
    "sample_id": "atomic-layer-etching/experimental-usecase/12/fig_1",
    "classification": {
        "a": "spectra chart",
        "b": "spectra chart"
    },
    "summarization": {
        "a": "The figure displays absorbance spectra across wavenumbers for cycles 1 through 6, highlighting changes in absorbance at specific wavenumbers.",
        "b": "The figure compares absorbance spectra between TMA reference to SF\u2086 plasma and SF\u2086 plasma reference to TMA for cycles 2, 4, and 6."
    },
    "data_extraction": {
        "a": "| Wavenumbers (cm\u207b\u00b9) | Absorbance cycle 1 | Absorbance cycle 2 | Absorbance cycle 3 | Absorbance cycle 4 | Absorbance cycle 5 | Absorbance cycle 6 |\n|---|---|---|---|---|---|---|\n|1100|0.0035 |0.003 |0.0025 |0.0025|0.0025 |0.002 |\n| 1000 | 0.0035 |0.0035 |0.0035 |0.0035 |0.0035 |0.0035 |\n| 900 | 0.002 |0.0005|0.00|-0.001|-0.002|-0.003|\n|800|0.002 |0.0005|0.00|-0.001|-0.0025|-0.0035|",
        "b": "| Wavenumbers (cm\u207b\u00b9) | TMA ref. to SF\u2086 plasma cycle 2| SF\u2086 plasma ref. to TMA cycle 2|TMA ref. to SF\u2086 plasma cycle 4| SF\u2086 plasma ref. to TMA cycle 4|TMA ref. to SF\u2086 plasma cycle 6| SF\u2086 plasma ref. to TMA cycle 6|\n|---|---|---|---|---|---|---|\n| 4000 | 0|0|0|0|0|0|\n| 3500 | 0|0|0|0|0|0|\n| 2900 | 0.005|-0.005|0.005|-0.005|0.005|-0.005|\n|2750|0.001|-0.001|0.001|-0.001|0.001|-0.001|"
    },
    "vqa": {
        "a": [
            {
                "question_type": "Process-Oriented",
                "question": "Is there an ALE process visible and how is this shown?",
                "answer_type": "Paragraph",
                "answer": "a\tAl-O absorbance decreases for increasing cycle number indicating that there is less Al2O3, meaning there is etching."
            },
            {
                "question_type": "Structure-Property",
                "question": "Is the same type of Al-O removed each cycle in terms of bonding?",
                "answer_type": "Paragraph",
                "answer": "a\tIt seems that the wavenumber range around 850 cm-1 does not have the same fluctuation each cycle, indicating that there is a difference."
            },
            {
                "question_type": "Application/Performance",
                "question": "Eventhough the exact change in absorbance is not the same at 800 and 1100 cm-1, could it still be that they are both related to the same amount of etching for different species?",
                "answer_type": "Paragraph",
                "answer": "a\tYes, this could be as not every vibrations is as likely to occur, which means that differences in absorption for different wavenumbers do not have to be the same."
            }
        ],
        "b": [
            {
                "question_type": "Comparative/Trend",
                "question": "In the spectrum there is a tiny negative bumb around 2700 cm-1, what does this mean?",
                "answer_type": "Paragraph",
                "answer": "The specific wavenumber is related to -OH groups. It could indicate the adsorption of TMA on these groups."
            }
        ]
    },
    "bbox": {
        "a": {
            "x": 0,
            "y": 0,
            "width": 0,
            "height": 0
        },
        "b": {
            "x": 0,
            "y": 0,
            "width": 0,
            "height": 0
        }
    }
}

File: data/alde-imageminer/inter-annotator-agreement-data/atomic-layer-etching/experimental-usecase/12/5/fig_5.json
{
    "sample_id": "atomic-layer-etching/experimental-usecase/12/fig_5",
    "classification": {
        "a": "image panel",
        "b": "image panel"
    },
    "summarization": {
        "a": "The image shows a cross-sectional view of a material structure before etching. The measurements indicate the thickness of aluminum oxide.",
        "b": "The image shows a cross-sectional view of a material structure after 40 cycles of ALE (Atomic Layer Etching). The measurements indicate changes in the dimensions of the structure."
    },
    "data_extraction": {
        "a": "| Field | thickness  |\n| --- | --- |\n| Pre-Etch | 21.8 nm, 23.3 nm, 22.6 nm, 21.6 nm |",
        "b": "| Field | thickness decrease |\n| --- | --- |\n| Post 40 cycles ALE | 11.4 nm, 11.9 nm, 12.2 nm, 11.2 nm |"
    },
    "vqa": {
        "a": [
            {
                "question_type": "Process-Oriented",
                "question": "Was the deposition of alox fully conformal?",
                "answer_type": "Paragraph",
                "answer": "a\tNot all measurements along the trench show the same thickness where the biggest difference is 1.7 nm, so not fully conformal."
            },
            {
                "question_type": "Application/Performance",
                "question": "What is the main reason there is a color difference between the silicon substrate and the deposited aluminum oxide?",
                "answer_type": "Paragraph",
                "answer": "a\tThe main reason for this difference is the different densities of the materials."
            }
        ],
        "b": [
            {
                "question_type": "Comparative/Trend",
                "question": "What is the measured etch per cycle according to the TEM images?",
                "answer_type": "Paragraph",
                "answer": "b\tThe EPC is around 12/40 = 0.3 nm/cycle."
            },
            {
                "question_type": "Application/Performance",
                "question": "Why are plasmas usually not used in 3D structures with high aspect ratios?",
                "answer_type": "Paragraph",
                "answer": "Especially ions within a plasma are directionall meaning that side walls in 3D structures have a lower ion dose meaning that the method is not conformal."
            }
        ]
    },
    "bbox": {
        "a": {
            "x": 0,
            "y": 0,
            "width": 0,
            "height": 0
        },
        "b": {
            "x": 0,
            "y": 0,
            "width": 0,
            "height": 0
        }
    }
}

File: data/alde-imageminer/inter-annotator-agreement-data/atomic-layer-etching/experimental-usecase/12/6/fig2.json
{
    "sample_id": "atomic-layer-etching/experimental-usecase/12/fig2",
    "classification": {
        "a": "line chart",
        "b": "line chart",
        "c": "line chart",
        "d": "line chart"
    },
    "summarization": {
        "a": "The graph shows the relationship between SF<sub>6</sub> plasma exposure time and EPC (Etch Per Cycle) in \u00c5ngstr\u00f6ms.",
        "b": "The graph illustrates the effect of plasma pump time on EPC in \u00c5ngstr\u00f6ms.",
        "c": "The graph depicts the impact of TMA dosing time on EPC in \u00c5ngstr\u00f6ms.",
        "d": "The graph shows the influence of TMA pump time on EPC in \u00c5ngstr\u00f6ms."
    },
    "data_extraction": {
        "a": "| SF<sub>6</sub> plasma time (s) | EPC (\u00c5) |\n|---|---|\n| 0 | 0 |\n| 1 | 2.5 |\n| 2 | 3.25 |\n| 5 | 3.25 |\n| 7.5 | 3.25 |\n| 30 | 3.5 |",
        "b": "| Plasma pump time (s) | EPC (\u00c5) |\n|---|---|\n| 5 | 3 |\n| 10 | 3 |\n| 30 | 3 |",
        "c": "| TMA dosing time (s) | EPC (\u00c5) |\n|---|---|\n| 0 | 0 |\n| 0.1 | -0.1 |\n| 0.2 | 0.1 |\n| 0.3 | 2.5 |\n| 0.4 | 2.75 |\n| 0.5 | 3 |\n| 0.8 | 3 |",
        "d": "| TMA pump time (s) | EPC (\u00c5) |\n|---|---|\n| 5 | 3.25 |\n| 10 | 3 |\n| 30 | 3 |"
    },
    "vqa": {
        "c": [
            {
                "question_type": "Comparative/Trend",
                "question": "What was the obtained etch per cycle value as a function of TMA dosing time?",
                "answer_type": "Factoid",
                "answer": "3.1 \u00c5."
            }
        ],
        "a": [
            {
                "question_type": "Process-Oriented",
                "question": "What was the process temperature?",
                "answer_type": "Factoid",
                "answer": "260 \u00b0C."
            },
            {
                "question_type": "Process-Oriented",
                "question": "How do the authors explain the quasi-saturated behaviour that is observed during SF6 exposure?",
                "answer_type": "Paragraph",
                "answer": "As the film is exposed to SF6 plasma, the formed fluorine radicals react quickly with surface Al2O3 molecules to form AlF3. This AlF3 then acts as a protective layer, which inhibits the remaining fluorine radicals from reacting with Al2O3 below the AlF3 film. However, this AlF3 does not completely prevent the fluorine radicals from reaching the lower layers of Al2O3, so more AlF3 gets formed as the exposure time of SF6 increases. After about 3 seconds, this reaction does become diffusion-limited, which explains the observed change."
            }
        ],
        "b": [
            {
                "question_type": "Process-Oriented",
                "question": "What was the final, selected pump/purge time?",
                "answer_type": "Factoid",
                "answer": "10 s."
            }
        ]
    },
    "bbox": {
        "a": {
            "x": 0,
            "y": 0,
            "width": 0,
            "height": 0
        },
        "b": {
            "x": 0,
            "y": 0,
            "width": 0,
            "height": 0
        },
        "c": {
            "x": 0,
            "y": 0,
            "width": 0,
            "height": 0
        },
        "d": {
            "x": 0,
            "y": 0,
            "width": 0,
            "height": 0
        }
    }
}

File: data/alde-imageminer/inter-annotator-agreement-data/atomic-layer-etching/experimental-usecase/12/6/fig_1.json
{
    "sample_id": "atomic-layer-etching/experimental-usecase/12/fig_1",
    "classification": {
        "a": "spectra chart",
        "b": "spectra chart"
    },
    "summarization": {
        "a": "The figure displays absorbance spectra for cycles 1 through 6, highlighting changes in the region between 800 and 1100 cm^-1, which is typically associated with the Al-O bond.",
        "b": "The figure compares absorbance spectra between TMA reference to SF\u2086 plasma and SF\u2086 plasma reference to TMA for cycles 2, 4, and 6."
    },
    "data_extraction": {
        "a": "| Wavenumbers (cm\u207b\u00b9) | Absorbance |\n|---|---|\n| 1000 | 0.002 |\n| 800 | 0.005 |",
        "b": "| Wavenumbers (cm\u207b\u00b9) | TMA ref. to SF\u2086 plasma | SF\u2086 plasma ref. to TMA |\n|---|---|---|\n| 4000 | Cycle 2 | Cycle 4 |\n| 3500 | Cycle 4 | Cycle 6 |\n| 3000 | Cycle 6 | Cycle 2 |"
    },
    "vqa": {
        "a": [
            {
                "question_type": "Comparative/Trend",
                "question": "How does the absorbance change as the number of cycle increases/",
                "answer_type": "Factoid",
                "answer": "The absorbance decreases with the increasing number of ALE cycles, which corresponds to the removal of material after each ALE cycle."
            },
            {
                "question_type": "Process-Oriented",
                "question": "What was the source of fluorine radicals in this ALE process?",
                "answer_type": "Factoid",
                "answer": "SF6."
            }
        ],
        "b": [
            {
                "question_type": "Process-Oriented",
                "question": "At which wavenumbers  are the absorbance peaks for Al-CH3 typically observed?",
                "answer_type": "Factoid",
                "answer": "At 2900 and 2950 cm^-1."
            },
            {
                "question_type": "Comparative/Trend",
                "question": "What do the observed difference spectra tell us about the process?",
                "answer_type": "Paragraph",
                "answer": "Sub-figure b shows how the absorbance has changed after SF6 exposure with a reference spectrum taken after TMA exposure (blue). The reverse is also shown in red. The baseline of these two difference spectra is marked by the dashed line. As the blue and red lines are almost perfect mirror images (relative to the dashed line), this tells us that SF6 and TMA successfully react to remove and form methyl surface groups during each half cycle respectively."
            }
        ]
    },
    "bbox": {
        "a": {
            "x": 0,
            "y": 0,
            "width": 0,
            "height": 0
        },
        "b": {
            "x": 0,
            "y": 0,
            "width": 0,
            "height": 0
        }
    }
}

File: data/alde-imageminer/inter-annotator-agreement-data/atomic-layer-etching/experimental-usecase/12/7/ed2e1e1806041d13583a5f6b59d67e9071e09846e28dc801b9c1bc1445f93415.json
{
    "sample_id": "atomic-layer-etching/experimental-usecase/12/ed2e1e1806041d13583a5f6b59d67e9071e09846e28dc801b9c1bc1445f93415",
    "classification": {
        "a": "unknown"
    },
    "bbox": {
        "a": {
            "x": 0,
            "y": 0,
            "width": 0,
            "height": 0
        }
    }
}

File: data/alde-imageminer/inter-annotator-agreement-data/atomic-layer-etching/experimental-usecase/12/7/fig2.json
{
    "sample_id": "atomic-layer-etching/experimental-usecase/12/fig2",
    "classification": {
        "a": "line chart",
        "b": "line chart",
        "c": "line chart",
        "d": "line chart"
    },
    "summarization": {
        "a": "The line graph shows the relationship between SF\u2086 plasma exposure time and EPC (etch per cycle) in \u00e5ngstr\u00f6ms (\u00c5). As the plasma exposure time increases from 0 to 5 seconds, a sharp rise of about 3 \u00c5 is observed, followed by saturation up to 30 seconds. This measurement corresponds to a 0.5-second TMA dose.",
        "b": "The line graph shows the relationship between plasma pump time and EPC (etch per cycle) in \u00c5. As the plasma pump time increases from 0 to 10 seconds, a slight increase in EPC is observed, followed by saturation up to 30 seconds. This measurement corresponds to the plasma pump step following SF\u2086 plasma exposure.",
        "c": "The line graph shows the relationship between TMA dosing time and EPC (etch per cycle) in \u00c5. As the TMA dosing time increases from 0 to 0.2 seconds, no increase in EPC is observed; beyond 0.2 seconds, a sharp rise of about 3 \u00c5 occurs, followed by saturation up to 0.8 seconds. This measurement corresponds to TMA dosing following a 5-second SF\u2086 plasma exposure.",
        "d": "The line graph shows the relationship between TMA pump time and EPC (etch per cycle) in \u00c5. As the TMA pump time increases from 0 to 10 seconds, a slight decrease in EPC is observed, followed by saturation up to 30 seconds. This measurement corresponds to the pump step following TMA dose exposure. All measurements were performed experimentally at a substrate temperature of 260 \u00b0C using 10-second TMA hold steps."
    },
    "data_extraction": {
        "a": "| SF<sub>6</sub> plasma time (s) | EPC (\u00c5) |\n|--------------|------------------|\n| 5            | 3.00             |\n| 10           | 3.33             |\n| 15           | 3.44             |\n| 20           | 3.51             |\n| 25           | 3.55             |\n| 30           | 3.60             |",
        "b": "| Plasma pump time (s) | EPC (\u00c5) |\n|---|---|\n| 5     | 2.96   |\n| 10    | 3.06   |\n| 30    | 3.08   |",
        "c": "| TMA dosing time (s) | EPC (\u00c5) |\n|---|---|\n| 0  | -0.10  |\n| 0.2  | -0.09  |\n| 0.4  | 2.74   |\n| 0.6  | 3.06   |\n| 0.8  | 3.07   |",
        "d": "| TMA pump time (s) | EPC (\u00c5) |\n|---|---|\n|   5   |   3    |\n|  10   |   3    |\n|  30   |   3    |"
    },
    "vqa": {
        "d": [
            {
                "question_type": "Application/Performance",
                "question": "For manufacturing, the TMA pump time curve label d shows EPC slightly decreases with longer pump times before saturating. What does this imply about the optimal pump time for maximizing both etch rate and precursor efficiency?",
                "answer_type": "Paragraph",
                "answer": "The initial decrease suggests that some active TMA molecules are pumped away before reacting if the purge is too short. Therefore, the optimal pump time is just beyond the dip (~10-15s), where EPC stabilizes. This maximizes precursor utilization by allowing sufficient reaction time while minimizing waste and cycle time, which is critical for cost-effective high-volume production."
            }
        ],
        "c": [
            {
                "question_type": "Structure-Property",
                "question": "The TMA dosing curve shows no etch below 0.2s  in label c, then a sharp rise to saturation. What does this threshold reveal about the surface structure required for the ligand-exchange reaction to begin?",
                "answer_type": "Factoid",
                "answer": "It reveals that a minimum coverage of surface fluorine species (from SF\u2086 plasma) must be present before TMA can effectively react and release volatile etch products."
            }
        ],
        "a": [
            {
                "question_type": "Process-Oriented",
                "question": "Based on the saturation curve in label  a, what is the minimum SF\u2086 plasma exposure time required to achieve a self-limiting, saturated etch rate in this ALE process?",
                "answer_type": "Factoid",
                "answer": "~2 seconds (the EPC saturates after the initial sharp rise between 0-2s)."
            }
        ],
        "b": [
            {
                "question_type": "Comparative/Trend",
                "question": "Compare the impact of plasma exposure time label a  and plasma pump time label b on the etch-per-cycle (EPC). What does this comparison reveal about the trade-off between process step duration and etch mechanism?",
                "answer_type": "Paragraph",
                "answer": "Plasma exposure time is critical; EPC rises sharply until saturation at ~2s, indicating the time needed for surface fluorination. In contrast, plasma pump time has minimal effect after ~10s, suggesting that reactant removal is not rate-limiting. The trade-off is that precise control of the active plasma step is essential for consistent etching, while the purge step offers a wider, more forgiving time window, allowing for throughput optimization without sacrificing etch rate."
            }
        ]
    },
    "bbox": {
        "a": {
            "x": 0,
            "y": 0,
            "width": 0,
            "height": 0
        },
        "b": {
            "x": 0,
            "y": 0,
            "width": 0,
            "height": 0
        },
        "c": {
            "x": 0,
            "y": 0,
            "width": 0,
            "height": 0
        },
        "d": {
            "x": 0,
            "y": 0,
            "width": 0,
            "height": 0
        }
    }
}

File: data/alde-imageminer/inter-annotator-agreement-data/atomic-layer-etching/experimental-usecase/12/7/fig_3.json
{
    "sample_id": "atomic-layer-etching/experimental-usecase/12/fig_3",
    "classification": {
        "a": "line chart",
        "b": "line chart"
    },
    "summarization": {
        "a": "The line chart represents the film thickness (\u00c5), measured every five cycles, as a function of the number of pulses or cycles (0\u2013110) performed on Al\u2082O\u2083. (a) 5 seconds SF\u2086 plasma without a TMA dose, representing half-cycle A. (b) 0.5 seconds TMA and SF\u2086 gas dosing without striking a plasma, representing half-cycle B. (c) Full ALE cycles with alternating SF\u2086 plasma and TMA doses, confirming a linear relationship between the etch depth and the number of cycles. The figure shows that the film thickness remains at approximately 200 \u00c5 up to cycle 60, followed by a linear decrease at an etch rate of 3.1 \u00c5 per cycle.",
        "b": "The inset shows a magnified view of the transition between half-cycles A and B at 30 cycles, where a thickness change from 207 \u00c5 to 204 \u00c5 is observed. The horizontal dashed lines indicate the initial film thickness before processing."
    },
    "data_extraction": {
        "a": "| Number of pulses/cycles | Film thickness (\u00c5) | Process Phase |\n|------|-------|-------|\n| 0 | 207 | Half-cycle A |\n| 5 | 207 | Half-cycle A |\n| 10 | 207 | Half-cycle A |\n| 15 | 207 | Half-cycle A |\n| 20 | 207 | Half-cycle A |\n| 25 | 207 | Half-cycle A |\n| 30 | 207 | Half-cycle A |\n| 35 | 204 | Half-cycle B |\n| 40 | 204 | Half-cycle B |\n| 45 | 204 | Half-cycle B |\n| 50 | 204 | Half-cycle B |\n| 55 | 204 | Half-cycle B |\n| 60 | 204 | Half-cycle B |\n| 65 | 188 | Full ALE Cycle |\n| 70 | 173 | Full ALE Cycle |\n| 75 | 158 | Full ALE Cycle |\n| 80 | 142 | Full ALE Cycle |\n| 85 | 126 | Full ALE Cycle |\n| 90 | 110 | Full ALE Cycle |\n| 95 | 94 | Full ALE Cycle |\n| 100 | 78 | Full ALE Cycle |\n| 105 | 62 | Full ALE Cycle |\n| 110 | 46 | Full ALE Cycle |"
    },
    "vqa": {
        "a": [
            {
                "question_type": "Process-Oriented",
                "question": "List the specific operating conditions for the three distinct processing regimes (a, b, and c) depicted in the line chart.",
                "answer_type": "List",
                "answer": "Half-cycle A (0\u201330 cycles): Exposure to 5 seconds of SF\u2086 plasma without any TMA dose.\n\nHalf-cycle B (30\u201360 cycles): Dosing with 0.5 seconds of TMA and SF\u2086 gas without striking a plasma.\n\nFull ALE Cycle (60\u2013110 cycles): Alternating exposures of SF\u2086 plasma and TMA doses."
            },
            {
                "question_type": "Comparative/Trend",
                "question": "Contrast the film thickness behavior observed during the \"Half-cycles\" (A and B) with the behavior observed during the \"Full ALE cycles\" (c).",
                "answer_type": "Paragraph",
                "answer": "During the Half-cycles (A and B), the film thickness remains largely static (staying at approximately 200\u2013207 \u00c5), indicating that the individual components alone do not sustain etching. In contrast, the Full ALE cycles (c) exhibit a linear decrease in thickness, demonstrating that the combination of both steps is required to achieve a continuous etch rate (specifically 3.1 \u00c5 per cycle)."
            },
            {
                "question_type": "Application/Performance",
                "question": "Does the data in region (c) support the use of this process for applications requiring precise, time-based depth control?",
                "answer_type": "Yes/No",
                "answer": "Yes. The image clearly shows a linear relationship between the etch depth and the number of cycles with a specific rate of 3.1 \u00c5 per cycle. This linearity implies that manufacturers can precisely calculate the total etch depth simply by counting cycles, which is ideal for high-precision semiconductor fabrication."
            }
        ],
        "b": [
            {
                "question_type": "Structure-Property",
                "question": "According to the inset, what specific thickness anomaly occurs at the transition point (30 cycles), and what is the magnitude of this change?",
                "answer_type": "Factoid",
                "answer": "At 30 cycles, there is a distinct step-change where the thickness drops from 207 \u00c5 to 204 \u00c5 (a reduction of 3 \u00c5), marking the transition between the SF\u2086 plasma-only phase and the TMA/SF\u2086 gas phase."
            }
        ]
    },
    "bbox": {
        "a": {
            "x": 0,
            "y": 0,
            "width": 0,
            "height": 0
        },
        "b": {
            "x": 0,
            "y": 0,
            "width": 0,
            "height": 0
        }
    }
}
