Repository: sciknoworg/sci-imageminer

## Project Overview  

**Sci-ImageMiner** is an annotation project on figures from **atomic layer deposition (ALD)** and **atomic layer etching (ALE)**, situated within the broader field of materials science and engineering. Within each of these categories, the data is further organized into the sub-categories **experimental-usecase** and **simulation-usecase**.

It aims to host gold-standard annotations for chart classification, data extraction, summarization, and question answering—providing both pilot and full-phase data to support multimodal AI research in scientific image understanding.

File: data/alde-imageminer/inter-annotator-agreement-data/atomic-layer-etching/experimental-usecase/12/8/fig_3.json
{
    "sample_id": "atomic-layer-etching/experimental-usecase/12/fig_3",
    "classification": {
        "a": "line chart"
    },
    "summarization": {
        "a": "The chart plots film thickness (\u00c5) versus number of pulses/cycles. Thickness stays nearly constant through the SF\u2086 half-cycles (cycles 0-30) and the TMA half-cycles (cycles 30-60), then decreases approximately linearly during repeated full ALE cycles, corresponding to  the etch rate ~3.1 \u00c5 per cycle."
    },
    "data_extraction": {
        "a": "| Number of pulses/cycles | Film thickness (\u00c5) | Step |\n|---|---|---|\n| 0 | 206.28 | Start SF6 Half-cycle (5 s) |\n| 5 | 206.71 | Start SF6 Half-cycle (5 s) |\n| 10 | 207.22 | Start SF6 Half-cycle (5 s) |\n| 15 | 207.06 | Start SF6 Half-cycle (5 s) |\n| 20 | 207.22 | Start SF6 Half-cycle (5 s) |\n| 25 | 207.05 | Start SF6 Half-cycle (5 s) |\n| 30 | 207.17 | Start TMA  Half-cycle (0.5 s) |\n| 35 | 204.3 | Start TMA  Half-cycle (0.5 s) |\n| 40 | 204.35 | Start TMA  Half-cycle (0.5 s) |\n| 45 | 204.3 | Start TMA  Half-cycle (0.5 s) |\n| 50 | 204.24 | Start TMA  Half-cycle (0.5 s) |\n| 55 | 204.2 | Start TMA  Half-cycle (0.5 s) |\n| 60 | 204.19 | Start full ALE cycle cycle (plasma + TMA) |\n| 65 | 188.93 | Start full ALE cycle cycle (plasma + TMA) |\n| 70 | 172.41 | Start full ALE cycle cycle (plasma + TMA) |\n| 75 | 156.2 | Start full ALE cycle cycle (plasma + TMA) |\n| 80 | 139.95 | Start full ALE cycle cycle (plasma + TMA) |\n| 85 | 123.87 | Start full ALE cycle cycle (plasma + TMA) |\n| 90 | 107.86 | Start full ALE cycle cycle (plasma + TMA) |\n| 95 | 91.81 | Start full ALE cycle cycle (plasma + TMA) |\n| 100 | 75.98 | Start full ALE cycle cycle (plasma + TMA) |\n| 105 | 60.06 | Start full ALE cycle cycle (plasma + TMA) |\n| 110 | 44.57 | Start full ALE cycle cycle (plasma + TMA) |"
    },
    "vqa": {
        "a": [
            {
                "question_type": "Comparative/Trend",
                "question": "What does the film-thickness response during the SF\u2086 plasma half-cycle and the TMA half-cycle indicate about whether each step is self-limiting or not?",
                "answer_type": "Paragraph",
                "answer": "The nearly unchanged thickness during both half-cycles indicates that neither the SF\u2086 plasma step nor the TMA step continues to etch (or grow) the film on its own once the surface reaction is complete. This is consistent with self-limited half-reactions. A non-self-limiting process would show a sustained thickness drift during a single half-cycle."
            },
            {
                "question_type": "Comparative/Trend",
                "question": "How does the thickness evolution demonstrate reactant synergy between the SF\u2086 plasma and TMA steps?",
                "answer_type": "Paragraph",
                "answer": "The thickness remains essentially unchanged during the isolated SF\u2086 half-step and the isolated TMA half-step, indicating little net removal from either reactant alone. When the steps are alternated in repeated full cycles, the thickness decreases steadily with cycle number and yields a consistent etch per cycle. This difference shows that net etching is driven by the combined, cyclic chemistry of the two steps (reactant synergy)."
            },
            {
                "question_type": "Comparative/Trend",
                "question": "Is etch rate constant or does it vary during the full-cycle ALE?",
                "answer_type": "Factoid",
                "answer": "Etch rate is constant in the full ALE cycle region."
            },
            {
                "question_type": "Comparative/Trend",
                "question": "Within cycles 0\u201350, after which cycle(s) does the thickness response deviate most from other cycles?",
                "answer_type": "Factoid",
                "answer": "Right after cycle 30 (the transition into the TMA half-cycle)."
            }
        ]
    },
    "bbox": {
        "a": {
            "x": 0,
            "y": 0,
            "width": 0,
            "height": 0
        }
    }
}

File: data/alde-imageminer/inter-annotator-agreement-data/atomic-layer-etching/experimental-usecase/16/10/fig_4.json
{
    "sample_id": "atomic-layer-etching/experimental-usecase/16/fig_4",
    "classification": {
        "a": "multiple line chart",
        "b": "multiple line chart"
    },
    "summarization": {
        "a": "Panel (a) shows the etch rate vs modification-step duration for multiple materials. Al2O3, HfO2, and AlNx rise rapidly and peak near 6\u20138 seconds, and then fall afterwards. TiN remains essentially flat, while SiO2 increases over the full range.",
        "b": "Panel (b) highlights only the materials that etch, showing the same rise,peak, decline trend with a maximum in the mid region."
    },
    "data_extraction": {
        "a": "| Duration (s) | Etch rate (nm/cyc) | Material |\n| - | - | - |\n| 4 | ~0.10 | Al\u2082O\u2083 |\n| 8 | ~0.15 | Al\u2082O\u2083 |\n| 12 | ~0.13 | Al\u2082O\u2083 |\n| 4 | ~0.06 | HfO\u2082 |\n| 8 | ~0.10 | HfO\u2082 |\n| 12 | ~0.08 | HfO\u2082 |\n| 4 | ~0.16 | AlN\u2093 |\n| 8 | ~0.20 | AlN\u2093 |\n| 12 | ~0.18 | AlN\u2093 |\n| 4 | ~0.00 | TiN |\n| 8 | ~0.00 | TiN |\n| 12 | ~0.00 | TiN |\n| 4 | ~0.25 | SiO\u2082 |\n| 8 | ~0.60 | SiO\u2082 |\n| 12 | ~0.80 | SiO\u2082 |",
        "b": "| Duration (s) | Etch rate (nm/cyc) | Material |\n| - | - | - |\n| 4 | ~0.13 | Al\u2082O\u2083 |\n| 8 | ~0.17 | Al\u2082O\u2083 |\n| 12 | ~0.14 | Al\u2082O\u2083 |\n| 4 | ~0.08 | HfO\u2082 |\n| 8 | ~0.12 | HfO\u2082 |\n| 12 | ~0.10 | HfO\u2082 |\n| 4 | ~0.18 | AlN\u2093 |\n| 8 | ~0.20 | AlN\u2093 |\n| 12 | ~0.16 | AlN\u2093 |"
    },
    "vqa": {
        "a": [
            {
                "question_type": "Comparative/Trend",
                "question": "How does the etch rate change with modification step duration for the materials  ?",
                "answer_type": "Paragraph",
                "answer": "For AL2O3, HFO2, and AINx, the etch rate rises rapidly and peaks around 6-8 seconds. It then falls off. TiN's etch rate remains low/inactive across the whole duration. SiO2's etc rate rises throughout the whole duration range."
            },
            {
                "question_type": "Process-Oriented",
                "question": "Which material shows the least/no etching under the conditions tested?",
                "answer_type": "Factoid",
                "answer": "a2: TiN"
            }
        ],
        "b": [
            {
                "question_type": "Structure-Property",
                "question": "Is the maximum etch rate for AINx higher than that of Al203",
                "answer_type": "Yes/No",
                "answer": "Yes"
            },
            {
                "question_type": "Application/Performance",
                "question": "Which materials have an etch rate peak in the mid duration range?",
                "answer_type": "List",
                "answer": "Al2O3, HfO2, AINx"
            }
        ]
    },
    "bbox": {
        "a": {
            "x": 0,
            "y": 0,
            "width": 0,
            "height": 0
        },
        "b": {
            "x": 0,
            "y": 0,
            "width": 0,
            "height": 0
        }
    }
}

File: data/alde-imageminer/inter-annotator-agreement-data/atomic-layer-etching/experimental-usecase/16/2/fig_4.json
{
    "sample_id": "atomic-layer-etching/experimental-usecase/16/fig_4",
    "classification": {
        "a": "multiple line chart",
        "b": "multiple line chart"
    },
    "summarization": {
        "a": "The etch rate initially increases for Al2O3, AlNx, and HfO2, plateaus at 5-12 seconds, then decreases. SiO2 continuously increases. TiN remains near zero.",
        "b": "The etch rate initially increases, peaks at around 10 seconds, and then decreases for all materials."
    },
    "data_extraction": {
        "a": "| modification step duration (s) |  Al2O3 | HfO2 | AlNx | TiN | SiO2 |\n|---|---|---|---|---|---|\n| 0 | 0.01 | 0.01 | 0.02 | 0 | 0.03 |\n| 5 | 0.15 | 0.07 | 0.17 | -0.01 | 0.3 |\n| 7 | 0.165 | 0.09 | 0.18 | 0 | 0.45 |\n| 10 | 0.155 | 0.0925 | 0.15 | 0 | 0.625 |\n| 12 | 0.1525 | 0.095 | 0.14 | -0.015 | 0.65 |\n| 15 | 0.08 | 0.055 | 0.09 | -0.02 | 0.8 |",
        "b": "| modification step duration (s) |  Al2O3 | HfO2 | AlNx |\n|---|---|---|---|\n| 0 | 0.01 | 0.01 | 0.02 |\n| 5 | 0.15 | 0.07 | 0.17 |\n| 7 | 0.165 | 0.09 | 0.18 |\n| 10 | 0.155 | 0.0925 | 0.15 |\n| 12 | 0.1525 | 0.095 | 0.14 |\n| 15 | 0.08 | 0.055 | 0.09 |"
    },
    "vqa": {
        "a": [
            {
                "question_type": "Application/Performance",
                "question": "Why does SiO2 show continuously increasing etch rate with modification step duration while TiN shows negligible etching, and what are the implications for process selectivity?",
                "answer_type": "Paragraph",
                "answer": "SiO2 exhibits continuously increasing etch rate because silicon fluoride (SiF4) desorbs easily at lower temperatures, making it easily removed even with relatively low ion energy bombardment. In contrast, TiN shows virtually no etching because titanium fluoride has a much higher sublimation point, making desorption of reaction products extremely difficult at the process conditions used. This difference in etch behavior provides good selectivity for etching Al2O3, AlNx, and HfO2 over a TiN hard mask."
            },
            {
                "question_type": "Application/Performance",
                "question": "Which material shows the highest etch rate per cycle in this ALE process?",
                "answer_type": "Factoid",
                "answer": "AlNx"
            },
            {
                "question_type": "Comparative/Trend",
                "question": "At what modification step duration does the ALE window begin for Al2O3, AlNx, and HfO2?",
                "answer_type": "Factoid",
                "answer": "About 5-6 seconds"
            }
        ],
        "b": [
            {
                "question_type": "Process-Oriented",
                "question": "How does the etch rate behavior differ between Al2O3, AlNx, and HfO2 as the modification step duration increases, and what does this reveal about the ALE process window?",
                "answer_type": "Paragraph",
                "answer": "All three materials show similar behavior with initial etch rate increase, followed by a plateau at 5-12 seconds representing the ALE window. After 12 seconds, the etch rate decreases. This self-limiting plateau demonstrates atomic layer etching behavior."
            }
        ]
    },
    "bbox": {
        "a": {
            "x": 0,
            "y": 0,
            "width": 0,
            "height": 0
        },
        "b": {
            "x": 0,
            "y": 0,
            "width": 0,
            "height": 0
        }
    }
}

File: data/alde-imageminer/inter-annotator-agreement-data/atomic-layer-etching/experimental-usecase/16/2/fig_7.json
{
    "sample_id": "atomic-layer-etching/experimental-usecase/16/fig_7",
    "classification": {
        "a": "polar chart (rose chart)"
    },
    "summarization": {
        "a": "The polar chart displays Al\u2082O\u2083 ALE etch rate (nm/cycle) across the wafer as a function of radius (cm) and polar angle; color scale from 0.131 to 0.139 nm/cycle shows that the highest etch is near the center."
    },
    "data_extraction": {
        "a": "| Radius, cm | Value |\n|---|---|\n|0 < Radius < 0.8| 0.138 < Value < 0.139 |\n|0.8 < Radius < 1.2| 0.137 < Value < 0.138 |\n|1.2 < Radius < 1.6| 0.136 < Value < 0.137 |\n|1.6 < Radius < 2| 0.135 < Value < 0.136 |\n|2 < Radius < 2.2| 0.134 < Value < 0.135 |\n|2.2 < Radius < 2.5| 0.133 < Value < 0.134 |\n|2.5 < Radius < 2.6| 0.132 < Value < 0.133 |\n|2.6 < Radius < 2.7| 0.131 < Value < 0.132 |"
    },
    "vqa": {
        "a": [
            {
                "question_type": "Comparative/Trend",
                "question": "What is the maximum Al\u2082O\u2083 etch rate shown on the color scale?",
                "answer_type": "Factoid",
                "answer": "0.139 nm/cycle."
            },
            {
                "question_type": "Process-Oriented",
                "question": "Which spatial coordinates are used to describe the etch-rate map in this figure?",
                "answer_type": "Paragraph",
                "answer": "-) Radius from the wafer center (cm)\n\n-) Polar angle around the wafer (degrees)"
            },
            {
                "question_type": "Comparative/Trend",
                "question": "Does the wafer center etch faster than the outer radial zone in this ALE run?",
                "answer_type": "Yes/No",
                "answer": "Yes"
            },
            {
                "question_type": "Comparative/Trend",
                "question": "Does the figure confirm that the Al\u2082O\u2083 ALE etch rate decreases toward the wafer edge, consistent with the statement that the uniformity is about \u00b13% from minimum to maximum?",
                "answer_type": "Yes/No",
                "answer": "Yes"
            }
        ]
    },
    "bbox": {
        "a": {
            "x": 0,
            "y": 0,
            "width": 0,
            "height": 0
        }
    }
}

File: data/alde-imageminer/inter-annotator-agreement-data/atomic-layer-etching/experimental-usecase/16/3/fig1.json
{
    "sample_id": "atomic-layer-etching/experimental-usecase/16/fig1",
    "classification": {
        "a": "process timing diagram",
        "b": "conceptual diagram"
    },
    "summarization": {
        "a": "The chart illustrates a process timing diagram with four variables: DC power, ICP power, CF4+H2 flow rate, and Ar flow rate, each varying over time.",
        "b": "The figure shows the etching process of a target layer."
    },
    "data_extraction": {
        "a": "| W<sub>DC</sub>, W | W<sub>ICP</sub>, W | CF<sub>4</sub>+H<sub>2</sub>, sccm | Ar, sccm |\n|---|---|---|---|\n| 4-6 | 1500 | 10-25 | 50 |",
        "b": ""
    },
    "vqa": {
        "a": [
            {
                "question_type": "Process-Oriented",
                "question": "How do the variables behave over the time?",
                "answer_type": "Factoid",
                "answer": "Both Inductively Coupled Plasma power and Ar flow rate, maintain constant over the process. Instead, DC power increases and decreases just before the  pulse of CH4+H2."
            },
            {
                "question_type": "Process-Oriented",
                "question": "Is there any relation between DC power and the ICP power?",
                "answer_type": "Yes/No",
                "answer": "No"
            },
            {
                "question_type": "Process-Oriented",
                "question": "Which type of ALE process does this graph correspond to?",
                "answer_type": "Factoid",
                "answer": "Plasma atomic layer etching."
            }
        ],
        "b": [
            {
                "question_type": "Process-Oriented",
                "question": "What are the steps involved in etching the target layer?",
                "answer_type": "Factoid",
                "answer": "The target layer is first exposed to carbon fluor reactant species. Then, the layer is exposed to Ar, after which the modified layer desorbs."
            }
        ]
    },
    "bbox": {
        "a": {
            "x": 0,
            "y": 0,
            "width": 0,
            "height": 0
        },
        "b": {
            "x": 0,
            "y": 0,
            "width": 0,
            "height": 0
        }
    }
}

File: data/alde-imageminer/inter-annotator-agreement-data/atomic-layer-etching/experimental-usecase/16/3/fig_2.json
{
    "sample_id": "atomic-layer-etching/experimental-usecase/16/fig_2",
    "classification": {
        "a": "multiple line chart",
        "b": "multiple line chart"
    },
    "summarization": {
        "a": "The figure shows the deposition rates of various materials (Si, Al2O3, HfO2, AlN, TiN, SiO2) against the percentage of CF4 in the process. The chart illustrates the etching of TiN at concentrations of 10% and 13% of CF4, and of SiO2, at 6%, 10% and 13%.",
        "b": "The figure illustrates the concentrations of F, CF2, and CF species relative to the percentage of CF4 in the process. The concentration of all of increases as the concentration of CF4 increases."
    },
    "data_extraction": {
        "a": "| v_{CF4} % | Si | Al2O3 | HfO2 | AlN | TiN | SiO2 |\n|---|---|---|---|---|---|---|\n| 0 | - | - | - | - | - | - |\n| 3 | 2 | 3 | 2 | 3 | 2 | 1 |\n| 5 | 4 | 6 | 6 | 6 | 3 | 1 |\n| 10 | 4 | 5 | 4 | 5 | -1 | -5 |\n| 13 | 2 | 4 | 3 | 4 | 0 | -4 |\n| 15 | - | - | - | - | - | - |",
        "b": "| v_{CF4} % | F | CF2 | CF |\n|---|---|---|---|\n| 0 | - | - | - |\n| 5 | 10^13 | 10^11 | 10^10 |\n| 10 | 10^14 | 10^11 | 10^11 |\n| 15 | - | - | - |"
    },
    "vqa": {
        "a": [
            {
                "question_type": "Process-Oriented",
                "question": "Why are there negative values?",
                "answer_type": "Factoid",
                "answer": "Although the process involves depositing materials onto a film, come materials, such as TiN and SiO2, etch. Therefore, the deposition rate decreases as the CF4 concentration increases."
            },
            {
                "question_type": "Process-Oriented",
                "question": "What material has the lowest and highest deposition rates during the process?",
                "answer_type": "Factoid",
                "answer": "The deposition rate is lowest for SiO1 and highest for ALNx"
            },
            {
                "question_type": "Process-Oriented",
                "question": "How does an increase in CF4 concentration affect the deposition of each material as well as the concentration of radicals?",
                "answer_type": "Factoid",
                "answer": "The deposition ratio increases up to around 5% and 6% of CF4, then decreases as the concentration increases. In contrast, the concentration of CF4 and radicals is proportional, and the relationship is stronger in the case of F."
            }
        ],
        "b": [
            {
                "question_type": "Process-Oriented",
                "question": "How does the difference in concentration between F and CF change as the concentration of CF4 increases?",
                "answer_type": "Factoid",
                "answer": "Both increase in value as the concentration of CH4 increases. However, F reaches a maximum value close to 10^14, while CF reaches 10^11"
            }
        ]
    },
    "bbox": {
        "a": {
            "x": 0,
            "y": 0,
            "width": 0,
            "height": 0
        },
        "b": {
            "x": 0,
            "y": 0,
            "width": 0,
            "height": 0
        }
    }
}

File: data/alde-imageminer/inter-annotator-agreement-data/atomic-layer-etching/experimental-usecase/16/3/fig_3.json
{
    "sample_id": "atomic-layer-etching/experimental-usecase/16/fig_3",
    "classification": {
        "a": "stacked spectra chart",
        "b": "stacked spectra chart"
    },
    "summarization": {
        "a": "A spectra chart displaying intensity (counts/s) of F1s peak against binding energy (eV) with two labeled curves representing different concentrations of CF4 (3.3% and 6.6%).",
        "b": "A spectra chart displaying intensity (counts/s) of C1s against binding energy (eV)with multiple labeled peaks indicating different chemical bonds as a function of CF4 concentration (3.3% and 6.6%)."
    },
    "data_extraction": {
        "a": "| Binding Energy, eV | Intensity, counts/s|\n|---|---|\n| 698 | 400 |\n| 696 | 400 |\n| 694 | 400 |\n| 692 | 500 |\n| 691 | 2000 |\n| 690 | 3800 |\n| 689 | 1500 |\n| 688 | 510 |\n| 687 | 600 |\n| 686 | 400 |\n| 684 | 400 |\n| 682 | 400 |",
        "b": "| Binding energy, eV | Intensity, counts/s |\n|---|---|\n| 298 | 190 |\n| 296 | 190 |\n| 294 | 400 |\n| 292 | 300 |\n| 290 | 200 |\n| 288 | 300 |\n| 286 | 700 |\n| 285 | 1500 |\n| 284 | 200 |\n| 282 | 100 |"
    },
    "vqa": {
        "a": [
            {
                "question_type": "Process-Oriented",
                "question": "How does the binding energy of F change as the concentration of CF4 increases?",
                "answer_type": "Factoid",
                "answer": "As the concentration of CF4 decreases, the main peak of F, shift towards lower binding energy values."
            },
            {
                "question_type": "Process-Oriented",
                "question": "What is the relationship between the concentration of CF4 and species composed of F and C?",
                "answer_type": "Factoid",
                "answer": "As the composition of CF4 increases, more F and C atoms are deposited on the film. Therefore, there are also greater amounts of species, such as C-F3, C-F2, C-F, and C-CFn."
            }
        ],
        "b": [
            {
                "question_type": "Process-Oriented",
                "question": "How does the formation of multiple peaks in the C spectrum provide information?",
                "answer_type": "Factoid",
                "answer": "The formation of multiple peaks in the spectrum shows the formation of several species on the film."
            },
            {
                "question_type": "Process-Oriented",
                "question": "What compositional value does the formation of a greater number of species generate?",
                "answer_type": "Factoid",
                "answer": "6.6% of CF4"
            }
        ]
    },
    "bbox": {
        "a": {
            "x": 0,
            "y": 0,
            "width": 0,
            "height": 0
        },
        "b": {
            "x": 0,
            "y": 0,
            "width": 0,
            "height": 0
        }
    }
}

File: data/alde-imageminer/inter-annotator-agreement-data/atomic-layer-etching/experimental-usecase/16/4/fig_2.json
{
    "sample_id": "atomic-layer-etching/experimental-usecase/16/fig_2",
    "classification": {
        "a": "multiple line chart",
        "b": "multiple line chart"
    },
    "summarization": {
        "a": "The figure shows the deposition rate of various materials (Si, Al2O3, HfO2, AlN, TiN, SiO2) against the concentration of CF4 during the process. Negative deposition rate values is a sign etching is taking place instead of deposition.",
        "b": "The figure illustrates the concentration of F, CF2, and CF species against the concentration of CF4 during the process."
    },
    "data_extraction": {
        "a": "| v_{CF4} % | Si | Al2O3 | HfO2 | AlN | TiN | SiO2 |\n|---|---|---|---|---|---|---|\n|3 | 6 | 6 | 6 | 6 | 6 | 6 |\n| 5 | 6 | 6 | 6 | 6 | 6 | 6 |\n| 7 | 4 | 4 | 4 | 4 | 4 | 4 |\n| 10 | 2 | 2 | 2 | 2 | 2 | 2 |\n| 13 | 6 | 6 | 6 | 6 | 6 | 6 |",
        "b": "| v_{CF4} % | F | CF2 | CF |\n|---|---|---|---|\n| 3 | 7\u00d710^13 | 3\u00d710^10 | 1.5\u00d710^10 |\n| 5 | 1.2\u00d710^14 | 5\u00d710^10 | 2\u00d710^10 |\n| 7 | 3\u00d710^14 | 9\u00d710^10 | 3\u00d710^10 |\n| 10 | 6\u00d710^14 | 2\u00d710^11 | 7\u00d710^10 |\n| 13 | 8\u00d710^14 | 2.2\u00d710^11 | 1\u00d710^11 |"
    },
    "vqa": {
        "a": [
            {
                "question_type": "Process-Oriented",
                "question": "Does higher concentration of CF4 result in etching of all the materials?",
                "answer_type": "Yes/No",
                "answer": "No"
            },
            {
                "question_type": "Comparative/Trend",
                "question": "When are the deposition rates of many materials highest?",
                "answer_type": "Factoid",
                "answer": "At about 7% CF4 concentration, the deposition rates of Al2O3, HfO2, Si and AlN are highest."
            }
        ],
        "b": [
            {
                "question_type": "Comparative/Trend",
                "question": "Which radicals have high concentration?",
                "answer_type": "Factoid",
                "answer": "The Fluorine radical concentration increases from 10^13 to the order of 10^14  with change in CF4 concentration and is higher than the CFx concentrations."
            },
            {
                "question_type": "Process-Oriented",
                "question": "How does the deposition rate of various materials behave with respect to increasing CF4 concentration?",
                "answer_type": "Paragraph",
                "answer": "With increase of CF4 fraction, the deposition rate increases slowly at first and then reaches a maximum. Further increase of CF4 leads to decrease of deposition rate for Si, Al2O3, HfO2, and AlNx.  In the case of SiO2 and TiN, increase of CF4 causes a change from deposition to etching."
            }
        ]
    },
    "bbox": {
        "a": {
            "x": 0,
            "y": 0,
            "width": 0,
            "height": 0
        },
        "b": {
            "x": 0,
            "y": 0,
            "width": 0,
            "height": 0
        }
    }
}

File: data/alde-imageminer/inter-annotator-agreement-data/atomic-layer-etching/experimental-usecase/16/4/fig_6.json
{
    "sample_id": "atomic-layer-etching/experimental-usecase/16/fig_6",
    "classification": {
        "a": "multiple line chart"
    },
    "summarization": {
        "a": "The line chart illustrates the etch depth of various materials (Al\u2082O\u2083, HfO\u2082, AlNx, SiO\u2082, TiN) against the number of cycles. Each material's etch depth increases linearly with the number of cycles."
    },
    "data_extraction": {
        "a": "| cycles | etch depth in nm of Al\u2082O\u2083 | HfO\u2082 | AlNx | SiO\u2082 | TiN | \n|---|---|---|---|---|---|\n| 0 | 0 | 0 | 0 | 0 | 0 |\n| 15 | 2 | 1.5 | 2.5 | 6 | 0 |\n| 20 | 3 | 2 | 4 | 12 | 0 |\n| 25 | 5 | 3 | 5 | | 0 |\n| 30 | 4.5 | 3 | 6 | 20.5 | 0 |\n| 40 | 5 | 3.5 | 27 | | 0.5 |"
    },
    "vqa": {
        "a": [
            {
                "question_type": "Process-Oriented",
                "question": "Is TiN getting etched as the number of etch cycles is increased from 10 to 40?",
                "answer_type": "Yes/No",
                "answer": "No"
            },
            {
                "question_type": "Process-Oriented",
                "question": "Among the various materials -Al\u2082O\u2083, HfO\u2082, AlNx, SiO\u2082, TiN, which one has higher etch rate?",
                "answer_type": "Paragraph",
                "answer": "From the graph, SiO2 has higher etch rate compared to other materials"
            },
            {
                "question_type": "Process-Oriented",
                "question": "How does the etch depth vary with respect to the number of cycles?",
                "answer_type": "Paragraph",
                "answer": "The etch depth has a linearly dependence  with the number of cycles"
            },
            {
                "question_type": "Process-Oriented",
                "question": "Based on the current process, which two materials are suitable for selective etching",
                "answer_type": "Paragraph",
                "answer": "From the graph, it is evident that TiN is not etched at all, while SiO2 has high etch rate, therefore with the current process, SiO2 could be selectively etched from a target containing both TiN and SiO2 films."
            }
        ]
    },
    "bbox": {
        "a": {
            "x": 0,
            "y": 0,
            "width": 0,
            "height": 0
        }
    }
}

File: data/alde-imageminer/inter-annotator-agreement-data/atomic-layer-etching/experimental-usecase/16/5/fig_2.json
{
    "sample_id": "atomic-layer-etching/experimental-usecase/16/fig_2",
    "classification": {
        "a": "multiple line chart",
        "b": "multiple line chart"
    },
    "summarization": {
        "a": "The figure shows the deposition rate on various materials (Si, Al2O3, HfO2, AlN, TiN, SiO2) against the percentage of CF4 in the process.",
        "b": "The figure illustrates the concentration of F, CF2, and CF radical species against the percentage of CF4 in the process."
    },
    "data_extraction": {
        "a": "| v_{CF4} % | Si | Al2O3 | HfO2 | AlN | TiN | SiO2 |\n|---|---|---|---|---|---|---|\n| 3 | 1.5 | 3 | 3 | 3 | 2 | 0.5 |\n| 5 | 4 | 6 | 6 | 6 | 3 | 1.5 |\n| 7 | 5 | 5 | 5 | 6 | 1.5 | -3 |\n| 10 | 4 | 4.5 | 4 | 5 | -1 | -6 |\n| 13 | 2 | 3.5 | 4 | 4 | -0.5 | -5 |",
        "b": "| v_{CF4} % | F | CF2 | CF |\n|---|---|---|---|\n| 3 | 7*10^12 | 2*10^10 | 10^10 |\n| 5 | 10^13 | 3*10^11 | 2*10^10 |\n| 7 | 3*10^13 | 10^11 | 3*10^10 |\n| 10 | 5*10^13 | 2*10^11 | 10^11 |\n| 13 | 10^14 | 2*10^11 | 10^11 |"
    },
    "vqa": {
        "a": [
            {
                "question_type": "Structure-Property",
                "question": "Which materials are etched upon exposure to a plasma with more than 10% CF4 added to the plasma?",
                "answer_type": "Factoid",
                "answer": "The materials are TiN and SiO2"
            },
            {
                "question_type": "Comparative/Trend",
                "question": "Which material should be used as substrate to have the highest film deposition rate?",
                "answer_type": "Factoid",
                "answer": "The material that should be used as substrate is AlNx"
            },
            {
                "question_type": "Application/Performance",
                "question": "By adding more CF4 to the plasma composition can different starting substrates be identified?",
                "answer_type": "Paragraph",
                "answer": "An experiment can be designed such that initial thickness and final thickness can be determined after exposure to the plasma. Some materials thicknesses will decrease, others will increase."
            }
        ],
        "b": [
            {
                "question_type": "Comparative/Trend",
                "question": "Which radical concentration has the highest dependence on CF4 concentration?",
                "answer_type": "Factoid",
                "answer": "The radical concentration of CF has the highest dependence on the CF4 concentration."
            }
        ]
    },
    "bbox": {
        "a": {
            "x": 0,
            "y": 0,
            "width": 0,
            "height": 0
        },
        "b": {
            "x": 0,
            "y": 0,
            "width": 0,
            "height": 0
        }
    }
}

File: data/alde-imageminer/inter-annotator-agreement-data/atomic-layer-etching/experimental-usecase/16/5/fig_6.json
{
    "sample_id": "atomic-layer-etching/experimental-usecase/16/fig_6",
    "classification": {
        "a": "multiple line chart"
    },
    "summarization": {
        "a": "The line chart illustrates the etch depth of various materials (Al\u2082O\u2083, HfO\u2082, AlNx, SiO\u2082, TiN) against the number of cycles. Each material's etch depth increases linearly with the number of cycles."
    },
    "data_extraction": {
        "a": "| cycles | Al\u2082O\u2083 etch depth, nm | HfO\u2082 etch depth, nm | AlNx etch depth, nm | SiO\u2082 etch depth, nm | TiN etch depth, nm |\n|---|---|---|---|---|---|\n| 0 | 0 | 0 | 0 | 0 | 0 |\n| 15 | 2 | 2 | 3 | 6 | 0 |\n| 20 | 4 | 2.5 | 5 | 11 | 0 |\n| 25 | 4.5 | 3 | 5.5 | 10 | 0 |\n| 30 | 5 | 3.5 | 6 | 20 | 0 |\n| 40 | 5.5 | 4 | 6.5 | 27 | 0 |"
    },
    "vqa": {
        "a": [
            {
                "question_type": "Process-Oriented",
                "question": "For which material are more datapoints required to have a more reliable linear fit and what implications are there if this is not done?",
                "answer_type": "Paragraph",
                "answer": "SiO2 does not show that good of a fit. This suggests that, if the characterization is performed well, that the process is not that controlled. This in turn suggests that perfect ALE is not acquired."
            },
            {
                "question_type": "Comparative/Trend",
                "question": "From the materials that actually etch, which one has the highest etch resistivity?",
                "answer_type": "Paragraph",
                "answer": "HfO2 shows the highest etch resistivity as for this material, the total etch depth is the lowest."
            },
            {
                "question_type": "Application/Performance",
                "question": "What two materials can be used together, for which no two ALE processes have to be used to get similar results?",
                "answer_type": "Factoid",
                "answer": "Al2O3 and AlNx."
            },
            {
                "question_type": "Process-Oriented",
                "question": "How many cycles are required to reach an etch depth of 20 nm for SiO2?",
                "answer_type": "Factoid",
                "answer": "30 cycles are required."
            }
        ]
    },
    "bbox": {
        "a": {
            "x": 0,
            "y": 0,
            "width": 0,
            "height": 0
        }
    }
}

File: data/alde-imageminer/inter-annotator-agreement-data/atomic-layer-etching/experimental-usecase/16/6/fig_3.json
{
    "sample_id": "atomic-layer-etching/experimental-usecase/16/fig_3",
    "classification": {
        "a": "spectra chart",
        "b": "spectra chart"
    },
    "summarization": {
        "a": "An XPS spectrum, F(1s) scan, with two different signals, corresponding to two different percentages of CF4 (3.3% and 6.6%) in the plasma used for etching.",
        "b": "An XPS spectrum, C(1s) scan, with two different with multiple signals, corresponding to two different percentages of CF4 (3.3% and 6.6%) in the plasma used for etching."
    },
    "data_extraction": {
        "a": "| v_{CF4} | Binding Energy, eV | Intensity, counts/s |\n|---|---|---|\n| 3.3% | 690, peak | 4000 | \n| 6.6% | 690, peak | 7000 |",
        "b": "| v_{CF4} | Binding Energy, eV | Intensity, counts/s |\n|---|---|---|\n| 3.3% | 294, peak | 400 |\n| 3.3% | 292, peak | 300 |\n| 3.3% | 285, peak | 1600 | \n| 6.6% | 294, peak | 300 |\n| 6.6% | 292, peak | 500 |\n| 6.6% | 290, peak | 600 |\n| 6.6% | 288, peak | 700 |"
    },
    "vqa": {
        "a": [
            {
                "question_type": "Comparative/Trend",
                "question": "As the percentage of CF4 in the plasma is increased, how does that affect the amount of fluorine and carbon in the deposited film?",
                "answer_type": "Factoid",
                "answer": "As the percentage of CF4 in the plasma was increased from 3.3% to 6.6%, the F/C ratio increased from 0.5 to 1.6."
            },
            {
                "question_type": "Process-Oriented",
                "question": "What were the thicknesses of the analysed films in this figure?",
                "answer_type": "Factoid",
                "answer": "11 nm (CF4 fraction = 3.3%) and 22 nm (CF4 fraction = 6.6%)"
            },
            {
                "question_type": "Process-Oriented",
                "question": "Which components (carbon-fluorine bonds) at what binding energy are present in the F(1s) spectrum?",
                "answer_type": "List",
                "answer": "CF3 at 294.6 eV, CF2  at 292.4 eV, CF at 290.2 eV"
            }
        ],
        "b": [
            {
                "question_type": "Process-Oriented",
                "question": "The peak at 288 eV is not labelled, but the authors do discuss this peak. How did they interpret this peak?",
                "answer_type": "Paragraph",
                "answer": "They attributed this peak to the presence of a hydrocarbon group (i.e. contamination). This peak could also correspond to another condition of the C-F bond, possibly causing the calculated fluorine concentration to be underestimated. However, this possible underestimation does not affect the qualitative result that the concentration of fluorine in the film increases with the concentration of CF4 in the plasma."
            }
        ]
    },
    "bbox": {
        "a": {
            "x": 0,
            "y": 0,
            "width": 0,
            "height": 0
        },
        "b": {
            "x": 0,
            "y": 0,
            "width": 0,
            "height": 0
        }
    }
}

File: data/alde-imageminer/inter-annotator-agreement-data/atomic-layer-etching/experimental-usecase/16/7/fig1.json
{
    "sample_id": "atomic-layer-etching/experimental-usecase/16/fig1",
    "classification": {
        "a": "timeline chart"
    },
    "summarization": {
        "a": "The figure illustrates the parameter sequence and surface-state evolution during the atomic layer etching (ALE) cycle. It shows three key stages \u2014 (1) polymer film formation on the surface (modification), (2) development of a saturated fluorocarbon layer, and (3) argon-ion\u2013activated reaction that removes one atomic layer."
    },
    "data_extraction": {
        "a": "| Step | Process Stage | Time (s) | W<sub>DC</sub> (W) | W<sub>ICP</sub> (W) | CF<sub>4</sub> + H<sub>2</sub> (sccm) | Ar (sccm) | Main Action |\n|------|----------------|----------|------------------|-------------------|--------------------------------------|-----------|--------------|\n| 1 | Modification | 0\u201315 | 0 | 1500 | 10\u201325 | 50 | Deposition of fluorocarbon polymer film on the surface |\n| 2 | Purge / Saturation| 15\u201325 | 0 | 1500 | 0 | 50 | Removal of residual gases; surface becomes uniformly coated |\n| 3 | Activation (Etching) | 25\u201345 | 4\u20136 | 1500 | 0 | 50 | Ar\u207a ions activate reaction between polymer and target layer, removing one atomic layer |"
    },
    "vqa": {
        "a": [
            {
                "question_type": "Process-Oriented",
                "question": "Explain how the timing and synchronization between plasma power and gas flow affect the surface reaction selectivity in this given ALE process?",
                "answer_type": "Paragraph",
                "answer": "Proper timing  and synchronization makes sure that the film deposition, activation, and etching happen one after another without overlap. \nWhen plasma power and gas flow are well-synchronized, the right species are active at the right time resulting in lesser undesired reactions, improving selectivity, and giving precise atomic-layer control."
            },
            {
                "question_type": "Comparative/Trend",
                "question": "How do the functions of CF\u2084, H\u2082 and Ar differ across the ALE cycle?",
                "answer_type": "List",
                "answer": "CF\u2084: Active mainly during the modification step, providing fluorine radicals that form a thin fluorocarbon (CF\u2093) layer.\n\nH\u2082: Works with CF\u2084 to regulate plasma, reducing over-fluorination and ensuring balanced polymer growth.\n\nAr: Dominates during the activation step, supplying Ar\u207a ions for controlled sputtering and also acts as a purge gas between cycles."
            },
            {
                "question_type": "Structure-Property",
                "question": "How does the ALE cycle duration relate to etch depth per cycle?",
                "answer_type": "Paragraph",
                "answer": "A typical ALE cycle lasts about 10\u201315 seconds, corresponding to the removal of roughly 0.1\u20130.2 nm of material. The precise control of timing directly determines the atomic-scale etch depth, linking the process structure (timing) to the resulting property (etch rate)."
            },
            {
                "question_type": "Application/Performance",
                "question": "Does separating the modification and activation steps improve etch uniformity and anisotropy?",
                "answer_type": "Yes/No",
                "answer": "Yes. \nSeperating these steps allows independent control over chemical and physical reactions, minimizing surface damage and sidewall erosion. This results in better uniformity, higher selectivity, and improved anisotropy in the etched features."
            }
        ]
    },
    "bbox": {
        "a": {
            "x": 0,
            "y": 0,
            "width": 0,
            "height": 0
        }
    }
}
