Repository: sciknoworg/sci-imageminer

## Project Overview  

**Sci-ImageMiner** is an annotation project on figures from **atomic layer deposition (ALD)** and **atomic layer etching (ALE)**, situated within the broader field of materials science and engineering. Within each of these categories, the data is further organized into the sub-categories **experimental-usecase** and **simulation-usecase**.

It aims to host gold-standard annotations for chart classification, data extraction, summarization, and question answering—providing both pilot and full-phase data to support multimodal AI research in scientific image understanding.

File: data/alde-imageminer/inter-annotator-agreement-data/atomic-layer-etching/experimental-usecase/16/7/fig_6.json
{
    "sample_id": "atomic-layer-etching/experimental-usecase/16/fig_6",
    "classification": {
        "a": "multiple line chart"
    },
    "summarization": {
        "a": "The multiple line chart illustrates the etch depth (nm) of various materials (Al\u2082O\u2083, HfO\u2082, AlNx, SiO\u2082, TiN) against the number of cycles in ALE process (activation step duration is 10 s).  Each material's etch depth increases linearly with the number of cycles with varying slopes. SiO\u2082 seems to have higher etch depth and TiN seems to have the least almost Nil etching."
    },
    "data_extraction": {
        "a": "| cycles | Al\u2082O\u2083 | HfO\u2082 | AlNx | SiO\u2082 | TiN |\n|--------|-------|------|------|------|-----|\n| 0      | 0     | 0    | 0    | 0    | 0   |\n| 15     | 2     | 1.5  | 2.8  | 5    | 0   |\n| 20     | 3.7   | 2.3  | 4.5  | 12   | 0   |\n| 25     | 4.2   | 3    | 5.2  | 11   | 0   |\n| 30     | 5.2   | 6.23 | 5    | 20   | 0   |\n| 40     | 6     | 3.8  | 7.4  | 28   | 0.4 |"
    },
    "vqa": {
        "a": [
            {
                "question_type": "Process-Oriented",
                "question": "Based on the principle of self-limiting reactions, the cumulative etch depth in an Atomic Layer Etching (ALE) process typically increases linearly with the number of cycles. What fundamental material-specific properties govern whether this linearity is observed for different materials, and does the data in Figure 6 confirm the process' adherence to this self-limiting mechanism for the tested material?",
                "answer_type": "Paragraph",
                "answer": "Yes, the data in Figure 6 confirms the process's adherence to the self-limiting mechanism, as evidenced by the perfectly linear relationship between etch depth and the number of cycles. \nThis linearity is governed by material-specific properties, including the surface's ability to saturate during the activation step and the volatility of the etched byproducts during the removal step. \nFor the material tested here, these properties are well-suited to the ALE process, whereas materials with poor surface saturation or low byproduct volatility would show a sub-linear, reaction-limited etch rate."
            },
            {
                "question_type": "Comparative/Trend",
                "question": "Explain the significance of the linear trend observed in Figure 6 in relevance to the ALE process.",
                "answer_type": "Paragraph",
                "answer": "The linear relationship is significant because it confirms the process is self-limiting itself , highly controllable and predictable. \nIn a perfect ALE process, each cycle removes exactly one layer of atoms and then stops on its own. It cannot continue etching deeper, no matter how long you leave the reactants there. This trend is very well observed for most of the materials studied here."
            },
            {
                "question_type": "Structure-Property",
                "question": "What two key factors/metrics that can be directly determined from the slope of the observed lines from Figure 6?",
                "answer_type": "List",
                "answer": "1) The Etch Per Cycle (EPC) for various different materials\n2) The total etch depth for a given number of cycles."
            },
            {
                "question_type": "Application/Performance",
                "question": "Does the linearity trend observed in Figure 6 makes this prcoess and given materials suitable for the practical application of the ALE process ?",
                "answer_type": "Yes/No",
                "answer": "Yes \n(This trend allows device manufacutures to achieve atomic-scale precision by simply controlling the number of cycles. Also, they can reliably etch to a target depth with minimal risk of damaging the underlying substrate, which is crucial for manufacturing advanced semiconductor devices.)"
            }
        ]
    },
    "bbox": {
        "a": {
            "x": 0,
            "y": 0,
            "width": 0,
            "height": 0
        }
    }
}

File: data/alde-imageminer/inter-annotator-agreement-data/atomic-layer-etching/experimental-usecase/16/8/fig_5.json
{
    "sample_id": "atomic-layer-etching/experimental-usecase/16/fig_5",
    "classification": {
        "a": "multiple line chart"
    },
    "summarization": {
        "a": "The chart shows the etch rate of various materials (Al2O3, HfO2, AlNx, TiN, SiO2) against the activation step duration. For all materials, the etch rate initially increases rapidly and then continues to increase more gradually over time."
    },
    "data_extraction": {
        "a": "| activation step duration, s | etch rate on SiO2, nm/cyc | etch rate on TiN, nm/cyc | etch rate on AlNx, nm/cyc | etch rate on HfO2, nm/cyc | etch rate on Al2O3, nm/cyc |\n|---|---|---|---|---|---|\n| 0 | -0.5 | - 0.4 | -0.5 | - 0.5 | -0.6 |\n| 5 | 0.4 | - 0.04 | 0.03 | 0.03 | 0.03 |\n| 10 | 0.6 | - 0.02 | 0.19 | 0.1 | 0.19 |\n| 20 | 0.7 | 0.05 | 0.3 | 0.16 | 0.3 |"
    },
    "vqa": {
        "a": [
            {
                "question_type": "Comparative/Trend",
                "question": "Does any of the materials etch without the activation step?",
                "answer_type": "Yes/No",
                "answer": "No."
            },
            {
                "question_type": "Comparative/Trend",
                "question": "After the activation, which material becomes most volatile and which remains least volatile? How can this be inferred from the plot?",
                "answer_type": "Paragraph",
                "answer": "A strong time-dependent increase in etch rate indicates that more volatile products are generated as the activation time increases. Almost no volatile species are produced during the activation of TiN, since its etch rate remains essentially zero over the entire activation-time range. In contrast, SiO\u2082 is the most volatile, exhibiting the highest etch rate and a continuous rise with activation time."
            },
            {
                "question_type": "Comparative/Trend",
                "question": "At which activation step duration does AlNx transition from net deposition to etching?",
                "answer_type": "Factoid",
                "answer": "At around 5 seconds."
            },
            {
                "question_type": "Comparative/Trend",
                "question": "How thick will the film deposited on the surface of AlNx be after two cycles without the activation step?",
                "answer_type": "Factoid",
                "answer": "About 1 nm thick (0.5 nm/cycle)."
            }
        ]
    },
    "bbox": {
        "a": {
            "x": 0,
            "y": 0,
            "width": 0,
            "height": 0
        }
    }
}

File: data/alde-imageminer/inter-annotator-agreement-data/atomic-layer-etching/experimental-usecase/16/9/fig_5.json
{
    "sample_id": "atomic-layer-etching/experimental-usecase/16/fig_5",
    "classification": {
        "a": "multiple line chart"
    },
    "summarization": {
        "a": "The figure shows the variation of etch rate with activation step duration at a constant 10 s modification step. At zero activation time, a thin polymer film (~0.5 nm) is deposited, resulting in a negative etch rate. As activation begins, argon ion bombardment removes the polymer film and initiates material etching. The etch rate increases with longer activation duration but does not reach a clear plateau, indicating a weak ALE window. The slope for HfO\u2082 is approximately half that of Al\u2082O\u2083, reflecting its higher sputtering threshold and lower etching efficiency."
    },
    "data_extraction": {
        "a": "| Material | Activation Step Duration (s) | Etch Rate (nm/cycle) | Observation |\n|---|---|---|---|\n| Al\u2082O\u2083 | 0 | -0.5 | Film formation (~0.5 nm polymer per cycle) |\n| Al\u2082O\u2083 | 5 | -0.2 | Transition from deposition to etching begins |\n| Al\u2082O\u2083 | 10 | 0.0 | Surface fully activated; onset of etching |\n| Al\u2082O\u2083 | 15 | 0.2 | Steady etching regime |\n| Al\u2082O\u2083 | 20 | 0.3 | Further increase in etch rate; no clear ALE window |\n| HfO\u2082 | 0 | -0.5 | Polymer deposition |\n| HfO\u2082 | 5 | -0.3 | Partial sputtering of film |\n| HfO\u2082 | 10 | 0.0 | Transition point |\n| HfO\u2082 | 15 | 0.1 | Lower slope due to higher sputtering threshold |\n| HfO\u2082 | 20 | 0.15 | Moderate etching; slope \u2248 half of Al\u2082O\u2083 |"
    },
    "vqa": {
        "d": [
            {
                "question_type": "Application/Performance",
                "question": "Does the figure indicate a well-defined ALE window for either material under the tested conditions?",
                "answer_type": "Yes/No",
                "answer": "No"
            }
        ],
        "c": [
            {
                "question_type": "Comparative/Trend",
                "question": "At an activation duration of 10 s, what is the etch rate for both Al\u2082O\u2083 and HfO\u2082?",
                "answer_type": "Factoid",
                "answer": "0.0 nm/cycle for both materials (transition point from deposition to etching)."
            }
        ],
        "a": [
            {
                "question_type": "Structure-Property",
                "question": "How does the etch behavior of HfO\u2082 differ from Al\u2082O\u2083 during increasing activation step durations, and what structural property influences this difference?",
                "answer_type": "Paragraph",
                "answer": "HfO\u2082 shows a slower increase in etch rate compared to Al\u2082O\u2083, with the slope of the etch rate approximately half that of Al\u2082O\u2083. This difference arises from HfO\u2082\u2019s higher sputtering threshold and stronger resistance to argon ion bombardment, which reduces etching efficiency and delays the onset of steady material removal, highlighting how intrinsic material properties influence ALE performance."
            }
        ],
        "b": [
            {
                "question_type": "Process-Oriented",
                "question": "What are the key stages observed in the etch rate as the activation step duration increases?",
                "answer_type": "List",
                "answer": "Zero activation: polymer film deposition (~0.5 nm) results in negative etch rate, Early activation (5\u201310 s): transition from deposition to etching, Moderate activation (10\u201315 s): onset of positive etch rate and initiation of steady etching, Longer activation (15\u201320 s): gradual increase in etch rate, no clear plateau"
            }
        ]
    },
    "bbox": {
        "a": {
            "x": 0,
            "y": 0,
            "width": 0,
            "height": 0
        }
    }
}

File: data/alde-imageminer/inter-annotator-agreement-data/atomic-layer-etching/experimental-usecase/24/1/figure_12.json
{
    "sample_id": "atomic-layer-etching/experimental-usecase/24/figure_12",
    "classification": {
        "a": "multi spectra chart"
    },
    "summarization": {
        "a": "The FTIR difference spectrum recorded after the TMA half-cycle at 300 \u00b0C shows a strong positive band in the C\u2013H stretching region (2950\u20132900 cm\u207b\u00b9), indicating formation of surface \u2013CH\u2083 species relative to the preceding HF-terminated state. After the HF half-cycle, the same C\u2013H region exhibits a strong negative signal, demonstrating removal of these CH-containing species formed during TMA exposure."
    },
    "data_extraction": {
        "a": "| Wavenumber (cm\u207b\u00b9) | \u0394Absorbance (after TMA) | \u0394Absorbance (after HF) |\n|------------------|-------------------------|------------------------|\n| 4000 | ~0.0000 | ~\u22120.0015 |\n| 3750 | ~0.0000 | ~\u22120.0015 |\n| 3500 | ~0.0000 | ~\u22120.0015 |\n| 3250 | ~0.0000 | ~\u22120.0015 |\n| 2950 | ~+0.0070 | ~\u22120.0100 |\n| 2900 | ~+0.0070 | ~\u22120.0100 |\n| 2750 | ~+0.0020 | ~\u22120.0030 |\n| 2500 | ~+0.0020 | ~\u22120.0030 |"
    },
    "vqa": {
        "a": [
            {
                "question_type": "Process-Oriented",
                "question": "What does the sign flip in the 2950\u20132900 cm\u207b\u00b9 region between the TMA and HF steps indicate about surface CH\u2083/C\u2013H species during one ALE cycle?",
                "answer_type": "Paragraph",
                "answer": "In FTIR difference spectra, a positive signal indicates formation of a vibrational species relative to the reference state, while a negative signal indicates its removal. The positive band at ~2950\u20132900 cm\u207b\u00b9 after TMA shows that CH\u2083/C\u2013H-containing surface species are formed during the TMA half-cycle. After HF, the same region becomes strongly negative, indicating that these species are consumed or removed. This sign inversion directly demonstrates cyclic surface termination changes that are characteristic of Al\u2082O\u2083 ALE."
            },
            {
                "question_type": "Comparative/Trend",
                "question": "Which half-cycle produces the larger magnitude change in the CH stretching region, based on the curated data?",
                "answer_type": "Factoid",
                "answer": "a\tThe HF half-cycle produces the larger magnitude change (\u2248 \u22120.010) compared with the TMA half-cycle (\u2248 +0.007)."
            },
            {
                "question_type": "Structure-Property",
                "question": "Which spectral regions are most diagnostic for CH\u2083/C\u2013H species and for HF-related changes, and how do they respond in each half-cycle?",
                "answer_type": "Paragraph",
                "answer": "-CH\u2083/C\u2013H region (~2950\u20132900 cm\u207b\u00b9):\n1) After TMA: positive (\u2248 +0.0070)\n2) After HF: negative (\u2248 \u22120.0100)\n\n-Lower C\u2013H tail (~2750\u20132500 cm\u207b\u00b9):\n1) After TMA: small positive (\u2248 +0.0020)\n2) After HF: small negative (\u2248 \u22120.0030)\n\n-\u03bd(HF)-marked higher wavenumbers (~4000\u20133250 cm\u207b\u00b9):\n1) After TMA: ~0.0000 (near baseline)\n2) After HF: slightly negative (\u2248 \u22120.0015)"
            },
            {
                "question_type": "Application/Performance",
                "question": "How could these difference spectra be used as a simple in situ check of ALE process health?",
                "answer_type": "Paragraph",
                "answer": "A robust acceptance criterion is the behavior of the CH stretching region around 2950\u20132900 cm\u207b\u00b9. A healthy process should show a reproducible positive excursion after TMA and a reproducible negative excursion after HF. Loss of the positive CH signal after TMA would suggest incomplete methylation, while failure of the signal to invert after HF would indicate insufficient HF reaction or purge issues. Monitoring both sign and magnitude provides a simple, chemistry-specific indicator of cycle completeness."
            }
        ]
    },
    "bbox": {
        "a": {
            "x": 0,
            "y": 0,
            "width": 0,
            "height": 0
        }
    }
}

File: data/alde-imageminer/inter-annotator-agreement-data/atomic-layer-etching/experimental-usecase/24/1/figure_8.json
{
    "sample_id": "atomic-layer-etching/experimental-usecase/24/figure_8",
    "classification": {
        "a": "multiple line chart",
        "b": "line chart"
    },
    "summarization": {
        "a": "The plot shows temperature-dependent mass changes during individual TMA and HF exposures in Al\u2082O\u2083 ALE. As temperature increases, \u0394M_TMA becomes more negative, while \u0394M_HF increases to larger positive values.",
        "b": "The net mass change per cycle (MCPC) becomes progressively more negative with increasing temperature, showing a monotonic trend across the measured range."
    },
    "data_extraction": {
        "a": "| Temperature (\u00b0C) | \u0394M_TMA (ng/(cm\u00b2\u00b7cycle)) | \u0394M_HF (ng/(cm\u00b2\u00b7cycle)) |\n|------------------:|------------------------:|-----------------------:|\n| 250 | ~-12 | ~6  |\n| 275 | ~-20 | ~10 |\n| 300 | ~-28 | ~14 |\n| 325 | ~-40 | ~18 |",
        "b": "| Temperature (\u00b0C) | MCPC (ng/(cm\u00b2\u00b7cycle)) |\n|------------------:|----------------------:|\n| 250 | ~-5  |\n| 275 | ~-11 |\n| 300 | ~-16 |\t\n| 325 | ~-24 |"
    },
    "vqa": {
        "a": [
            {
                "question_type": "Process-Oriented",
                "question": "How do the \u0394M_TMA and \u0394M_HF trends compare across temperature?",
                "answer_type": "Paragraph",
                "answer": "\u0394M_TMA and \u0394M_HF change in opposite directions with increasing temperature. \u0394M_TMA becomes more negative, indicating greater mass loss during the TMA step, while \u0394M_HF becomes more positive, indicating greater mass gain during the HF step. Together, these opposing trends influence the net mass change per cycle."
            },
            {
                "question_type": "Comparative/Trend",
                "question": "Which temperature yields the largest \u0394M_HF value?",
                "answer_type": "Factoid",
                "answer": "325 \u00b0C yields the largest \u0394M_HF value."
            }
        ],
        "b": [
            {
                "question_type": "Structure-Property",
                "question": "What does a more negative MCPC indicate in this figure?",
                "answer_type": "Factoid",
                "answer": "It indicates a larger net mass loss per ALE cycle."
            },
            {
                "question_type": "Application/Performance",
                "question": "Given the strong temperature dependence of MCPC shown in panel (b), why is temperature control critical for this ALE process?",
                "answer_type": "Paragraph",
                "answer": "Since the etch rate per cycle (MCPC) changes significantly with temperature, small variations in temperature across a wafer would lead to different amounts of material being removed. Therefore, precise and uniform temperature control is essential to achieve uniform etching depths and consistent device performance across the entire substrate."
            }
        ]
    },
    "bbox": {
        "a": {
            "x": 0,
            "y": 0,
            "width": 0,
            "height": 0
        },
        "b": {
            "x": 0,
            "y": 0,
            "width": 0,
            "height": 0
        }
    }
}

File: data/alde-imageminer/inter-annotator-agreement-data/atomic-layer-etching/experimental-usecase/24/2/figure_12.json
{
    "sample_id": "atomic-layer-etching/experimental-usecase/24/figure_12",
    "classification": {
        "a": "multi spectra chart"
    },
    "summarization": {
        "a": "This figure displays FTIR difference spectra from 2500 to 4000 cm\u207b\u00b9 recorded during the fifth Al\u2082O\u2083 ALE cycle at 300\u00b0C. The blue spectrum (after TMA exposure) shows positive absorbance peaks at ~2900 cm\u207b\u00b9 and ~2950 cm\u207b\u00b9, corresponding to symmetric and asymmetric C\u2013H stretching vibrations (\u03bdas,s(CH\u2083)) of AlCH\u2083* surface species formed when TMA reacts with the AlF\u2083 surface layer. The red spectrum (after HF exposure) shows negative absorbance at these same positions, indicating complete removal of methyl groups as HF converts AlCH\u2083* to AlF* species. Importantly, neither spectrum shows vibrational features in the \u03bd(HF) region (3000\u20133675 cm\u207b\u00b9), confirming the absence of HF* surface species at 300\u00b0C\u2014a key factor enabling etching rather than AlF\u2083 deposition."
    },
    "data_extraction": {
        "a": "| Wavenumbers (cm\u207b\u00b9) | (a) TMA (Absorbance) | (b) HF (Absorbance) |\n|---|---|---|\n| 4000 | 0.001 | -0.001 |\n| 3900 | 0.001 | -0.001 |\n| 3800 | 0.001 | -0.002 |\n| 3700 | 0.001 | -0.002 |\n| 3600 | 0.000 | -0.002 |\n| 3500 | 0.000 | -0.002 |\n| 3400 | 0.000 | -0.002 |\n| 3300 | 0.000 | -0.002 |\n| 3200 | 0.000 | -0.002 |\n| 3100 | 0.000 | -0.003 |\n| 3000 | 0.001 | -0.003 |\n| 2950 | 0.003 | -0.006 |\n| 2925 | 0.005 | -0.008 |\n| 2900 | 0.007 | -0.010 |\n| 2875 | 0.006 | -0.009 |\n| 2850 | 0.004 | -0.006 |\n| 2800 | 0.002 | -0.005 |\n| 2750 | 0.001 | -0.003 |\n| 2700 | 0.001 | -0.003 |\n| 2600 | 0.001 | -0.003 |\n| 2500 | 0.001 | -0.003 |"
    },
    "vqa": {
        "a": [
            {
                "question_type": "Process-Oriented",
                "question": "What is the mechanistic significance of the absence of HF* surface species at 300\u00b0C during Al\u2082O\u2083 ALE?",
                "answer_type": "Paragraph",
                "answer": "The absence of HF* surface species at 300\u00b0C is critical for enabling etching rather than deposition. At lower temperatures, HF* species remain adsorbed on the surface and react with incoming TMA to form AlF\u2083, leading to AlF\u2083 ALD growth. At 300\u00b0C, HF* species desorb from the surface, which allows TMA to instead accept fluorine directly from the underlying AlF\u2083 layer through the ligand-exchange transmetalation reaction, producing volatile AlF(CH\u2083)\u2082 etch products. Temperature therefore determines whether the TMA/HF chemistry leads to AlF\u2083 ALD or Al\u2082O\u2083 ALE."
            },
            {
                "question_type": "Comparative/Trend",
                "question": "How do the C\u2013H stretching vibration intensities change between TMA and HF exposures?",
                "answer_type": "Factoid",
                "answer": "The C\u2013H stretching peaks at ~2900 and ~2950 cm\u207b\u00b9 show positive absorbance (gain) after TMA exposure and negative absorbance (complete loss) after HF exposure."
            },
            {
                "question_type": "Structure-Property",
                "question": "What vibrational modes do the peaks at ~2900 cm\u207b\u00b9 and ~2950 cm\u207b\u00b9 correspond to?",
                "answer_type": "Factoid",
                "answer": "These peaks correspond to the symmetric (~2900 cm\u207b\u00b9) and asymmetric (~2950 cm\u207b\u00b9) C\u2013H stretching vibrations of AlCH\u2083* surface species."
            },
            {
                "question_type": "Application/Performance",
                "question": "How does this FTIR data in the 2500\u20134000 cm\u207b\u00b9 region complement the 800\u20131300 cm\u207b\u00b9 data for understanding Al\u2082O\u2083 ALE?",
                "answer_type": "Paragraph",
                "answer": "The two spectral regions provide complementary information about different aspects of the ALE surface chemistry. The 800\u20131300 cm\u207b\u00b9 region monitors the Al\u2013O and Al\u2013F stretching vibrations, revealing the removal of the AlF\u2083 surface layer during TMA exposure and fluorination of Al\u2082O\u2083 during HF exposure. The 2500\u20134000 cm\u207b\u00b9 region tracks the C\u2013H stretching vibrations, confirming the cyclic addition and removal of methyl groups during TMA and HF half-cycles. Additionally, the higher wavenumber region allows detection of any HF* surface intermediates; their absence at 300\u00b0C explains why etching occurs rather than AlF\u2083 deposition. Together, these data provide a complete picture of the surface species involved in each half-reaction."
            }
        ]
    },
    "bbox": {
        "a": {
            "x": 0,
            "y": 0,
            "width": 0,
            "height": 0
        }
    }
}

File: data/alde-imageminer/inter-annotator-agreement-data/atomic-layer-etching/experimental-usecase/24/2/figure_3.json
{
    "sample_id": "atomic-layer-etching/experimental-usecase/24/figure_3",
    "classification": {
        "a": "scatter plot",
        "b": "scatter plot"
    },
    "summarization": {
        "a": "This scatter plot shows \u0394M_TMA (blue), \u0394M_HF (red), and MCPC (black) versus ALE cycle number at 300\u00b0C. After a brief nucleation period (~3 cycles), all three values become constant: \u0394M_TMA \u2248 \u221229 ng/cm\u00b2, \u0394M_HF \u2248 +13 ng/cm\u00b2, and MCPC \u2248 \u221215.9 ng/(cm\u00b2 cycle). The first cycle shows anomalous positive values due to initial surface fluorination.",
        "b": "The \u0394M_TMA/MCPC ratio versus cycle number. After nucleation, this ratio stabilizes at ~1.8, which is used to determine the reaction stoichiometry and estimate AlF\u2083 layer thickness."
    },
    "data_extraction": {
        "a": "| Number of Cycles | \u0394M_HF (ng/cm\u00b2 cycle) | \u0394M_TMA (ng/cm\u00b2 cycle) | MCPC (ng/cm\u00b2 cycle) |\n|---|---|---|---|\n| 1 | 33 | 30 | -9 |\n| 10 | 14 | -24 | -16 |\n| 20 | 14 | -28 | -16 |\n| 30 | 14 | -29 | -16 |\n| 40 | 14 | -29 | -16 |\n| 50 | 14 | -29 | -16 |\n| 60 | 15 | -29 | -15 |\n| 70 | 15 | -28 | -15 |\n| 80 | 15 | -28 | -15 |\n| 90 | 14 | -29 | -16 |\n| 100 | 14 | -29 | -16 |",
        "b": "| Number of Cycles | Ratio (\u0394M_TMA / MCPC) |\n|---|---|\n| 1 | 0.5 |\n| 5 | 2.8 |\n| 10 | 2.1 |\n| 20 | 1.8 |\n| 30 | 1.9 |\n| 40 | 1.8 |\n| 50 | 1.9 |\n| 60 | 1.9 |\n| 70 | 2.0 |\n| 80 | 2.0 |\n| 90 | 1.8 |\n| 100 | 1.8 |"
    },
    "vqa": {
        "a": [
            {
                "question_type": "Comparative/Trend",
                "question": "Why do the first few cycles show different behavior than steady-state?",
                "answer_type": "Factoid",
                "answer": "The first cycles establish the initial AlF\u2083 surface layer on the hydroxylated Al\u2082O\u2083 substrate (nucleation period)."
            },
            {
                "question_type": "Structure-Property",
                "question": "What do the three data series in panel (a) represent?",
                "answer_type": "Paragraph",
                "answer": "\u0394M_TMA (blue): mass change after TMA exposure; \u0394M_HF (red): mass change after HF exposure; MCPC (black): total mass change per cycle."
            },
            {
                "question_type": "Application/Performance",
                "question": "Does this data support reproducible atomic layer etching?",
                "answer_type": "Paragraph",
                "answer": "Yes. The constant values over 100 cycles demonstrate highly reproducible, steady-state etching behavior."
            }
        ],
        "b": [
            {
                "question_type": "Process-Oriented",
                "question": "What does the constant \u0394M_TMA/MCPC ratio indicate?",
                "answer_type": "Factoid",
                "answer": "A constant ratio of ~1.8 indicates stable reaction stoichiometry throughout the ALE process."
            }
        ]
    },
    "bbox": {
        "a": {
            "x": 0,
            "y": 0,
            "width": 0,
            "height": 0
        },
        "b": {
            "x": 0,
            "y": 0,
            "width": 0,
            "height": 0
        }
    }
}

File: data/alde-imageminer/inter-annotator-agreement-data/atomic-layer-etching/experimental-usecase/24/2/figure_8.json
{
    "sample_id": "atomic-layer-etching/experimental-usecase/24/figure_8",
    "classification": {
        "a": "line chart",
        "b": "line chart"
    },
    "summarization": {
        "a": "Temperature dependence of \u0394M_TMA (blue) and \u0394M_HF (red) during Al\u2082O\u2083 ALE. Both magnitudes increase with temperature: \u0394M_TMA becomes more negative (from \u221210.5 to \u221241.9 ng/cm\u00b2) while \u0394M_HF becomes more positive (from +6.3 to +18.6 ng/cm\u00b2). This indicates that higher temperatures enable TMA to remove a larger fraction of the AlF\u2083 surface layer, which in turn allows more Al\u2082O\u2083 to be fluorinated in the subsequent HF step.",
        "b": "MCPC versus temperature shows increasingly negative values from \u22124.2 ng/(cm\u00b2 cycle) at 250\u00b0C to \u221223.3 ng/(cm\u00b2 cycle) at 325\u00b0C, corresponding to etch rates of 0.14 to 0.75 \u00c5/cycle. The temperature dependence is dominated by the TMA reaction."
    },
    "data_extraction": {
        "a": "| Temperature (\u00b0C) | \u0394M_{TMA} (ng/(cm\u00b2 cycle)) | \u0394M_{HF} (ng/(cm\u00b2 cycle)) |\n|---|---|---|\n| 250 | -9 | 6 |\n| 275 | -21 | 10 |\n| 300 | -33 | 15 |\n| 325 | -42 | 19 |",
        "b": "| Temperature (\u00b0C) | MCPC (ng/(cm\u00b2 cycle)) |\n|---|---|\n| 250 | -3 |\n| 275 | -9 |\n| 300 | -15 |\n| 325 | -23 |"
    },
    "vqa": {
        "a": [
            {
                "question_type": "Comparative/Trend",
                "question": "How do the etch rates change across the temperature range studied?",
                "answer_type": "Paragraph",
                "answer": "250\u00b0C: 0.14 \u00c5/cycle; 275\u00b0C: 0.34 \u00c5/cycle; 300\u00b0C: 0.51 \u00c5/cycle; 325\u00b0C: 0.75 \u00c5/cycle."
            },
            {
                "question_type": "Process-Oriented",
                "question": "Why does higher temperature lead to larger etch rates?",
                "answer_type": "Paragraph",
                "answer": "Higher temperatures enable TMA to remove a larger fraction of the AlF\u2083 surface layer during the ligand-exchange reaction. At 250\u00b0C, only ~19% of the AlF\u2083 layer is removed, while at 325\u00b0C, ~74% is removed. When more AlF\u2083 is removed, more fresh Al\u2082O\u2083 is exposed for fluorination in the subsequent HF step, leading to greater net material removal per cycle."
            },
            {
                "question_type": "Structure-Property",
                "question": "Why do both |\u0394M_TMA| and \u0394M_HF increase together with temperature?",
                "answer_type": "Factoid",
                "answer": "Greater AlF\u2083 removal by TMA exposes more Al\u2082O\u2083 surface, which allows more fluorination (and thus larger mass gain) during the subsequent HF exposure."
            },
            {
                "question_type": "Application/Performance",
                "question": "What practical advantage does the temperature dependence offer for Al\u2082O\u2083 ALE?",
                "answer_type": "Factoid",
                "answer": "It allows the etch rate to be tuned by adjusting process temperature, providing flexibility for different application requirements."
            }
        ]
    },
    "bbox": {
        "a": {
            "x": 0,
            "y": 0,
            "width": 0,
            "height": 0
        },
        "b": {
            "x": 0,
            "y": 0,
            "width": 0,
            "height": 0
        }
    }
}

File: data/alde-imageminer/inter-annotator-agreement-data/atomic-layer-etching/experimental-usecase/24/3/figure_1.json
{
    "sample_id": "atomic-layer-etching/experimental-usecase/24/figure_1",
    "classification": {
        "a": "line chart"
    },
    "summarization": {
        "a": "The chart shows a linear decrease in mass change over time at 300\u00b0C for Al\u2082O\u2083, with the TMA (2s) and HF (1s) time steps indicated in the same figure."
    },
    "data_extraction": {
        "a": "|  Time (s)  |  Mass Change (ng/cm\u00b2) |\n|---|---|\n| 0 | 0 |\n| 2000 | -400 |\n| 4000 | -1000 |\n| 6000 | -1400 |"
    },
    "vqa": {
        "a": [
            {
                "question_type": "Process-Oriented",
                "question": "Which process is shown in the figure?",
                "answer_type": "Factoid",
                "answer": "As the mass decreases over the time and negative values are displayed, the process corresponds to atomic layer etching."
            },
            {
                "question_type": "Comparative/Trend",
                "question": "How does mass change over the time?",
                "answer_type": "Factoid",
                "answer": "As the exposure time increases, the mass change decreases."
            },
            {
                "question_type": "Structure-Property",
                "question": "How much N2 purge time is applied?",
                "answer_type": "Factoid",
                "answer": "30s of N2 after TMA dosing, and 30s after HF."
            },
            {
                "question_type": "Application/Performance",
                "question": "How is the relation between the mass change over the time?",
                "answer_type": "Factoid",
                "answer": "Mass change is inversely proportional at 300C. As, the time increases, mass change decreases."
            }
        ]
    },
    "bbox": {
        "a": {
            "x": 0,
            "y": 0,
            "width": 0,
            "height": 0
        }
    }
}

File: data/alde-imageminer/inter-annotator-agreement-data/atomic-layer-etching/experimental-usecase/24/3/figure_12.json
{
    "sample_id": "atomic-layer-etching/experimental-usecase/24/figure_12",
    "classification": {
        "a": "stacked spectra chart"
    },
    "summarization": {
        "a": "The figure displays infrared absorption spectra at 300\u00b0C, comparing TMA (a) and HF (b) samples between 4000-2500 cm^-1."
    },
    "data_extraction": {
        "a": "| Wavenumbers (cm\u207b\u00b9) | TMA | HF |\n|---|---|---|\n| 2500 | 0.002 | -0.002 |\n| 2750 | 0.002 | -0.002 |\n| 3000 | 0.003 | -0.003 |\n| 3250 | 0.000 | -0.001 |\n| 3500 | 0.000 | -0.001 |\n| 3750 | 0.000 | -0.001 |\n| 4000 | 0.000 | -0.001 |"
    },
    "vqa": {
        "a": [
            {
                "question_type": "Process-Oriented",
                "question": "What temperature is used in the ALE process?",
                "answer_type": "Factoid",
                "answer": "300 \u00b0C"
            },
            {
                "question_type": "Comparative/Trend",
                "question": "Which materials exhibit positive absorbance values?",
                "answer_type": "Factoid",
                "answer": "TMA"
            },
            {
                "question_type": "Structure-Property",
                "question": "Which material supplies the surface with CH3 groups?",
                "answer_type": "Factoid",
                "answer": "TMA, based on the positive absorbance value."
            },
            {
                "question_type": "Application/Performance",
                "question": "What do positive and negative absorbance values represent?",
                "answer_type": "Factoid",
                "answer": "In this case, positive values represent groups being supplied to the surface. Conversely, negative values show groups being lost from the surface."
            }
        ]
    },
    "bbox": {
        "a": {
            "x": 0,
            "y": 0,
            "width": 0,
            "height": 0
        }
    }
}

File: data/alde-imageminer/inter-annotator-agreement-data/atomic-layer-etching/experimental-usecase/24/3/figure_4.json
{
    "sample_id": "atomic-layer-etching/experimental-usecase/24/figure_4",
    "classification": {
        "a": "line chart",
        "b": "line chart"
    },
    "summarization": {
        "a": "The figure shows a negative trend of \u0394M<sub>TMA</sub> with increasing TMA exposure time (between 0.0 and 2.5 s) at 300\u00b0C.",
        "b": "The figure shows a positive trend of \u0394M<sub>HF</sub> with increasing HF exposure time (between 0.0 and 2.0 s) at 300\u00b0C."
    },
    "data_extraction": {
        "a": "| TMA Exposure Time (s) | \u0394M<sub>TMA</sub> (ng/(cm<sup>2</sup> cycle)) |\n|---|---|\n| 0.0 | 0 |\n| 0.5 | -15 |\n| 1.0 | -20 |\n| 1.5 | -22 |\n| 2.0 | -30 |\n| 2.5 | -32 |",
        "b": "| HF Exposure Time (s) | \u0394M<sub>HF</sub> (ng/(cm<sup>2</sup> cycle)) |\n|---|---|\n| 0.0 | 0 |\n| 0.5 | 12 |\n| 1.0 | 13 |\n| 1.5 | 15 |"
    },
    "vqa": {
        "a": [
            {
                "question_type": "Process-Oriented",
                "question": "What information can be extracted from this figure?",
                "answer_type": "Factoid",
                "answer": "It is possible to determine the exposure times required to achieve the reaction's self-limiting behavior."
            },
            {
                "question_type": "Comparative/Trend",
                "question": "How does the mass change after TMA exposure changes with the TMA exposure time?",
                "answer_type": "Factoid",
                "answer": "The mass change after TMA exposure decreases while TMA exposure increases."
            },
            {
                "question_type": "Structure-Property",
                "question": "What is the TMA exposure time required to achieve self-limiting behavior?",
                "answer_type": "Factoid",
                "answer": "2.0 s of TMA exposure."
            },
            {
                "question_type": "Application/Performance",
                "question": "Why does the mass change continue to change after 2.0 s of TMA exposure?",
                "answer_type": "Factoid",
                "answer": "This could be related to the difficulty of removing the AlF3 species from the surface."
            }
        ]
    },
    "bbox": {
        "a": {
            "x": 0,
            "y": 0,
            "width": 0,
            "height": 0
        },
        "b": {
            "x": 0,
            "y": 0,
            "width": 0,
            "height": 0
        }
    }
}

File: data/alde-imageminer/inter-annotator-agreement-data/atomic-layer-etching/experimental-usecase/24/3/figure_5.json
{
    "sample_id": "atomic-layer-etching/experimental-usecase/24/figure_5",
    "classification": {
        "a": "multi-axis chart"
    },
    "summarization": {
        "a": "The figure shows the mass change and thickness changes over time at different temperatures (250C, 275C, 300C, and 325C) after sequential TMA and HF treatments."
    },
    "data_extraction": {
        "a": "| Time (s) | 250C | 275C | 300C | 325C |\n|---|---|---|---|---|\n| 0 | 0 | 0 | 0 | 0 |\n| 2000 | -100 | -250 | -400 | -750 |\n| 4000 | -200 | -600 | -1000 | -1500 |\n| 6000 | -300 | -900 | -1500 | -2300 |"
    },
    "vqa": {
        "a": [
            {
                "question_type": "Process-Oriented",
                "question": "What are the step for the ALE cycle?",
                "answer_type": "Factoid",
                "answer": "2.0 s of TMA exposure, 30.0 s of N2 purge, 1.0 s of HF exposure, and 30.0 s of N2 purge."
            },
            {
                "question_type": "Comparative/Trend",
                "question": "How does mass change vary with the temperature?",
                "answer_type": "Factoid",
                "answer": "The mass change per cycle increases with higher temperature values."
            },
            {
                "question_type": "Structure-Property",
                "question": "Which process temperature results in a higher mass change per cycle?",
                "answer_type": "Factoid",
                "answer": "325 \u00b0C"
            },
            {
                "question_type": "Application/Performance",
                "question": "What performance advantage is shown in the figure?",
                "answer_type": "Factoid",
                "answer": "The information shown in the figure makes it possible to determine that the temperature of the ALE cycle affects the rates of the process."
            }
        ]
    },
    "bbox": {
        "a": {
            "x": 0,
            "y": 0,
            "width": 0,
            "height": 0
        }
    }
}

File: data/alde-imageminer/inter-annotator-agreement-data/atomic-layer-etching/experimental-usecase/24/4/figure_12.json
{
    "sample_id": "atomic-layer-etching/experimental-usecase/24/figure_12",
    "classification": {
        "a": "multi spectra chart"
    },
    "summarization": {
        "a": "The figure displays infrared absorption spectra from 2500 to 4000 cm\u207b\u00b9 at 300\u00b0C, comparing TMA (a) and HF (b) samples."
    },
    "data_extraction": {
        "a": "| Wavenumber (cm\u207b\u00b9) | Absorbance (TMA, blue) | Absorbance (HF, red) |\n|--------------------|--------------------------|-----------------------|\n| 4000              | 0.00                    | 0.00                   |\n| 3750              | +0.001               | -0.002               |\n| 3500              | 0.00                    | -0.003               |\n| 3000              | +0.075               | -0.010               |\n| 2750              | +0.025               | -0.004               |"
    },
    "vqa": {
        "a": [
            {
                "question_type": "Structure-Property",
                "question": "Does observing the absorbance in the range of 2500 to 4000cm-1 provide more information about the ALE mechanism compared to 800 to 1300cm-1?",
                "answer_type": "Yes/No",
                "answer": "Yes"
            },
            {
                "question_type": "Process-Oriented",
                "question": "What happens after TMA exposure?",
                "answer_type": "Factoid",
                "answer": "After the TMA exposure,  an increase in absorbance is observed at \u223c2900 and 2950 cm\u22121 ."
            },
            {
                "question_type": "Comparative/Trend",
                "question": "What forms new species and what removes species?",
                "answer_type": "Paragraph",
                "answer": "After TMA exposure, n increase in absorbance is observed at \u223c2900 and 2950 cm\u22121, this absorbance gain is in accord with the formation of AlF2(CH3)* or \u2212OAl(CH3)2* species .  After the HF exposure, an absorbance decrease at \u223c2900 and \u223c2950 cm\u22121 is consistent with the removal of the previously added AlCH3* species"
            },
            {
                "question_type": "Structure-Property",
                "question": "Does observing the IR absorbance at various spectra help with the understanding of the ALE mechanism?",
                "answer_type": "Yes/No",
                "answer": "Yes"
            }
        ]
    },
    "bbox": {
        "a": {
            "x": 0,
            "y": 0,
            "width": 0,
            "height": 0
        }
    }
}
