Repository: sciknoworg/sci-imageminer

## Project Overview  

**Sci-ImageMiner** is an annotation project on figures from **atomic layer deposition (ALD)** and **atomic layer etching (ALE)**, situated within the broader field of materials science and engineering. Within each of these categories, the data is further organized into the sub-categories **experimental-usecase** and **simulation-usecase**.

It aims to host gold-standard annotations for chart classification, data extraction, summarization, and question answering—providing both pilot and full-phase data to support multimodal AI research in scientific image understanding.

File: data/alde-imageminer/inter-annotator-agreement-data/atomic-layer-etching/experimental-usecase/24/4/figure_6.json
{
    "sample_id": "atomic-layer-etching/experimental-usecase/24/figure_6",
    "classification": {
        "a": "multiple line chart"
    },
    "summarization": {
        "a": "Expansion of first two ALE cycles showing the individual mass changes during the sequential TMA and HF exposures at 250, 275, 300, and  325\u00b0C on Al2O3 surface. The mass change increases sharply around 30 seconds and plateaus until 60 seconds, followed by a slight decrease during HF sequence and similar behaviour is again observed during the sequential HF treatment."
    },
    "data_extraction": {
        "a": "| Time (s) |Mass Change at 250\u00b0C (ng/cm\u00b2) | Mass Change at 275\u00b0C (ng/cm\u00b2) | Mass Change at 300\u00b0C (ng/cm\u00b2) | Mass Change at 325\u00b0C (ng/cm\u00b2) |\n|---|---|---|---|---|\n| 0 | 25 | 25 | 25 | 25 |\n| 30 | 25 | 25 | 25 | 25 |\n| 35 | 65 | 65 | 65 | 50 |\n| 60 | 65 | 65 | 65 | 60 |\n| 65 | 60 | 50 | 45 | 25 |\n| 90 | 55 | 50 | 45 | 20 |\n| 120 | 65 | 60 | 57| 37 |"
    },
    "vqa": {
        "a": [
            {
                "question_type": "Process-Oriented",
                "question": "Does the figure aid in evaluating nucleation delay at different temperatures?",
                "answer_type": "Yes/No",
                "answer": "Yes"
            },
            {
                "question_type": "Comparative/Trend",
                "question": "How are the mass gains after first exposures of different reactants?",
                "answer_type": "Paragraph",
                "answer": "1. The first TMA exposure displays mass gains of \u0394MTMA = 27\u221232 ng/cm2 at 250\u2212325 \u00b0C\n2. The first HF exposure shows mass gains of \u0394MHF = 33\u221236 ng/cm2 at 250\u2212325 \u00b0C."
            },
            {
                "question_type": "Structure-Property",
                "question": "which reaction is spontaneous?",
                "answer_type": "Factoid",
                "answer": "The fluorination reaction Al2O3 + 6HF \u2192 2AlF3 + 3H2Ois spontaneous over the temperature range from 250 to 325 \u00b0C"
            },
            {
                "question_type": "Process-Oriented",
                "question": "What happens after subsequent exposures to different reactants?",
                "answer_type": "Paragraph",
                "answer": "After the first HF exposure, the next TMA exposure removes the AlF3 layer on the Al2O3 substrate. Figure shows that mass losses during the TMA and HF cycles begin with the second TMA and HF cycle for temperatures from 275\u2212325 \u00b0C. The\nTMA and HF cycles at 250 \u00b0C show a mass loss after the third ALE cycle. The higher temperatures produce both a larger mass loss for the removal of AlF3 by TMA and a larger mass gain for the subsequent fluorination of Al2O3 by HF."
            }
        ]
    },
    "bbox": {
        "a": {
            "x": 0,
            "y": 0,
            "width": 0,
            "height": 0
        }
    }
}

File: data/alde-imageminer/inter-annotator-agreement-data/atomic-layer-etching/experimental-usecase/24/5/c466ef032e36d8a6b1b99692843b6c50f4f3f7ca51d12676e6844eb1f694e786.json
{
    "sample_id": "atomic-layer-etching/experimental-usecase/24/c466ef032e36d8a6b1b99692843b6c50f4f3f7ca51d12676e6844eb1f694e786",
    "classification": {
        "a": "reaction scheme",
        "b": "reaction scheme"
    },
    "summarization": {
        "a": "The figure illustrates a chemical reaction involving Al2O3 film with adsorberd trimethylamine where the methyl groups (CH3) react with HF to form H2O and CH4 creating a flurinated aluminum film.",
        "b": "The figure shows another chemical reaction where a flurinated Al2O3 film reacts trimethylamine, resulting in a methylated Al2O3 surface with Al(CH3)2F as reaction product."
    },
    "data_extraction": {
        "a": "",
        "b": ""
    },
    "vqa": {
        "a": [
            {
                "question_type": "Process-Oriented",
                "question": "Is the flurination step self-limiting based on the figure?",
                "answer_type": "Paragraph",
                "answer": "a\tYes, it seems that the Al2O3 film is not affected by the HF indicating that the HF has a limited penetration depth leading to a saturating process."
            },
            {
                "question_type": "Structure-Property",
                "question": "Will the thickness increase or decrease upon flurination?",
                "answer_type": "Paragraph",
                "answer": "The reaction of the surface with HF removes a significant amount of atoms from the surface whilst only adding limited F-atoms. This indicates that the thickness slightly decreases."
            }
        ],
        "b": [
            {
                "question_type": "Structure-Property",
                "question": "Is the flurinated surface covalently bonded?",
                "answer_type": "Factoid",
                "answer": "The figure shows a lot of dashed lines, this means there are no covalent bonds between the AlF3 groups."
            },
            {
                "question_type": "Process-Oriented",
                "question": "Is the full etch process more effective in removing oxygen or aluminum?",
                "answer_type": "Paragraph",
                "answer": "Since during the second step new aluminum is added to the surface whilst the oxygen is fully removed in the first step, the process is more effective in removing oxygen."
            }
        ]
    },
    "bbox": {
        "a": {
            "x": 0,
            "y": 0,
            "width": 0,
            "height": 0
        },
        "b": {
            "x": 0,
            "y": 0,
            "width": 0,
            "height": 0
        }
    }
}

File: data/alde-imageminer/inter-annotator-agreement-data/atomic-layer-etching/experimental-usecase/24/5/figure_1.json
{
    "sample_id": "atomic-layer-etching/experimental-usecase/24/figure_1",
    "classification": {
        "a": "line chart"
    },
    "summarization": {
        "a": "The chart shows a linear decrease in mass over time at 300\u00b0C on Al\u2082O\u2083, with TMA and HF treatments indicated."
    },
    "data_extraction": {
        "a": "| Time (s) | Mass Change (ng/cm\u00b2) |\n|---|---|\n| 0 | 0 |\n| 2000 | -500 |\n| 4000 | -1000 |\n| 6000 | -1500 |"
    },
    "vqa": {
        "a": [
            {
                "question_type": "Comparative/Trend",
                "question": "How can the line chart be used to identify the process as ALE?",
                "answer_type": "Paragraph",
                "answer": "The stepwise decrease in mass indicates that there are two steps needed to remove material. This is characteristic for ALE."
            },
            {
                "question_type": "Process-Oriented",
                "question": "What is the oberved etch rate?",
                "answer_type": "Factoid",
                "answer": "The observed etch rate is the slope. This gives an etch rate of 0.25ng/(cm\u00b2*s)"
            },
            {
                "question_type": "Process-Oriented",
                "question": "What does the notation 2-30-1-30 stand for?",
                "answer_type": "Paragraph",
                "answer": "The notation 2-30-1-30 represent the standard way of reporting the dosing scheme in ALD and ALE sources. For this process it corresponds to 2 s of TMA dose, 30 s purge, 1 s HF dose, ending with another 30 s purge."
            },
            {
                "question_type": "Structure-Property",
                "question": "Does the given information in the graph provide enough information to determine the film density?",
                "answer_type": "Paragraph",
                "answer": "No the data does not provide enough information. For this also the thickness of the film before and after etch should be known."
            }
        ]
    },
    "bbox": {
        "a": {
            "x": 0,
            "y": 0,
            "width": 0,
            "height": 0
        }
    }
}

File: data/alde-imageminer/inter-annotator-agreement-data/atomic-layer-etching/experimental-usecase/24/5/figure_10.json
{
    "sample_id": "atomic-layer-etching/experimental-usecase/24/figure_10",
    "classification": {
        "a": "spectra chart"
    },
    "summarization": {
        "a": "The chart shows absorbance values at various wavenumbers for Al\u2082O\u2083 at 300\u00b0C, with absorbance decreasing as the number of ALE cycles increases."
    },
    "data_extraction": {
        "a": "| Wavenumbers (cm\u207b\u00b9) | Absorbance cycle 0 | Absorbance cycle 4 | Absorbance cycle 6 | Absorbance cycle 8 |\n|---|---|---|---|---|\n| 700 | 0.00 |0.00 |0.00 |0.00 |\n| 800 | 0.00 |0.00 |0.00 |0.00 |\n| 900 | 0.51 |0.50|0.48|0.39|\n| 950 | 0.56 |0.54|0.50|0.44|\n| 1000 | 0.51 |0.50|0.48|0.39|\n| 1100 | 0.05 |0.05 |0.05 |0.05 |\n| 1200 | 0.05 |0.05 |0.05 |0.05 |\n| 1300 | 0.05 |0.05 |0.05 |0.05 |"
    },
    "vqa": {
        "a": [
            {
                "question_type": "Comparative/Trend",
                "question": "Is the trend in absorbance linear?",
                "answer_type": "Paragraph",
                "answer": "The trend in absorbance is non-linear. This does not mean that the etching is non-linear, to conclude this, the integrated absorbance of the full peak must be considered."
            },
            {
                "question_type": "Application/Performance",
                "question": "With the full infrared spectrum, can fluorine be detected on the shell of the Al2O3?",
                "answer_type": "Paragraph",
                "answer": "Al-F is a bond with permanent dipole so it will vibrate upon IR absorption."
            },
            {
                "question_type": "Comparative/Trend",
                "question": "What could be the reason for the narrowing of the peak for the higher wavenumbers?",
                "answer_type": "Paragraph",
                "answer": "For thicker films, generally broader peaks are observed, by decreasing the film thickness with the etch process, the peak gets more narrow."
            },
            {
                "question_type": "Structure-Property",
                "question": "Based on the IR spectra, does the composition of the film change upon etching?",
                "answer_type": "Paragraph",
                "answer": "No the composition does not change based on the given data, as the peak shape remains constant."
            }
        ]
    },
    "bbox": {
        "a": {
            "x": 0,
            "y": 0,
            "width": 0,
            "height": 0
        }
    }
}

File: data/alde-imageminer/inter-annotator-agreement-data/atomic-layer-etching/experimental-usecase/24/5/figure_5.json
{
    "sample_id": "atomic-layer-etching/experimental-usecase/24/figure_5",
    "classification": {
        "a": "multi-axis chart"
    },
    "summarization": {
        "a": "The chart shows the mass change and thickness changes over time at different temperatures for TMA and HF treatments."
    },
    "data_extraction": {
        "a": "| Time (s) | Mass Change (ng/cm\u00b2) 250 | Thickness (\u00c5) 250|Mass Change (ng/cm\u00b2) 275 | Thickness (\u00c5) 275|Mass Change (ng/cm\u00b2) 300 | Thickness (\u00c5) 300|Mass Change (ng/cm\u00b2) 325 | Thickness (\u00c5) 325|\n|---|---|---|---|---|---|---|---|---|\n| 0 | 0 | 0 |0|0|0|0|0|0|\n| 2000 | -50 | -2 |-200|-10|-400|-20|-600|-20|\n| 4000 | -150 | -5 |-500|-20|-1000|-35|-1500|-50|\n| 6000 | -250 | -10 |-900|-25|-1500|-50|-2200|-70|"
    },
    "vqa": {
        "a": [
            {
                "question_type": "Comparative/Trend",
                "question": "Which process has the highest etch rate?",
                "answer_type": "Paragraph",
                "answer": "The process with the highest etch rate is the one at 325 degree Celcius."
            },
            {
                "question_type": "Process-Oriented",
                "question": "How long would it take to etch 1 nm at 250 degrees celcius?",
                "answer_type": "Factoid",
                "answer": "This would take 6000 seconds."
            },
            {
                "question_type": "Application/Performance",
                "question": "If an industrial player would use the proposed process, and their thermal budget allows for all the temperatures, which process would they pick?",
                "answer_type": "Paragraph",
                "answer": "Industrial players usually aim for the highest throughput. This would be achieved with the process at 325 degrees Celcius."
            },
            {
                "question_type": "Comparative/Trend",
                "question": "Which process has the lowest etch rate?",
                "answer_type": "Factoid",
                "answer": "The process at 250 degrees Celcius."
            }
        ]
    },
    "bbox": {
        "a": {
            "x": 0,
            "y": 0,
            "width": 0,
            "height": 0
        }
    }
}

File: data/alde-imageminer/inter-annotator-agreement-data/atomic-layer-etching/experimental-usecase/24/6/figure_10.json
{
    "sample_id": "atomic-layer-etching/experimental-usecase/24/figure_10",
    "classification": {
        "a": "unknown"
    },
    "bbox": {
        "a": {
            "x": 0,
            "y": 0,
            "width": 0,
            "height": 0
        }
    }
}

File: data/alde-imageminer/inter-annotator-agreement-data/atomic-layer-etching/experimental-usecase/24/6/figure_11.json
{
    "sample_id": "atomic-layer-etching/experimental-usecase/24/figure_11",
    "classification": {
        "a": "spectra chart",
        "b": "spectra chart"
    },
    "summarization": {
        "a": "The figure displays a differential infrared absorption spectra at 300\u00b0C, comparing the effect of TMA exposure after HF exposure.",
        "b": "The figure displays a differential infrared absorption spectra at 300\u00b0C, comparing the effect of HF exposure after TMA exposure."
    },
    "data_extraction": {
        "a": "| Wavenumbers (cm\u207b\u00b9) | Absorbance |\n|-------------------|------------|\n| 1300              | 0.00      |\n| 1200              | 0.06       |\n| 1100              | 0.00      |\n| 1000              | 0.00       |\n| 900               | -0.06      |\n| 800               | 0.00       |",
        "b": "| Wavenumbers (cm\u207b\u00b9) | Absorbance |\n|-------------------|------------|\n| 1300              | 0.00      |\n| 1200              | -0.06       |\n| 1100              | 0.00      |\n| 1000              | 0.00       |\n| 950               | -0.01      |\n| 900 | 0.00 |\n| 850 | -0.01 |\n| 800 | 0.00 |"
    },
    "vqa": {
        "a": [
            {
                "question_type": "Process-Oriented",
                "question": "What observations are made during TMA exposure?",
                "answer_type": "Paragraph",
                "answer": "An increase in absorbance at 1212 cm^-1 is observed and a decrease between 850 and 975 cm^-1. The increase at 1212 cm^-1 is attributed to the formation of AlCH3* surface species, which may be present as either AlF(CH3)2*, AlF2(CH3)*, or \u2212OAl(CH3)2*. Given the high volatility of AlF(CH3)2, the most likely species are AlF2(CH3)* or \u2212OAl(CH3)2*. The loss of absorbance between 850 and 975 cm^-1 is consistent with the loss of Al-F bonds as TMA removes the AlF3 surface layer."
            },
            {
                "question_type": "Process-Oriented",
                "question": "What is the implication of the magnitudes of absorbance loss and increase at 1212 cm^-1?",
                "answer_type": "Factoid",
                "answer": "As the magnitudes of absorbance loss and increase are the same, it means that all AlCH3* surface species get converted to AlF* surface species during HF exposure (and vice versa during TMA exposure)."
            },
            {
                "question_type": "Process-Oriented",
                "question": "In what range is the IR absorbance of Al2O3 observed?",
                "answer_type": "Factoid",
                "answer": "800 to 1100 cm^-1."
            },
            {
                "question_type": "Process-Oriented",
                "question": "In what range is the IR absorbance of AlF3 observed?",
                "answer_type": "Factoid",
                "answer": "800 to 975 cm^-1."
            }
        ]
    },
    "bbox": {
        "a": {
            "x": 0,
            "y": 0,
            "width": 0,
            "height": 0
        },
        "b": {
            "x": 0,
            "y": 0,
            "width": 0,
            "height": 0
        }
    }
}

File: data/alde-imageminer/inter-annotator-agreement-data/atomic-layer-etching/experimental-usecase/24/6/figure_12.json
{
    "sample_id": "atomic-layer-etching/experimental-usecase/24/figure_12",
    "classification": {
        "a": "spectra chart"
    },
    "summarization": {
        "a": "The figure displays infrared absorption spectra at 300\u00b0C after TMA exposure was referenced after HF exposure."
    },
    "data_extraction": {
        "a": "| Wavenumbers (cm\u207b\u00b9) | Absorbance |\n|-------------------|------------|\n| 4000              | 0.000      |\n| 3250              | 0.000      |\n| 2950              | 0.0075      |\n| 2925              | 0.005      |\n| 2900              | 0.0075      |\n| 2750              | 0.000      |\n| 2500              | 0.000      |",
        "b": "| Wavenumbers (cm\u207b\u00b9) | Absorbance |\n|-------------------|------------|\n| 4000              | 0.000      |\n| 3250              | 0.000      |\n| 2950              | -0.0075      |\n| 2925              | -0.005      |\n| 2900              | -0.0075      |\n| 2750              | 0.000      |\n| 2500              | 0.000      |"
    },
    "vqa": {
        "a": [
            {
                "question_type": "Comparative/Trend",
                "question": "At which wavenumbers do the absorbance increases appear after the TMA exposure?",
                "answer_type": "Factoid",
                "answer": "At about 2900 and 2950 cm^-1."
            },
            {
                "question_type": "Process-Oriented",
                "question": "Which surface species are associated with the new absorbance bands observed after TMA exposure?",
                "answer_type": "Factoid",
                "answer": "AlCH3* surface species, consistent with the formation of AlF2(CH3)* or -OAl(CH3)2*."
            },
            {
                "question_type": "Comparative/Trend",
                "question": "What change occurs at 2900 and 2950 cm^-1 after HF exposure?",
                "answer_type": "Factoid",
                "answer": "The absorbance at those wavenumbers decreases, indicating the removal of AlCH3* surface species."
            },
            {
                "question_type": "Process-Oriented",
                "question": "Are any vibrational features corresponding to HF* surface species observed between 3000 and 3675 cm^-1 at 300 \u00b0C?",
                "answer_type": "Yes/No",
                "answer": "No."
            }
        ]
    },
    "bbox": {
        "a": {
            "x": 0,
            "y": 0,
            "width": 0,
            "height": 0
        }
    }
}

File: data/alde-imageminer/inter-annotator-agreement-data/atomic-layer-etching/experimental-usecase/24/6/figure_4.json
{
    "sample_id": "atomic-layer-etching/experimental-usecase/24/figure_4",
    "classification": {
        "a": "line chart",
        "b": "line chart"
    },
    "summarization": {
        "a": "The figure shows a negative trend of \u0394M<sub>TMA</sub> with increasing TMA exposure time at 300\u00b0C. As TMA exposure time increases, \u0394M<sub>TMA</sub> decreases and plateaus at a value of -32 ng/cm^2 after 2.0 s.",
        "b": "The figure shows a positive trend of \u0394M<sub>HF</sub> with increasing HF exposure time at 300\u00b0C. As HF exposure time increases, \u0394M<sub>HF</sub> increases and plateaus at a value of 15 ng/cm^2 after 1.5 s."
    },
    "data_extraction": {
        "a": "| TMA Exposure Time (s) | \u0394M<sub>TMA</sub> (ng/(cm<sup>2</sup> cycle)) |\n|---|---|\n| 0.0 | 0 |\n| 0.5 | -15 |\n| 1.0 | -20 |\n| 1.5 | -23 |\n| 1.75 | -28 |\n| 2.0 | -30 |\n| 2.25 | -32 |\n| 2.5 | -32 |",
        "b": "| HF Exposure Time (s) | \u0394M<sub>HF</sub> (ng/(cm<sup>2</sup> cycle)) |\n|---|---|\n| 0.0 | 0 |\n| 0.5 | 12 |\n| 0.75 | 12 |\n| 1.0 | 13 |\n| 1.25 | 14 |\n| 1.5 | 15 |\n| 1.75 | 15 |"
    },
    "vqa": {
        "a": [
            {
                "question_type": "Comparative/Trend",
                "question": "What is the steady-state value for \u0394M<sub>TMA</sub>?",
                "answer_type": "Factoid",
                "answer": "According to the authors, -29 ng/cm^2."
            },
            {
                "question_type": "Process-Oriented",
                "question": "What were the process conditions when the effects of TMA and HF exposure times were investigated?",
                "answer_type": "Paragraph",
                "answer": "For both experiments, the temperature was kept at 300 \u00b0C and the ALE cycle always consisted of TMA exposure, purge, HF exposure and purge. For the experiments, the times of these individual steps can be represented as follows:\n1) x - 30 - 1 - 30\n2) 2 - 30 - x - 30\nWhere x denotes the variable time."
            },
            {
                "question_type": "Process-Oriented",
                "question": "The graphs show that a steady-state/constant value for \u0394M<sub>HF</sub> and \u0394M<sub>TMA</sub> is reached very slowly, which is also what the authors state. What phenomena do they attribute to this observation?",
                "answer_type": "Paragraph",
                "answer": "During TMA exposure, the initial layer of AlF3 is removed readily, but this gets progressively difficult as AlF3 disappears. The authors state that temperature plays a role here, which was also investigated. They already reveal that this AlF3 layer is not entirely removed, even at the highest temperatures. During HF exposure, something similar occurs where the initial AlF3 layer is quickly formed, but after a certain point, the formed AlF3 layer passivates the reaction between Al2O3 and HF."
            }
        ],
        "b": [
            {
                "question_type": "Process-Oriented",
                "question": "What is the steady-state value for \u0394M<sub>HF</sub>?",
                "answer_type": "Factoid",
                "answer": "According to the authors, 13 ng/cm^2."
            }
        ]
    },
    "bbox": {
        "a": {
            "x": 0,
            "y": 0,
            "width": 0,
            "height": 0
        },
        "b": {
            "x": 0,
            "y": 0,
            "width": 0,
            "height": 0
        }
    }
}

File: data/alde-imageminer/inter-annotator-agreement-data/atomic-layer-etching/experimental-usecase/24/6/figure_8.json
{
    "sample_id": "atomic-layer-etching/experimental-usecase/24/figure_8",
    "classification": {
        "a": "multiple line chart",
        "b": "line chart"
    },
    "summarization": {
        "a": "The line chart shows the change in mass (\u0394M) over temperature for the two different exposure steps (TMA and HF) with negative values indicating mass loss.",
        "b": "The line chart illustrates the change in MCPC (mass change per cycle) over temperature, showing a consistent decrease."
    },
    "data_extraction": {
        "a": "| Temperature (\u00b0C) | \u0394M<sub>TMA</sub> (ng/cm<sup>2</sup> cycle) | \u0394M<sub>HF</sub> (ng/cm<sup>2</sup> cycle) |\n|---|---|---|\n| 250 | -10 | 5 |\n| 275 | -20 | 10 |\n| 300 | -30 | 15 |\n| 325 | -42 | 20 |",
        "b": "| Temperature (\u00b0C) | MCPC (ng/cm<sup>2</sup> cycle) |\n|---|---|\n| 250 | -5 |\n| 275 | -10 |\n| 300 | -15 |\n| 325 | -20 |"
    },
    "vqa": {
        "a": [
            {
                "question_type": "Comparative/Trend",
                "question": "How does the mass change for the TMA exposure change with temperature?",
                "answer_type": "Factoid",
                "answer": "As the temperature increases, the mass change during TMA exposure keeps decreasing linearly."
            },
            {
                "question_type": "Comparative/Trend",
                "question": "How does the mass change for the HF exposure change with temperature?",
                "answer_type": "Factoid",
                "answer": "As temperature increases, the mass change during HF exposure keeps increasing linearly."
            }
        ],
        "b": [
            {
                "question_type": "Comparative/Trend",
                "question": "What is the overall effect of temperature on the MCPC?",
                "answer_type": "Factoid",
                "answer": "As the change in mass loss during TMA exposure is larger than the mass gain during HF exposure, the MCPC decreases with temperature."
            },
            {
                "question_type": "Process-Oriented",
                "question": "What is the dominating factor for MCPC?",
                "answer_type": "Factoid",
                "answer": "The temperature dependence of the mass change during TMA exposure."
            }
        ]
    },
    "bbox": {
        "a": {
            "x": 0,
            "y": 0,
            "width": 0,
            "height": 0
        },
        "b": {
            "x": 0,
            "y": 0,
            "width": 0,
            "height": 0
        }
    }
}

File: data/alde-imageminer/inter-annotator-agreement-data/atomic-layer-etching/experimental-usecase/24/7/figure_10.json
{
    "sample_id": "atomic-layer-etching/experimental-usecase/24/figure_10",
    "classification": {
        "a": "spectra chart"
    },
    "summarization": {
        "a": "The spectral chart represents the Infra red absorbance values of Al\u2082O\u2083 at 300\u00b0C. The graph is represented with various ALE cycles . These FTIR spectra were referenced to the initial ZrO\u2082 nanoparticles. The wavelength range used here is 700\u20131100 cm\u207b\u00b9"
    },
    "data_extraction": {
        "a": "| Wavenumbers (cm\u207b\u00b9) | Absorbance | No of cycles |\n|-------------------:|-----------:|-------------:|\n| 1300               | 0.05       | 0           |\n| 1100               | 0.10       | 0           |\n| 900                 | 0.70       | 0           |\n| 700                 | 0.00       | 0           |\n| 1300               | 0.05       | 4          |\n| 1100               | 0.10       | 4           |\n| 900                | 0.60       | 4           |\n| 700                | 0.00       | 4           |\n| 1300               | 0.05       | 6           |\n| 1100               | 0.10       | 6           |\n| 900                | 0.50       | 6           |\n| 700                | 0.00       | 6           |\n| 1300               | 0.05       | 8           |\n| 1100               | 0.10       | 8           |\n| 900                | 0.40       | 8           |\n| 700                | 0.00       | 8           |"
    },
    "vqa": {
        "a": [
            {
                "question_type": "Process-Oriented",
                "question": "List the sequence of steps in one Al\u2082O\u2083 ALE cycle as implied by the FTIR monitoring. Explain the purpose of referencing the spectra to the initial ZrO\u2082 nanoparticles.",
                "answer_type": "List",
                "answer": "1) Expose the Al\u2082O\u2083 surface to a fluorinating reactant (e.g., HF).\n\n2) Purge with inert gas to remove excess reactant and byproducts.\n\n3) Expose to a second reactant (e.g., TMA) to form volatile species.\n\n4) Purge again to clear the chamber.\nReferencing to the initial ZrO\u2082 nanoparticles subtracts the strong infrared absorption background of the substrate, isolating the signal from the Al\u2082O\u2083 film and allowing accurate measurement of the Al\u2013O bond removal."
            },
            {
                "question_type": "Comparative/Trend",
                "question": "Contrast Al\u2082O\u2083 ALE with wet chemical etching using a hydrofluoric acid (HF) solution. For a constraint of etching a precise, ultra-thin layer from a 3D nanostructure, which method is better and what is the trade-off?",
                "answer_type": "Paragraph",
                "answer": "ALE is superior for 3D nanostructures because it offers anisotropic, self-limiting etching with perfect conformality. Wet etching is isotropic and difficult to control at the nanometer scale. The trade-off is that ALE is significantly slower and requires more complex equipment than a simple wet etch."
            },
            {
                "question_type": "Structure-Property",
                "question": "How does increasing the number of ALE cycles affect the concentration of Al\u2013O bonds in the film? Connect this trend to the chemical reaction mechanism.",
                "answer_type": "Paragraph",
                "answer": "The Al\u2013O bond concentration decreases linearly with each ALE cycle, as shown by the diminishing peak absorbance. This occurs because each cycle converts a self-limiting layer of surface Al\u2082O\u2083 into volatile aluminum fluoride and aluminum methyl species, which are purged away, systematically etching the film."
            },
            {
                "question_type": "Application/Performance",
                "question": "The linear decrease in Al\u2013O absorbance per cycle demonstrates highly controlled removal. What does this imply for using ALE to trim the thickness of an Al\u2082O\u2083 gate dielectric in an advanced transistor?",
                "answer_type": "Paragraph",
                "answer": "This implies that ALE can precisely tune the gate dielectric thickness with atomic-scale accuracy. Such control is essential for setting the exact threshold voltage and leakage current in scaled transistors, enabling performance optimization and device matching across a wafer."
            }
        ]
    },
    "bbox": {
        "a": {
            "x": 0,
            "y": 0,
            "width": 0,
            "height": 0
        }
    }
}

File: data/alde-imageminer/inter-annotator-agreement-data/atomic-layer-etching/experimental-usecase/24/7/figure_12.json
{
    "sample_id": "atomic-layer-etching/experimental-usecase/24/figure_12",
    "classification": {
        "a": "spectra chart"
    },
    "summarization": {
        "a": "The spectral chart represents the difference in the infrared absorbance spectra from 2500 to 4000 cm\u207b\u00b9 of Al\u2082O\u2083 ALE carried out at 300 \u00b0C. The two spectral lines show the comparison of (blue) TMA and (red) HF exposures."
    },
    "data_extraction": {
        "a": "| Wavenumbers (cm\u207b\u00b9) | Absorbance | Precursor |\n|-------------------:|-----------:|-----|\n| 4000               | 0.000      | TMA |\n| 3750               | 0.000      | TMA |\n| 3500               | 0.000      | TMA |\n| 3250               | 0.000      | TMA |\n| 3050               | 0.008      | TMA |\n| 3000               | 0.010      | TMA |\n| 2950               | 0.008      | TMA |\n| 2750               | 0.001      | TMA |\n| 2500               | 0.000      | TMA |\n| 4000               | 0.000      | HF  |\n| 3750               | -0.001     | HF  |\n| 3500               | -0.002     | HF  |\n| 3250               | -0.003     | HF  |\n| 3050               | -0.008     | HF  |\n| 3000               | -0.012     | HF  |\n| 2950               | -0.010     | HF  |\n| 2750               | -0.004     | HF  |\n| 2500               | -0.002     | HF  |"
    },
    "vqa": {
        "a": [
            {
                "question_type": "Process-Oriented",
                "question": "During in-situ FTIR monitoring of ALE, what specific surface change is measured immediately after the TMA exposure step in this spectral range?",
                "answer_type": "Paragraph",
                "answer": "The FTIR measures the appearance of new C\u2013H stretching vibrations (\u03bd\u2090\u209b,\u209b(CH\u2083)) from methyl groups deposited by TMA. This confirms the ligand-exchange reaction where TMA replaces surface fluorides with \u2013CH\u2083, a critical step in forming volatile etch products."
            },
            {
                "question_type": "Comparative/Trend",
                "question": "Contrast using in-situ FTIR (as shown) with using Quartz Crystal Microbalance (QCM) for monitoring Al\u2082O\u2083 ALE. Which method provides direct chemical bonding information, and what is a limitation?",
                "answer_type": "Paragraph",
                "answer": "FTIR provides direct chemical bonding information, identifying specific surface species like Al\u2013CH\u2083 and adsorbed HF. A limitation is that it requires specialized transparent substrates or particles, whereas QCM works on any thin film but only measures mass change, not chemistry."
            },
            {
                "question_type": "Structure-Property",
                "question": "What does the presence of the \u03bd(HF) feature in the HF exposure spectrum indicate about the state of the HF reactant upon surface interaction?",
                "answer_type": "Paragraph",
                "answer": "The \u03bd(HF) feature indicates that molecular HF adsorbs onto the Al\u2082O\u2083 surface before dissociating. This adsorbed precursor state is essential for the subsequent fluorination reaction that converts surface Al\u2013O bonds to Al\u2013F bonds, enabling the etching mechanism."
            },
            {
                "question_type": "Application/Performance",
                "question": "The distinct, reversible spectral features for each half-cycle confirm self-limiting reactions. Does this guarantee that the ALE process will selectively remove Al\u2082O\u2083 without etching an underlying SiO\u2082 layer in a stack?",
                "answer_type": "Yes/No",
                "answer": "No, While the self-limiting mechanism is confirmed, selectivity depends on the relative reactivity of HF/TMA with Al\u2082O\u2083 versus SiO\u2082. The spectra alone don't prove selectivity; a separate experiment comparing etch rates on both materials is required to guarantee selective removal."
            }
        ]
    },
    "bbox": {
        "a": {
            "x": 0,
            "y": 0,
            "width": 0,
            "height": 0
        }
    }
}

File: data/alde-imageminer/inter-annotator-agreement-data/atomic-layer-etching/experimental-usecase/24/7/figure_8.json
{
    "sample_id": "atomic-layer-etching/experimental-usecase/24/figure_8",
    "classification": {
        "a": "multiple line chart",
        "b": "line chart"
    },
    "summarization": {
        "a": "The multi line chart shows the change in mass (\u0394M) over temperature (\u00b0C) for two different materials (TMA and HF exposures) with negative values for TMA indicating mass loss and increase for HF for Al\u2082O\u2083 ALE.",
        "b": "The line chart illustrates the change in MCPC (mass change per cycle(ng/(cm\u00b2 cycle)) over temperature from 250 to 350 \u00b0C, showing a slight uniform decrease for Al\u2082O\u2083 ALE. \u0394M(TMA) shows progressively larger mass losses at higher temperatures. In contrast, \u0394M(HF) reveals progressively larger mass gains at higher temperatures."
    },
    "data_extraction": {
        "a": "| Temperature (\u00b0C) | \u0394M_TMA (ng/cm\u00b2\u00b7cycle) | \u0394M_HF (ng/cm\u00b2\u00b7cycle) |\n|-------|-------|-------|\n| 250 | -10.5 | 6.3 |\n| 275 | -20.5 | 9.9 |\n| 300 | -29.0 | 13.1 |\n| 325 | -41.9| 18.6 |",
        "b": "| Temperature (\u00b0C) | MCPC (ng/cm\u00b2\u00b7cycle) |\n|-------|-------|\n| 250 | -4.2 |\n| 275 | -10.6 |\n| 300 | -15.9 |\n| 325 | -23.3 |"
    },
    "vqa": {
        "a": [
            {
                "question_type": "Process-Oriented",
                "question": "Analyze the sign of the mass change for each precursor in panel (a). HF shows positive values (\u0394M(HF) > 0) while TMA shows negative values (\u0394M(TMA) < 0). Physically, what distinct role does each precursor play in the layer-by-layer removal mechanism?",
                "answer_type": "Paragraph",
                "answer": "HF acts as the surface modification agent, reacting with the oxide to form a solid fluoride layer (adding mass). TMA acts as the removal agent, reacting with that fluoride layer to form volatile species that leave the surface (removing mass). The cycle works because the mass removed by TMA is greater than the mass added by HF."
            },
            {
                "question_type": "Structure-Property",
                "question": "Observe the trend in this figure label (a). As temperature increases, the mass gain from HF (\u0394M(HF)) increases significantly. How does this 'thicker' fluorinated layer formed at 325\u00b0C directly influence the magnitude of the subsequent TMA mass loss?",
                "answer_type": "Paragraph",
                "answer": "The increase in (\u0394M(HF)  implies that at higher temperatures, fluorine penetrates deeper or saturates the surface more densely. This creates a larger reservoir of Al-F bonds available for the ligand-exchange reaction. Consequently, the TMA step consumes this thicker layer, resulting in a proportionally larger negative mass loss (\u0394M(TMA))."
            }
        ],
        "b": [
            {
                "question_type": "Comparative/Trend",
                "question": "Evaluate the MCPC at 250\u00b0C in label (b). The value is close to zero. If a user restricts the process to 250\u00b0C to prevent thermal damage to a sensitive substrate, what is the primary operational penalty?",
                "answer_type": "Paragraph",
                "answer": "At 250\u00b0C, the MCPC is nearly zero, meaning the mass added by HF is almost exactly canceled by the mass removed by TMA, resulting in no net etch. The penalty is that the process effectively stops working as an etch; to remove any significant thickness, the cycle count would need to be prohibitively high, or the process would simply stagnate."
            },
            {
                "question_type": "Process-Oriented",
                "question": "The net MCPC shows only a slight decrease with rising temperature despite larger individual half-cycle changes. What does this imply for setting the temperature in a production ALE tool?",
                "answer_type": "Paragraph",
                "answer": "This implies the process is robust across this temperature range, with the opposing half-cycles compensating. A production tool can select a temperature based on throughput (higher T) or precision (lower T) without drastically altering the net etch depth per cycle, simplifying process window definition."
            }
        ]
    },
    "bbox": {
        "a": {
            "x": 0,
            "y": 0,
            "width": 0,
            "height": 0
        },
        "b": {
            "x": 0,
            "y": 0,
            "width": 0,
            "height": 0
        }
    }
}
