Repository: sciknoworg/sci-imageminer

## Project Overview  

**Sci-ImageMiner** is an annotation project on figures from **atomic layer deposition (ALD)** and **atomic layer etching (ALE)**, situated within the broader field of materials science and engineering. Within each of these categories, the data is further organized into the sub-categories **experimental-usecase** and **simulation-usecase**.

It aims to host gold-standard annotations for chart classification, data extraction, summarization, and question answering—providing both pilot and full-phase data to support multimodal AI research in scientific image understanding.

File: data/alde-imageminer/inter-annotator-agreement-data/atomic-layer-etching/experimental-usecase/24/8/figure_6.json
{
    "sample_id": "atomic-layer-etching/experimental-usecase/24/figure_6",
    "classification": {
        "a": "multiple line chart"
    },
    "summarization": {
        "a": "The chart shows the mass change over time at different temperatures (250\u00b0C, 275\u00b0C, 300\u00b0C, 325\u00b0C) on Al2O3 surface. The mass change increases for around 60 seconds (first TMA and HF exposures),  followed by a decrease till 90 seconds (second TMA exposure). After second HF exposure, the curves show slight increase."
    },
    "data_extraction": {
        "a": "| Time (s) | 250\u00b0C | 275\u00b0C | 300\u00b0C | 325\u00b0C |\n|---|---|---|---|---|\n| 0 | 0 | 0 | 0 | 0 |\n| 2 | 28 | 25 | 25  | 21|\n| 32 | 30 | 30 | 31 | 27 |\n| 63 | 66 | 62 | 65 | 60 |\n| 96 | 57 | 46 | 41 | 20 |\n| 120 | 69 | 60 | 56| 39 |"
    },
    "vqa": {
        "a": [
            {
                "question_type": "Process-Oriented",
                "question": "How many ALE cycles are shown on the figure?",
                "answer_type": "Factoid",
                "answer": "2 cycles."
            },
            {
                "question_type": "Comparative/Trend",
                "question": "What role does TMA play in the cycles shown?",
                "answer_type": "Paragraph",
                "answer": "The first TMA exposure causes a mass gain because TMA reacts with Al\u2082O\u2083 surface, leaving Al\u2013CH\u2083\u2013containing surface species. This methylation increases the measured mass. After HF converts the surface into an AlF\u2083-like fluorinated layer, TMA mainly acts as the etch step by reacting with that fluoride to form volatile AlF(CH\u2083)\u2082 that desorbs, producing the mass drop."
            },
            {
                "question_type": "Comparative/Trend",
                "question": "Which half-cycle (TMA exposure or HF exposure) shows the strongest temperature dependence, and what evidence supports this conclusion?",
                "answer_type": "Paragraph",
                "answer": "The TMA exposure half-cycle shows the strongest temperature dependence. This is indicated by the increasing magnitude of the mass drop during TMA as temperature rises, meaning TMA removes a larger fraction of the fluorinated surface at higher temperature. By comparison, the HF step\u2019s mass gain changes much less across the same temperature range, consistent with it reaching a self-limited endpoint under the pulse conditions used."
            },
            {
                "question_type": "Comparative/Trend",
                "question": "Which temperature  is closest to  etch/deposition balance?",
                "answer_type": "Factoid",
                "answer": "250\u00b0C"
            }
        ]
    },
    "bbox": {
        "a": {
            "x": 0,
            "y": 0,
            "width": 0,
            "height": 0
        }
    }
}

File: data/alde-imageminer/inter-annotator-agreement-data/atomic-layer-etching/experimental-usecase/24/8/figure_8.json
{
    "sample_id": "atomic-layer-etching/experimental-usecase/24/figure_8",
    "classification": {
        "a": "line chart",
        "b": "line chart"
    },
    "summarization": {
        "a": "The chart shows the change in mass (\u0394M) over temperature range 250 - 325 \u00b0C  after exposure with two different reagents (TMA and HF). TMA curve shows a negative trend, while HF curve shows a positive trend.",
        "b": "The chart illustrates the change in MCPC (mass change per cycle) over temperature range 250 - 325 \u00b0C. The curve is decreasing with higher temperatures."
    },
    "data_extraction": {
        "a": "| Temperature (\u00b0C) | \u0394M<sub>TMA</sub> (ng/cm<sup>2</sup> cycle) | \u0394M<sub>HF</sub> (ng/cm<sup>2</sup> cycle) |\n|---|---|---|\n| 250 | -10 | 6 |\n| 275 | -20 | 10 |\n| 300 | -29 | 13 |\n| 325 | -42 | 19 |",
        "b": "| Temperature (\u00b0C) | MCPC (ng/cm<sup>2</sup> cycle) |\n|---|---|\n| 250 | -4 |\n| 275 | -10 |\n| 300 | -16 |\n| 325 | -23 |"
    },
    "vqa": {
        "a": [
            {
                "question_type": "Comparative/Trend",
                "question": "Which half-cycle contributes more to the net mass change at 275\u00b0C?",
                "answer_type": "Factoid",
                "answer": "TMA half-cycle (|\u221240| > |+15|)."
            }
        ],
        "b": [
            {
                "question_type": "Comparative/Trend",
                "question": "Is the process deposition-dominated at  300\u00b0C?",
                "answer_type": "Yes/No",
                "answer": "No"
            },
            {
                "question_type": "Process-Oriented",
                "question": "What does the MCPC value at 325\u00b0C  imply about etch vs deposition balance?",
                "answer_type": "Paragraph",
                "answer": "At  325 \u00b0C, the MCPC point is below zero, which means the net mass change per cycle is negative. That implies the process is etch-dominated at this temperature.  In other words, deposition during the HF half-cycle does not fully compensate the loss from the TMA half-cycle, so you get net etching."
            },
            {
                "question_type": "Comparative/Trend",
                "question": "To minimize material loss per cycle, which temperature from the range 250 - 325 \u00b0C should be chosen?",
                "answer_type": "Factoid",
                "answer": "250 \u00b0C"
            }
        ]
    },
    "bbox": {
        "a": {
            "x": 0,
            "y": 0,
            "width": 0,
            "height": 0
        },
        "b": {
            "x": 0,
            "y": 0,
            "width": 0,
            "height": 0
        }
    }
}

File: data/alde-imageminer/inter-annotator-agreement-data/atomic-layer-etching/experimental-usecase/24/9/figure_4.json
{
    "sample_id": "atomic-layer-etching/experimental-usecase/24/figure_4",
    "classification": {
        "a": "line chart",
        "b": "line chart"
    },
    "summarization": {
        "a": "Mass change after TMA exposure (\u0394M_TMA) as a function of TMA exposure time at 300 \u00b0C. \u0394M_TMA decreases with increasing exposure time and reaches a plateau at approximately \u221229 ng/cm\u00b2 after about 2 s, indicating nearly self-limiting removal of the AlF\u2083 surface layer.",
        "b": "Mass change after HF exposure (\u0394M_HF) as a function of HF exposure time at 300 \u00b0C. \u0394M_HF increases initially and reaches a plateau at approximately 13 ng/cm\u00b2 after about 1 s, consistent with the formation of a passivating AlF\u2083 surface layer and self-limiting reaction behavior."
    },
    "data_extraction": {
        "a": "|TMA Exposure Time (s)|\u0394M<sub>TMA</sub> (ng/(cm<sup>2</sup> cycle))|\n|---------------------|--------------------------------------------|\n|0.0|0|\n|0.5|-10|\n|1.0|-20|\n|1.5|-27|\n|2.0|-29|\n|2.5|-29|\n|3.0|-29|",
        "b": "|HF Exposure Time (s)|\u0394M<sub>HF</sub> (ng/(cm<sup>2</sup> cycle))|\n|--------------------|-------------------------------------------|\n|0.0|0|\n|0.5|10|\n|1.0|13|\n|1.5|13|\n|2.0|13|"
    },
    "vqa": {
        "d": [
            {
                "question_type": "Application/Performance",
                "question": "Why is monitoring the exposure time versus mass change important for ALE process optimization?",
                "answer_type": "Paragraph",
                "answer": "Monitoring mass change versus exposure time allows determination of the exposure duration needed to reach self-limiting behavior. This ensures that each ALE cycle fully reacts without wasting precursor or risking over-etching. It is critical for process optimization, reproducibility, and achieving precise, conformal etching of Al\u2082O\u2083 films."
            }
        ],
        "c": [
            {
                "question_type": "Structure-Property",
                "question": "What does the plateau in mass change indicate about the surface layer formed during ALE?",
                "answer_type": "List",
                "answer": "\u0394MTMA plateau \u2192 AlF\u2083 removal reaches limit, \u0394MHF plateau \u2192 AlF\u2083 formation completes, Ensures controlled layer-by-layer etching"
            }
        ],
        "a": [
            {
                "question_type": "Process-Oriented",
                "question": "Do the TMA and HF exposures exhibit self-limiting behavior during the ALE process at 300\u202f\u00b0C?",
                "answer_type": "Yes/No",
                "answer": "Yes"
            }
        ],
        "b": [
            {
                "question_type": "Comparative/Trend",
                "question": "How do the trends of \u0394MTMA and \u0394MHF differ with exposure time?",
                "answer_type": "Factoid",
                "answer": "\u0394MTMA decreases with TMA exposure time, while \u0394MHF increases with HF exposure time."
            }
        ]
    },
    "bbox": {
        "a": {
            "x": 0,
            "y": 0,
            "width": 0,
            "height": 0
        },
        "b": {
            "x": 0,
            "y": 0,
            "width": 0,
            "height": 0
        }
    }
}

File: data/alde-imageminer/inter-annotator-agreement-data/atomic-layer-etching/experimental-usecase/24/9/figure_8.json
{
    "sample_id": "atomic-layer-etching/experimental-usecase/24/figure_8",
    "classification": {
        "a": "multiple line chart",
        "b": "line chart"
    },
    "summarization": {
        "a": "The plot shows how \u0394MTMA and \u0394MHF change with temperature during Al\u2082O\u2083 ALE. \u0394MTMA becomes more negative as temperature increases, meaning the TMA step removes more material at higher temperatures. In contrast, \u0394MHF becomes more positive with temperature, showing stronger fluorination by HF.",
        "b": "The MCPC becomes more negative as temperature rises. This indicates that the overall etch rate increases with temperature."
    },
    "data_extraction": {
        "a": "|Temperature (\u00b0C)|\u0394M<sub>TMA</sub> (ng/cm\u00b2\u00b7cycle)|\u0394M<sub>HF</sub> (ng/cm\u00b2\u00b7cycle)|\n|----------------|-------------------------------|------------------------------|\n|250|-10.5|6.3|\n|275|-20.5|9.9|\n|300|-29.0|13.1|\n|325|-41.9|18.6|",
        "b": "|Temperature (\u00b0C)|MCPC (ng/cm\u00b2\u00b7cycle)|\n|----------------|-------------------|\n|250|-4.2|\n|275|-10.6|\n|300|-15.9|\n|325|-23.3|"
    },
    "vqa": {
        "d": [
            {
                "question_type": "Application/Performance",
                "question": "Based on the temperature-dependent trends in \u0394M and MCPC, would higher temperatures be suitable for achieving faster Al\u2082O\u2083 removal in ALE?",
                "answer_type": "Yes/No",
                "answer": "Yes"
            }
        ],
        "c": [
            {
                "question_type": "Structure-Property",
                "question": "How does temperature influence the relationship between surface reaction behavior and the resulting mass-change properties in Al\u2082O\u2083 ALE?",
                "answer_type": "Factoid",
                "answer": "Higher temperature reduces surface reaction uptake and lowers mass change."
            }
        ],
        "a": [
            {
                "question_type": "Process-Oriented",
                "question": "How does increasing temperature affect the mass change during Al\u2082O\u2083 atomic layer etching (ALE) in both TMA and HF steps?",
                "answer_type": "Paragraph",
                "answer": "As the temperature increases, both \u0394MTMA and \u0394MHF drop steadily, which shows that each reaction step contributes less mass compared with lower temperatures. This trend suggests reduced reaction uptake at elevated temperatures, which is typical when surface adsorption becomes less favorable in ALE conditions."
            }
        ],
        "b": [
            {
                "question_type": "Comparative/Trend",
                "question": "What trend is observed when comparing MCPC values across the full temperature range for Al\u2082O\u2083 ALE?",
                "answer_type": "List",
                "answer": "Low temperature \u2192 higher MCPC, Mid temperature \u2192 moderate MCPC, High temperature \u2192 lowest MCPC"
            }
        ]
    },
    "bbox": {
        "a": {
            "x": 0,
            "y": 0,
            "width": 0,
            "height": 0
        },
        "b": {
            "x": 0,
            "y": 0,
            "width": 0,
            "height": 0
        }
    }
}
