Repository: sciknoworg/sci-imageminer

<div align="center">
</div>

## Project Overview  

**Sci-ImageMiner** is an annotation project on figures from **atomic layer deposition (ALD)** and **atomic layer etching (ALE)**, situated within the broader field of materials science and engineering. Within each of these categories, the data is further organized into the sub-categories **experimental-usecase** and **simulation-usecase**.

It aims to host gold-standard annotations for chart classification, data extraction, summarization, and question answering—providing both pilot and full-phase data to support multimodal AI research in scientific image understanding.

### 🗂️ Directory Structure  

We have compiled the dataset for annotation in this repository, structured into clearly defined categories and sub-categories.  
The layout reflects the distinction between ALD and ALE literature, as well as between experimental and simulation studies, making it easier to navigate both the pilot and full annotation phases.  


```text
data
├── alde-imageminer
│   ├── train
│   │   ├── atomic-layer-deposition
│   │   │   ├── experimental-usecase
│   │   │   │   ├── paper #
│   │   │   │   │   ├── images
│   │   │   │   │   │   ├── figures
│   │   │   │   │   │   │   ├── filename.jpg          # (JPEG) actual figure image extracted using MinerU
│   │   │   │   │   │   │   └── filename.json        # (JSON) expert annotated JSON
│   │   │   │   ├── Author et al.pdf                # (PDF) actual PDF document
│   │   │   │   ├── content.json                    # (JSON) structured content extracted using MinerU
│   │   │   └── ...
│   │   └── simulation-usecase
│   │       └── ...
│   └── atomic-layer-etching
│       └── ...
└── dev/test
    ├── atomic-layer-deposition
    │   ├── experimental-usecase
    │   └── simulation-usecase
    └── atomic-layer-etching
        ├── experimental-usecase
        └── simulation-usecase
```

## 🛠️ Tools Used

- **[MinerU](https://github.com/opendatalab/MinerU)** → structured text, figures, formulas, and tables from PDFs. It is created by OpenDataLab as an open-source tool designed for data extraction from PDF documents, converting them into structured machine-readable formats like Markdown and JSON. MinerU can interpret the complex layout structure of research papers, including figures, tables, formulas, and text.
- **[Qwen2.5-VL](https://github.com/QwenLM/Qwen2.5-VL)** → multimodal LLM applied for classification, extraction, and summarization. Specifically, we used [Qwen2.5-VL-7B-Instruct](https://huggingface.co/Qwen/Qwen2.5-VL-7B-Instruct).
- **[Prompts](code/baseline/prompts)** folder documents the prompts used for information extraction (figure type, data, summary, and VQA).

### 📊 Dataset Statistics

#### Overall

| Split Name | ALD-Experimental-UseCase-Papers | ALD-Experimental-UseCase-Figures | ALD-Simulation-UseCase-Papers | ALD-Simulation-UseCase-Figures | ALE-Experimental-UseCase-Papers | ALE-Experimental-UseCase-Figures | ALE-Simulation-UseCase-Papers | ALE-Simulation-UseCase-Figures | Total-Papers | Total-Figures |
|---|---|---|---|---|---|---|---|---|---|---|
| Train | 42 | 330 | 35 | 349 | 27 | 248 | 22 | 243 | 126 | 1170 |
| Dev | 6 | 50 | 6 | 59 | 5 | 55 | 3 | 37 | 20 | 201 |
| Test | 18 | 172 | 17 | 149 | 14 | 138 | 10 | 121 | 59 | 580 |
| Total | 66 | 552 | 58 | 557 | 46 | 441 | 35 | 401 | 205 | 1951 |

#### Figure type Distribution

We have defined a taxonomy of 39 figure types including "unknown". The full taxonomy with descriptions, parent taxonomy category, and aliases is here [figure_taxonomy.tsv](https://github.com/sciknoworg/ALD-E-ImageMiner/blob/main/figure_taxonomy.tsv). The ALD/E-ImageMiner project maintains a focus only on figures of parent taxonomy category `quantitative plot`.


| Figure Type                     | Train | Dev | Test |
|---------------------------------|-------|-----|------|
| 3d scatter plot                 | 10    | 0   | 4    |
| apparatus diagram               | 51    | 1   | 28   |
| area chart                      | 1     | 0   | 0    |
| band diagram                    | 5     | 0   | 8    |
| bar chart                       | 35    | 2   | 13   |
| box plot                        | 6     | 0   | 4    |
| chromaticity diagram            | 1     | 0   | 0    |
| conceptual diagram              | 146   | 35  | 45   |
| contour heatmap                 | 38    | 0   | 8    |
| device structure diagram        | 10    | 2   | 4    |
| formula                         | 2     | 0   | 0    |
| grouped bar chart               | 9     | 0   | 3    |
| heatmap                         | 75    | 0   | 28   |
| image panel                     | 235   | 33  | 86   |
| line chart                      | 114   | 29  | 51   |

### Annotations and Metadata
All annotations, labels, bounding boxes, and structured metadata in this repository are licensed under CC BY 4.0 (see [LICENSE](data/LICENSE.md) file).

You are free to use, modify, and redistribute the annotations with proper attribution.

File: data/alde-imageminer/test/atomic-layer-deposition/experimental-usecase/1/images/figure_10.json
{
    "sample_id": "atomic-layer-deposition/experimental-usecase/1/figure_10",
    "classification": {
        "a": "multi-axis chart"
    },
    "summarization": {
        "a": "The chart displays the relationship between growth temperature and two properties: dielectric constant and breakdown field. The breakdown field shows a slight increase with increasing temperature, while the electric constant shows no correlation with temperature."
    },
    "data_extraction": {
      "a": "| Growth Temperature (\u00b0C) | Dielectric Constant, k | Breakdown Field (MV/cm) |\n| --- | --- | --- |\n| 33 | 7.5 | 3.7 |\n| 58 | 8.2 | 4.0 |\n| 80 | 7.2 | 4.5 |\n| 102 | 7.8 | 4.1 |\n| 125 | 8.4 ; 7.5 | 4.2 |\n| 177 | 7.5 | 4.4 |"
    },
    "vqa": {
        "a": [
            {
                "question_type": "Comparative/Trend",
                "question": "Is there a positive, negative, or no correlation between dielectric constant and temperature?",
                "answer_type": "Factoid",
                "answer": "There is no correlation."
            },
            {
                "question_type": "Comparative/Trend",
                "question": "Is there a positive, negative, or no correlation between breakdown field and temperature?",
                "answer_type": "Factoid",
                "answer": "There is a slight positive correlation."
            },
            {
                "question_type": "Comparative/Trend",
                "question": "Which property shows greater sensitivity to temperature?",
                "answer_type": "Factoid",
                "answer": "Breakdown field."
            },
            {
                "question_type": "Application/Performance",
                "question": "Which growth temperature range appears to produce the most electrically robust films? What supports this conclusion?",
                "answer_type": "Paragraph",
                "answer": "The higher growth temperature range appears to produce the most electrically robust films, as the breakdown field increases with growth temperatures, while the dielectric constant remains stable. The breakdown field indicates the maximum electric field the film can withstand before electrical failure.  Therefore,  a higher breakdown field means the film is more resistant to damage under high voltage."
            }
        ]
    },
    "bbox": {
        "a": {
            "x": 0,
            "y": 0,
            "width": 594,
            "height": 369
        }
    }
}

File: data/alde-imageminer/test/atomic-layer-deposition/experimental-usecase/1/images/figure_11.json
{
    "sample_id": "atomic-layer-deposition/experimental-usecase/1/figure_11",
    "classification": {
        "a": "multi-axis chart"
    },
    "summarization": {
        "a": "The chart shows the relationship between growth temperature and two variables: hydrogen content (in at.%) and oxygen-to-aluminum atom ratio (O/Al). Hydrogen content shows a negative correlation with growth temperature, and the O/Al ratio shows no correlation."
    },
    "data_extraction": {
      "a": "| Growth Temperature (\u00b0C) | H (atom %) | O/Al atom ratio |\n| --- | --- | --- |\n| 32 | 21,86 | 1,66 |\n| 57 | 19,37 | 1,29 |\n| 79 | 15,99 | 1,41 |\n| 101 | 14,51 | 1,37 |\n| 124 | 10,80 | 1,36 |\n| 177 | 7,09 | 1,42 |"
    },
    "vqa": {
        "a": [
            {
                "question_type": "Comparative/Trend",
                "question": "Is there a positive, negative, or no correlation between hydrogen content and growth temperature?",
                "answer_type": "Factoid",
                "answer": "There is a negative correlation."
            },
            {
                "question_type": "Comparative/Trend",
                "question": "Is there a positive, negative, or no correlation between O/Al atom ratio and growth temperature?",
                "answer_type": "Factoid",
                "answer": "There is no correlation."
            },
            {
                "question_type": "Comparative/Trend",
                "question": "What is the approximate O/Al ratio across the temperature range?",
                "answer_type": "Factoid",
                "answer": "~ 1.34 to 1.70."
            },
            {
                "question_type": "Comparative/Trend",
                "question": "At which temperature is the O/Al ratio closes to stoichiometric Al\u2082O\u2083 ? What supports this conclusion?",
                "answer_type": "Paragraph",
                "answer": "The O/Al ratio in the measured film is closest to that at 177\u202f\u00b0C. The O/Al ratio in stoichiometric Al\u2082O\u2083 is 1.5. At  177\u202f\u00b0C, the measured O/Al ratio of 1.42 is closer to 1.5 than the values at lower temperatures."
            }
        ]
    },
    "bbox": {
        "a": {
            "x": 0,
            "y": 0,
            "width": 550,
            "height": 358
        }
    }
}

File: data/alde-imageminer/test/atomic-layer-deposition/experimental-usecase/1/images/figure_12.json
{
    "sample_id": "atomic-layer-deposition/experimental-usecase/1/figure_12",
    "classification": {
        "a": "multiple scatter plot"
    },
    "summarization": {
        "a": "The scatter plot shows the relationship between growth temperature and refractive index, with data points from this work  for lower temperatures (below 200 \u00b0C) and other studies for higher temperatures (~150\u00b0C - 500\u00b0C). This study shows stronger positive correlation between temperature and refractive index."
    },
    "data_extraction": {
      "a": "| Growth Temperature (\u00b0C) | Refractive Index, n | Study |\n| --- | --- | --- |\n| 31 | 1.511 | This work |\n| 56 | 1.532 | This work |\n| 78 | 1.541 | This work |\n| 101 | 1.570 | This work |\n| 123 | 1.582 | This work |\n| 148 | 1.611 | Other studies |\n| 148 | 1.631 | Other studies |\n| 175 | 1.602 | This work |\n| 176 | 1.651 | Other studies |\n| 198 | 1.641 | Other studies |\n| 248 | 1.641 | Other studies |\n| 299 | 1.671 | Other studies |\n| 398 | 1.682 | Other studies |\n| 497 | 1.672 | Other studies |\n| 499 | 1.651 | Other studies |"
    },
    "vqa": {
        "a": [
            {
                "question_type": "Comparative/Trend",
                "question": "Which trend (this study or other studies) shows stronger correlation between growth temperature and refractive index?",
                "answer_type": "Factoid",
                "answer": "This study."
            },
            {
                "question_type": "Comparative/Trend",
                "question": "What is the maximum refractive index achieved in this work?",
                "answer_type": "Factoid",
                "answer": "The maximum refractive index achieved in this work is approximately 1.60, occuring at 175\u00b0C."
            },
            {
                "question_type": "Comparative/Trend",
                "question": "Which growth temperature among those studied in this study appears to produce optically denser films? What supports this conclusion?",
                "answer_type": "Paragraph",
                "answer": "Among the temperatures studied in this work, the highest growth temperature (~175\u202f\u00b0C) appears to produce the optically densest films. This is supported by the maximum refractive index measured in this study. A higher refractive index indicates improved greater optical density."
            },
            {
                "question_type": "Comparative/Trend",
                "question": "Does increasing the growth temperature above 300\u00b0C seem to improve optical density?",
                "answer_type": "Yes/No",
                "answer": "No"
            }
        ]
    },
    "bbox": {
        "a": {
            "x": 0,
            "y": 0,
            "width": 595,
            "height": 403
        }
    }
}

File: data/alde-imageminer/test/atomic-layer-deposition/experimental-usecase/1/images/figure_2.json
{
    "sample_id": "atomic-layer-deposition/experimental-usecase/1/figure_2",
    "classification": {
        "a": "line chart"
    },
    "summarization": {
        "a": "The line chart shows a linear increase in mass over time for the cycle sequence (1/ 20/ 2/ 30s) at 58 \u00b0C, starting at 0 ng/cm\u00b2 at 0 seconds and reaching approximately 720 ng/cm\u00b2 at 1000 seconds."
    },
    "data_extraction": {
      "a": "| Time (s) | Mass (ng/cm\u00b2) |\n| --- | --- |\n| 0 | 0,00 |\n| 7 | 21,78 |\n| 15 | 34,85 |\n| 42 | 31,95 |\n| 46 | 53,73 |\n| 56 | 53,73 |\n| 58 | 65,35 |\n| 86 | 61,00 |\n| 89 | 81,33 |\n| 98 | 82,78 |\n| 100 | 97,30 |\n| 133 | 92,95 |\n| 132 | 119,09 |\n| 140 | 117,63 |\n| 144 | 127,80 |\n| 175 | 121,99 |\n| 175 | 148,13 |\n| 182 | 145,23 |\n| 187 | 155,39 |\n| 215 | 152,49 |\n| 218 | 174,27 |\n| 226 | 177,18 |\n| 228 | 191,70 |\n| 258 | 184,44 |\n| 260 | 201,87 |\n| 273 | 206,22 |\n| 273 | 219,29 |\n| 301 | 209,13 |\n| 302 | 230,91 |\n| 313 | 233,82 |\n| 315 | 246,89 |\n| 345 | 238,17 |\n| 346 | 264,32 |\n| 355 | 265,77 |\n| 359 | 278,84 |\n| 387 | 270,12 |\n| 389 | 293,36 |\n| 398 | 294,81 |\n| 405 | 306,43 |\n| 433 | 302,07 |\n| 431 | 322,41 |\n| 445 | 328,22 |\n| 445 | 339,83 |\n| 475 | 331,12 |\n| 476 | 355,81 |\n| 486 | 357,26 |\n| 487 | 367,43 |\n| 519 | 363,07 |\n| 519 | 381,95 |\n| 529 | 384,85 |\n| 531 | 396,47 |\n| 559 | 389,21 |\n| 562 | 416,80 |\n| 573 | 421,16 |\n| 573 | 421,16 |\n| 604 | 419,71 |\n| 604 | 445,85 |\n| 614 | 445,85 |\n| 616 | 456,02 |\n| 647 | 453,11 |\n| 648 | 474,90 |\n| 659 | 474,90 |\n| 660 | 486,51 |\n| 691 | 482,16 |\n| 694 | 502,49 |\n| 705 | 517,01 |\n| 735 | 517,01 |\n| 735 | 537,34 |\n| 746 | 537,34 |\n| 748 | 547,51 |\n| 778 | 544,61 |\n| 775 | 564,94 |\n| 792 | 576,56 |\n| 820 | 573,65 |\n| 822 | 593,98 |\n| 834 | 604,15 |\n| 861 | 601,24 |\n| 866 | 627,39 |\n| 879 | 639,00 |\n| 908 | 636,10 |\n| 908 | 652,07 |\n| 920 | 665,15 |\n| 949 | 663,69 |\n| 951 | 684,02 |\n| 962 | 697,10 |\n| 992 | 700,00 |\n| 998 | 717,43 |"
    },
    "vqa": {
        "a": [
            {
                "question_type": "Comparative/Trend",
                "question": "Does the process produce net etching or net deposition?",
                "answer_type": "Factoid",
                "answer": "The process is net deposition."
            },
            {
                "question_type": "Comparative/Trend",
                "question": "Is the film growth linear or non-linear?",
                "answer_type": "Factoid",
                "answer": "The film growth is linear."
            },
            {
                "question_type": "Comparative/Trend",
                "question": "Does the process show continuous or stepwise growth?",
                "answer_type": "Factoid",
                "answer": "The process shows stepwise growth."
            },
            {
                "question_type": "Comparative/Trend",
                "question": "Is the deposition rate constant or does it increase over time? What supports this conclusion?",
                "answer_type": "Paragraph",
                "answer": "The rate of deposition is constant. This is visually evident from the graph, where the mass increases along a straight  line. If the rate of deposition would increase, the trendline would be curving upward."
            }
        ]
    },
    "bbox": {
        "a": {
            "x": 0,
            "y": 0,
            "width": 589,
            "height": 364
        }
    }
}

File: data/alde-imageminer/test/atomic-layer-deposition/experimental-usecase/1/images/figure_3.json
{
    "sample_id": "atomic-layer-deposition/experimental-usecase/1/figure_3",
    "classification": {
        "a": "line chart"
    },
    "summarization": {
        "a": "The line chart illustrates the mass (in ng/cm\u00b2) over time (in seconds), showing a stepwise increase during the TMA exposure and water exposure phases, followed by distinct plateaus."
    },
    "data_extraction": {
      "a": "| Time (s) | Mass (ng/cm\u00b2) |\n| --- | --- |\n| 2 | 0,19 |\n| 4 | 24,62 |\n| 12 | 25,00 |\n| 14 | 35,53 |\n| 45 | 31,58 |\n| 46 | 55,45 |\n| 56 | 56,39 |\n| 57 | 66,92 |\n| 87 | 62,78 |\n| 89 | 85,34 |\n| 98 | 87,59 |\n| 100 | 98,12 |\n| 129 | 93,80 |"
    },
    "vqa": {
        "a": [
            {
                "question_type": "Comparative/Trend",
                "question": "Which reactant produces higher mass change?",
                "answer_type": "Factoid",
                "answer": "TMA."
            },
            {
                "question_type": "Comparative/Trend",
                "question": "Which reactant dosing time is longer, based on the graph?",
                "answer_type": "Factoid",
                "answer": "Water dosing is longer than TMA dosing."
            },
            {
                "question_type": "Process-Oriented",
                "question": "Why does the curve show plateaus after the TMA and water exposure steps?",
                "answer_type": "Paragraph",
                "answer": "The TMA and Water steps are follower by purging steps. During purging, the unreacted precursors are being removed from the reaction chamber. This results in no deminishing mass changes, which results in plateaus in the graph."
            },
            {
                "question_type": "Comparative/Trend",
                "question": "Which mass gain is achieved ater first minute?",
                "answer_type": "Factoid",
                "answer": "Approximately 65 ng/cm\u00b2."
            }
        ]
    },
    "bbox": {
        "a": {
            "x": 0,
            "y": 0,
            "width": 667,
            "height": 448
        }
    }
}

File: data/alde-imageminer/test/atomic-layer-deposition/experimental-usecase/1/images/figure_4.json
{
    "sample_id": "atomic-layer-deposition/experimental-usecase/1/figure_4",
    "classification": {
        "a": "multiple scatter plot"
    },
    "summarization": {
        "a": "The scatter plot shows the relationship between exposure time and mass gain per cycle for two different substances at 58\u00b0C. The cycle sequence for water was (1/30/x/30), fro TMA it was (y/30/1/30)."
    },
    "data_extraction": {
      "a": "| Exposure Time (s) | Mass Gain per Cycle (ng/cm\u00b2) | Reagent (cycle conditions) |\n| --- | --- | --- |\n| 0,00 | 0,69 | Water (1,30,x,30) |\n| 0,18 | 22,38 | Water (1,30,x,30) |\n| 0,47 | 26,08 | Water (1,30,x,30) |\n| 0,96 | 28,73 | Water (1,30,x,30) |\n| 1,97 | 31,15 | Water (1,30,x,30) |\n| 3,97 | 32,88 | Water (1,30,x,30) |\n| 7,98 | 35,15 | Water (1,30,x,30) |\n| 0,00 | 0,16 | TMA (y,30,1,30) |\n| 0,18 | 26,08 | TMA (y,30,1,30) |\n| 0,47 | 27,07 | TMA (y,30,1,30) |\n| 0,96 | 27,07 | TMA (y,30,1,30) |\n| 1,97 | 27,82 | TMA (y,30,1,30) |\n| 3,97 | 29,18 | TMA (y,30,1,30) |\n| 7,98 | 30,92 | TMA (y,30,1,30) |"
    },
    "vqa": {
        "a": [
            {
                "question_type": "Comparative/Trend",
                "question": "What is the difference between 'hard' and 'soft' saturation, and which one is visible here?",
                "answer_type": "Paragraph",
                "answer": "The graph shows soft saturation. Hard saturation would be a perfectly horizontal line. The small upward slope here indicates the reaction is either not perfectly complete or purge times are insufficient."
            },
            {
                "question_type": "Comparative/Trend",
                "question": "Which reactant stabilizes faster?",
                "answer_type": "Factoid",
                "answer": "TMA."
            },
            {
                "question_type": "Comparative/Trend",
                "question": "Which reactant produces higher mass gain, when the pulse time for both of them are equal?",
                "answer_type": "Factoid",
                "answer": "Water produces higher mass gain (data point at 1 s pulse time)."
            },
            {
                "question_type": "Process-Oriented",
                "question": "How long was the water pulse time during the TMA experiments?",
                "answer_type": "Factoid",
                "answer": "1 second."
            }
        ]
    },
    "bbox": {
        "a": {
            "x": 0,
            "y": 0,
            "width": 511,
            "height": 400
        }
    }
}

File: data/alde-imageminer/test/atomic-layer-deposition/experimental-usecase/1/images/figure_5.json
{
    "sample_id": "atomic-layer-deposition/experimental-usecase/1/figure_5",
    "classification": {
        "a": "multiple scatter plot"
    },
    "summarization": {
        "a": "The scatter plot shows the relationship between purge time (in seconds) and mass gain per cycle (in ng/cm\u00b2) at 58\u00b0C. The data points represent measurements for water (1,30,1,x) and TMA (1,y,1,30)."
    },
    "data_extraction": {
      "a": "| Purge Time (s) | Mass Gain per Cycle (ng/cm\u00b2) | Reagent (cycle conditions) |\n| --- | --- | --- |\n| 2,02 | 31,20 | Water (1,30,1,x) |\n| 4,78 | 28,65 | Water (1,30,1,x) |\n| 9,90 | 27,82 | Water (1,30,1,x) |\n| 19,93 | 27,35 | Water (1,30,1,x) |\n| 29,97 | 27,07 | Water (1,30,1,x) |\n| 40,07 | 27,02 | Water (1,30,1,x) |\n| 0,27 | 29,01 | TMA (1,y,1,30) |\n| 1,95 | 27,35 | TMA (1,y,1,30) |\n| 9,90 | 27,35 | TMA (1,y,1,30) |\n| 20,00 | 27,52 | TMA (1,y,1,30) |\n| 29,97 | 27,79 | TMA (1,y,1,30) |"
    },
    "vqa": {
        "a": [
            {
                "question_type": "Process-Oriented",
                "question": "At which purge times does CVD groth occur on this plot?",
                "answer_type": "Factoid",
                "answer": "At short purge times (approx. below 10 s)."
            },
            {
                "question_type": "Process-Oriented",
                "question": "What is the evidence of CVD growth on this plot?",
                "answer_type": "Paragraph",
                "answer": "The evidence of CVD growth is the higher mass gain per cycle observed at short purge times. In ideal ALD, mass gain should be independent of purge time once surface reactions are saturated. The decrease in mass gain with increasing purge time indicates gas-phase reactions at short purges, which are characteristic of CVD."
            },
            {
                "question_type": "Comparative/Trend",
                "question": "What is the optimal purge time for TMA?",
                "answer_type": "Factoid",
                "answer": "Approximately 10 seconds."
            },
            {
                "question_type": "Comparative/Trend",
                "question": "Would 10 seconds be enough for purging after reaction with water?  Why or why not?",
                "answer_type": "Paragraph",
                "answer": "No, 10 seconds is likely not sufficient for purging after reaction with water. The plot shows a higher mass gain per cycle at around 10 seconds, indicating residual water remains and contributes to CVD\u2011like growth. A longer purge time is needed for the mass gain to reach a stable, ALD\u2011like plateau."
            }
        ]
    },
    "bbox": {
        "a": {
            "x": 0,
            "y": 0,
            "width": 528,
            "height": 394
        }
    }
}

File: data/alde-imageminer/test/atomic-layer-deposition/experimental-usecase/1/images/figure_6.json
{
    "sample_id": "atomic-layer-deposition/experimental-usecase/1/figure_6",
    "classification": {
        "a": "multiple scatter plot"
    },
    "summarization": {
        "a": "The chart shows how growth temperature affects the density, refractive index, and growth rate of the film. As temperature increases, density and refractive index generally rise, while the growth rate exhibits a peak at intermediate temperatures."
    },
    "data_extraction": {
      "a": "| Growth Temperature (\u00b0C) | Density (g/cm\u00b3) | Refractive Index n | Growth Rate (\u00c5/cycle) |\n| --- | --- | --- | --- |\n| 32,73 | 2,48 | 1,52 | 1,11 |\n| 57,47 | 2,50 | 1,53 | 1,20 |\n| 79,64 | 2,65 | 1,55 | 1,27 |\n| 101,55 | 2,68 | 1,58 | 1,34 |\n| 124,23 | 2,95 | 1,60 | 1,34 |\n| 176,55 | 3,01 | 1,61 | 1,26 |"
    },
    "vqa": {
        "a": [
            {
                "question_type": "Comparative/Trend",
                "question": "How are refractive index and density related in this plot?",
                "answer_type": "Factoid",
                "answer": "They are possitively correlated (the refractive index increases with increasing density)."
            },
            {
                "question_type": "Comparative/Trend",
                "question": "Is there evidence of an ALD temperature window in this graph?",
                "answer_type": "Paragraph",
                "answer": "Yes, there is evidence of an ALD temperature window. The growth rate remains relatively constant over an intermediate temperature. This  indicates self\u2011limiting ALD behavior without strong temperature\u2011driven variations."
            },
            {
                "question_type": "Comparative/Trend",
                "question": "Do higher temperatures lead to more dense or more porous fims?",
                "answer_type": "Factoid",
                "answer": "Higher temperatures lead to more dense films."
            },
            {
                "question_type": "Comparative/Trend",
                "question": "At what temperature window does the growth rate reach its maximum?",
                "answer_type": "Factoid",
                "answer": "At 100\u00b0C - 125 \u00b0C."
            }
        ]
    },
    "bbox": {
        "a": {
            "x": 0,
            "y": 0,
            "width": 586,
            "height": 367
        }
    }
}

File: data/alde-imageminer/test/atomic-layer-deposition/experimental-usecase/1/images/figure_8.json
{
    "sample_id": "atomic-layer-deposition/experimental-usecase/1/figure_8",
    "classification": {
        "a": "stacked spectra chart"
    },
    "summarization": {
        "a": "The chart displays X\u2011ray reflectivity (XRR) intensity versus incident angle for films grown at different temperatures from 33 to 177\u202f\u00b0C. The dots indicate experimental data, and the solid lines indicate fitted curves used to extract film density and thickness."
    },
    "data_extraction": {
      "a": "| Temperature (\u00b0C) | Source | \u03b8 (degrees) | Intensity (a.u.) |\n| --- | --- | --- | --- |\n| 33 | Experimental | 0.05 | 27685.5733 |\n| 33 | Experimental | 0.21 | 118369.3974 |\n| 33 | Experimental | 0.27 | 7090.946772 |\n| 33 | Experimental | 0.32 | 5160.313139 |\n| 33 | Experimental | 0.39 | 1263.014832 |\n| 33 | Experimental | 0.42 | 1263.014832 |\n| 33 | Experimental | 0.48 | 282 |\n| 33 | Experimental | 0.53 | 371 |\n| 33 | Experimental | 0.59 | 76 |\n| 33 | Experimental | 0.66 | 149.5023046 |\n| 33 | Experimental | 0.73 | 27.86572986 |\n| 33 | Experimental | 0.79 | 66.02650509 |\n| 33 | Experimental | 0.86 | 8 |\n| 33 | Experimental | 0.93 | 32 |\n| 33 | Experimental | 0.99 | 15 |\n| 33 | Experimental | 1.06 | 1 |\n| 33 | Experimental | 1.12 | 1 |\n| 33 | Experimental | 1.19 | 9 |\n| 33 | Experimental | 1.25 | 0 |\n| 33 | Experimental | 1.32 | 0 |\n| 33 | Experimental | 1.38 | 0 |\n| 33 | Fit | 0.01 | 186390 |\n| 33 | Fit | 0.21 | 195048 |\n| 33 | Fit | 0.28 | 6475.41498 |\n| 33 | Fit | 0.32 | 4303.311825 |\n| 33 | Fit | 0.37 | 1102.182525 |\n| 33 | Fit | 0.42 | 1206.952395 |\n| 33 | Fit | 0.48 | 295.4081924 |\n| 33 | Fit | 0.52 | 370.6927434 |\n| 33 | Fit | 0.60 | 72.30276894 |\n| 33 | Fit | 0.67 | 130.4646813 |\n| 33 | Fit | 0.73 | 22.20643655 |\n| 33 | Fit | 0.79 | 69.09340882 |\n| 33 | Fit | 0.86 | 6.820289616 |\n| 33 | Fit | 0.92 | 29.16008143 |\n| 33 | Fit | 0.99 | 2.293841366 |\n| 33 | Fit | 1.05 | 13.47651082 |\n| 33 | Fit | 1.12 | 0.884054162 |\n| 33 | Fit | 1.19 | 8.178545165 |\n| 33 | Fit | 1.25 | 0.311141361 |\n| 33 | Fit | 1.32 | 4.743035094 |\n| 33 | Fit | 1.38 | 0.28413264 |\n| 58 | Experimental | 0.04 | 1046449.584 |\n| 58 | Experimental | 0.22 | 4899376.842 |\n| 58 | Experimental | 0.27 | 308964.918 |\n| 58 | Experimental | 0.31 | 293498.3296 |\n| 58 | Experimental | 0.35 | 38043.60731 |\n| 58 | Experimental | 0.41 | 49956.44773 |\n| 58 | Experimental | 0.46 | 7764.989004 |\n| 58 | Experimental | 0.52 | 12227.1135 |\n| 58 | Experimental | 0.58 | 1584.893192 |\n| 58 | Experimental | 0.64 | 4516.425774 |\n| 58 | Experimental | 0.71 | 370.6927434 |\n| 58 | Experimental | 0.77 | 1263.014832 |\n| 58 | Experimental | 0.83 | 94.94340189 |\n| 58 | Experimental | 0.89 | 486.770156 |\n| 58 | Experimental | 0.95 | 38.29116603 |\n| 58 | Experimental | 1.02 | 224.963819 |\n| 58 | Experimental | 1.08 | 34.69398579 |\n| 58 | Experimental | 1.15 | 103.9684115 |\n| 58 | Experimental | 1.22 | 33.415169 |\n| 58 | Experimental | 1.30 | 63.09573445 |\n| 58 | Experimental | 1.39 | 22.20643655 |\n| 58 | Fit | 0.01 | 7372344.717 |\n| 58 | Fit | 0.22 | 7045102.627 |\n| 58 | Fit | 0.27 | 336326.0939 |\n| 58 | Fit | 0.31 | 321397.3117 |\n| 58 | Fit | 0.35 | 43594.99375 |\n| 58 | Fit | 0.40 | 47736.99142 |\n| 58 | Fit | 0.46 | 7420.318303 |\n| 58 | Fit | 0.52 | 11684.37895 |\n| 58 | Fit | 0.58 | 1584.893192 |\n| 58 | Fit | 0.64 | 3755.328103 |\n| 58 | Fit | 0.70 | 370.6927434 |\n| 58 | Fit | 0.76 | 1584.893192 |\n| 58 | Fit | 0.83 | 94.94340189 |\n| 58 | Fit | 0.89 | 465.1635045 |\n| 58 | Fit | 0.95 | 43.87867665 |\n| 58 | Fit | 1.01 | 246.3481447 |\n| 58 | Fit | 1.08 | 36.59150579 |\n| 58 | Fit | 1.15 | 103.9684115 |\n| 58 | Fit | 1.22 | 31.9319435 |\n| 58 | Fit | 1.29 | 66.02650509 |\n| 58 | Fit | 1.38 | 43.87867665 |\n| 80 | Experimental | 0.04 | 21920226.17 |\n| 80 | Experimental | 0.21 | 93719720.76 |\n| 80 | Experimental | 0.26 | 6147979.269 |\n| 80 | Experimental | 0.30 | 5614302.058 |\n| 80 | Experimental | 0.35 | 1000000 |\n| 80 | Experimental | 0.39 | 1313136.458 |\n| 80 | Experimental | 0.44 | 293498.3296 |\n| 80 | Experimental | 0.51 | 307131.205 |\n| 80 | Experimental | 0.56 | 57246.17566 |\n| 80 | Experimental | 0.61 | 103296.2385 |\n| 80 | Experimental | 0.67 | 15343.18399 |\n| 80 | Experimental | 0.73 | 39810.71706 |\n| 80 | Experimental | 0.79 | 3588.637388 |\n| 80 | Experimental | 0.84 | 14011.31424 |\n| 80 | Experimental | 0.91 | 1098.357236 |\n| 80 | Experimental | 0.97 | 5400.00754 |\n| 80 | Experimental | 1.04 | 639.1956383 |\n| 80 | Experimental | 1.10 | 2279.011302 |\n| 80 | Experimental | 1.14 | 699.9554873 |\n| 80 | Experimental | 1.22 | 1321.681346 |\n| 80 | Experimental | 1.28 | 699.9554873 |\n| 80 | Experimental | 1.34 | 1006.507236 |\n| 80 | Experimental | 1.40 | 769.185523 |\n| 80 | Fit | 0.01 | 102628411.2 |\n| 80 | Fit | 0.21 | 98072962.84 |\n| 80 | Fit | 0.27 | 5365095.597 |\n| 80 | Fit | 0.30 | 5365095.597 |\n| 80 | Fit | 0.34 | 913194.6958 |\n| 80 | Fit | 0.39 | 1254849.232 |\n| 80 | Fit | 0.44 | 307131.205 |\n| 80 | Fit | 0.50 | 336326.0939 |\n| 80 | Fit | 0.56 | 57246.17566 |\n| 80 | Fit | 0.61 | 108094.3058 |\n| 80 | Fit | 0.67 | 13389.38296 |\n| 80 | Fit | 0.73 | 38043.60731 |\n| 80 | Fit | 0.79 | 3755.328103 |\n| 80 | Fit | 0.85 | 15343.18399 |\n| 80 | Fit | 0.91 | 961.830604 |\n| 80 | Fit | 0.97 | 4712.370587 |\n| 80 | Fit | 1.03 | 699.9554873 |\n| 80 | Fit | 1.08 | 1900.52348 |\n| 80 | Fit | 1.16 | 610.8231565 |\n| 80 | Fit | 1.21 | 1206.952395 |\n| 80 | Fit | 1.27 | 639.1956383 |\n| 80 | Fit | 1.34 | 961.830604 |\n| 80 | Fit | 1.40 | 769.185523 |\n| 102 | Experimental | 0.04 | 176964977 |\n| 102 | Experimental | 0.23 | 791756339.3 |\n| 102 | Experimental | 0.26 | 71370892.35 |\n| 102 | Experimental | 0.28 | 102628411.2 |\n| 102 | Experimental | 0.33 | 13302818.38 |\n| 102 | Experimental | 0.36 | 17468415.81 |\n| 102 | Experimental | 0.42 | 2715206.202 |\n| 102 | Experimental | 0.47 | 5365095.597 |\n| 102 | Experimental | 0.52 | 761535.476 |\n| 102 | Experimental | 0.57 | 1647788.276 |\n| 102 | Experimental | 0.63 | 233691.309 |\n| 102 | Experimental | 0.68 | 833924.5525 |\n| 102 | Experimental | 0.73 | 75172.04032 |\n| 102 | Experimental | 0.78 | 268021.1178 |\n| 102 | Experimental | 0.85 | 31725.4982 |\n| 102 | Experimental | 0.90 | 128325.7474 |\n| 102 | Experimental | 0.96 | 16801.65693 |\n| 102 | Experimental | 1.01 | 68646.70849 |\n| 102 | Experimental | 1.07 | 9311.380725 |\n| 102 | Experimental | 1.12 | 27685.5733 |\n| 102 | Experimental | 1.18 | 7090.946772 |\n| 102 | Experimental | 1.24 | 16055.86851 |\n| 102 | Experimental | 1.30 | 4712.370587 |\n| 102 | Experimental | 1.35 | 13131.36979 |\n| 102 | Experimental | 1.38 | 7090.946772 |\n| 102 | Fit | 0.02 | 1304646813 |\n| 102 | Fit | 0.22 | 1138513090 |\n| 102 | Fit | 0.26 | 81785451.65 |\n| 102 | Fit | 0.29 | 112383932.7 |\n| 102 | Fit | 0.33 | 12148063.19 |\n| 102 | Fit | 0.37 | 17468415.81 |\n| 102 | Fit | 0.42 | 2911634.782 |\n| 102 | Fit | 0.47 | 5365095.597 |\n| 102 | Fit | 0.52 | 833924.5525 |\n| 102 | Fit | 0.57 | 1574646.596 |\n| 102 | Fit | 0.63 | 223509.3907 |\n| 102 | Fit | 0.68 | 796908.4845 |\n| 102 | Fit | 0.74 | 94329.57708 |\n| 102 | Fit | 0.79 | 336326.0939 |\n| 102 | Fit | 0.85 | 31310.8242 |\n| 102 | Fit | 0.91 | 129621.2056 |\n| 102 | Fit | 0.95 | 17582.08691 |\n| 102 | Fit | 1.01 | 57246.17566 |\n| 102 | Fit | 1.06 | 10670.11288 |\n| 102 | Fit | 1.12 | 33199.1344 |\n| 102 | Fit | 1.18 | 6187.98562 |\n| 102 | Fit | 1.24 | 16266.6067 |\n| 102 | Fit | 1.30 | 5160.313139 |\n| 102 | Fit | 1.38 | 12795.05784 |\n| 125 | Experimental | 0.05 | 2822956756 |\n| 125 | Experimental | 0.23 | 11533784455 |\n| 125 | Experimental | 0.27 | 949434018.9 |\n| 125 | Experimental | 0.30 | 1191396550 |\n| 125 | Experimental | 0.33 | 1656828977 |\n| 125 | Experimental | 0.37 | 278657298.6 |\n| 125 | Experimental | 0.43 | 39553334.18 |\n| 125 | Experimental | 0.48 | 81785451.65 |\n| 125 | Experimental | 0.54 | 9251181.108 |\n| 125 | Experimental | 0.57 | 26285625.12 |\n| 125 | Experimental | 0.63 | 2973304.832 |\n| 125 | Experimental | 0.68 | 12148063.19 |\n| 125 | Experimental | 0.74 | 1199149.248 |\n| 125 | Experimental | 0.79 | 4303311.825 |\n| 125 | Experimental | 0.85 | 529594.7388 |\n| 125 | Experimental | 0.90 | 2479511.901 |\n| 125 | Experimental | 0.96 | 293498.3296 |\n| 125 | Experimental | 1.01 | 1095056.733 |\n| 125 | Experimental | 1.07 | 195047.7052 |\n| 125 | Experimental | 1.13 | 529594.7388 |\n| 125 | Experimental | 1.19 | 113115.2414 |\n| 125 | Experimental | 1.25 | 268021.1178 |\n| 125 | Experimental | 1.31 | 98711.14674 |\n| 125 | Experimental | 1.36 | 186389.9686 |\n| 125 | Experimental | 1.38 | 123867.6067 |\n| 125 | Fit | 0.02 | 22790113017 |\n| 125 | Fit | 0.23 | 19005234799 |\n| 125 | Fit | 0.26 | 1039684115 |\n| 125 | Fit | 0.33 | 1342674991 |\n| 125 | Fit | 0.38 | 296614457.7 |\n| 125 | Fit | 0.43 | 185184926.6 |\n| 125 | Fit | 0.47 | 319319435 |\n| 125 | Fit | 0.53 | 36119894.98 |\n| 125 | Fit | 0.58 | 85584351.89 |\n| 125 | Fit | 0.64 | 10601128.84 |\n| 125 | Fit | 0.69 | 30121267.25 |\n| 125 | Fit | 0.74 | 3111413.606 |\n| 125 | Fit | 0.79 | 12148063.19 |\n| 125 | Fit | 0.85 | 1183693.974 |\n| 125 | Fit | 0.90 | 5365095.597 |\n| 125 | Fit | 0.96 | 579936.2843 |\n| 125 | Fit | 1.01 | 2369451.848 |\n| 125 | Fit | 1.08 | 268021.1178 |\n| 125 | Fit | 1.13 | 1145921.663 |\n| 125 | Fit | 1.19 | 170210.3307 |\n| 125 | Fit | 1.24 | 554216.0441 |\n| 125 | Fit | 1.30 | 113115.2414 |\n| 125 | Fit | 1.36 | 268021.1178 |\n| 125 | Fit | 1.38 | 94329.57708 |\n| 177 | Experimental | 0.04 | 64754149804 |\n| 177 | Experimental | 0.23 | 3.03173E+11 |\n| 177 | Experimental | 0.26 | 23924719221 |\n| 177 | Experimental | 0.30 | 26115684208 |\n| 177 | Experimental | 0.35 | 2954081924 |\n| 177 | Experimental | 0.40 | 5330409366 |\n| 177 | Experimental | 0.44 | 791756339.3 |\n| 177 | Experimental | 0.49 | 1564466245 |\n| 177 | Experimental | 0.55 | 222064365.5 |\n| 177 | Experimental | 0.61 | 438786766.5 |\n| 177 | Experimental | 0.67 | 68202896.16 |\n| 177 | Experimental | 0.73 | 193766693.5 |\n| 177 | Experimental | 0.79 | 21920226.17 |\n| 177 | Experimental | 0.84 | 78155176.19 |\n| 177 | Experimental | 0.91 | 7714787.065 |\n| 177 | Experimental | 0.96 | 34516612.66 |\n| 177 | Experimental | 1.03 | 2841326.401 |\n| 177 | Experimental | 1.09 | 16693031.44 |\n| 177 | Experimental | 1.15 | 1087373.868 |\n| 177 | Experimental | 1.21 | 10130568.16 |\n| 177 | Experimental | 1.26 | 529594.7388 |\n| 177 | Experimental | 1.33 | 5365095.597 |\n| 177 | Experimental | 1.38 | 441642.0555 |\n| 177 | Fit | 0.05 | 64754149804 |\n| 177 | Fit | 0.23 | 2.76856E+11 |\n| 177 | Fit | 0.26 | 2.52988E+10 |\n| 177 | Fit | 0.29 | 28598155823 |\n| 177 | Fit | 0.35 | 3385146471 |\n| 177 | Fit | 0.39 | 5093804275 |\n| 177 | Fit | 0.45 | 867018110.1 |\n| 177 | Fit | 0.49 | 1495023046 |\n| 177 | Fit | 0.55 | 254468367 |\n| 177 | Fit | 0.61 | 502815261.2 |\n| 177 | Fit | 0.67 | 68202896.16 |\n| 177 | Fit | 0.73 | 195047705 |\n| 177 | Fit | 0.79 | 22938413.66 |\n| 177 | Fit | 0.84 | 81785451.65 |\n| 177 | Fit | 0.91 | 8073135.718 |\n| 177 | Fit | 0.96 | 34516612.66 |\n| 177 | Fit | 1.03 | 2479511.901 |\n| 177 | Fit | 1.09 | 17468415.81 |\n| 177 | Fit | 1.15 | 1000000 |\n| 177 | Fit | 1.21 | 8840541.623 |\n| 177 | Fit | 1.27 | 483623.1064 |\n| 177 | Fit | 1.33 | 4899376.842 |\n| 177 | Fit | 1.38 | 483623.1064 |"
    },
    "vqa": {
        "a": [
            {
                "question_type": "Comparative/Trend",
                "question": "Are distinct interference fringes being observed for each temperature?",
                "answer_type": "Yes/No",
                "answer": "Yes"
            },
            {
                "question_type": "Comparative/Trend",
                "question": "At which angles does the fit deviate most from the data?",
                "answer_type": "Factoid",
                "answer": "At lower angles (below 0.2 degrees)."
            },
            {
                "question_type": "Comparative/Trend",
                "question": "Which temperature appears to produce the smoothest film surface based on fringe clarity?",
                "answer_type": "Factoid",
                "answer": "The film grown at the highest temperature (177\u202f\u00b0C) appears to have the smoothest surface."
            },
            {
                "question_type": "Comparative/Trend",
                "question": "Which growth temperature shows the highest critical angle?",
                "answer_type": "Factoid",
                "answer": "The 177\u202f\u00b0C growth temperature shows the highest critical angle."
            }
        ]
    },
    "bbox": {
        "a": {
            "x": 0,
            "y": 0,
            "width": 481,
            "height": 411
        }
    }
}

File: data/alde-imageminer/test/atomic-layer-deposition/experimental-usecase/1/images/figure_9.json
{
    "sample_id": "atomic-layer-deposition/experimental-usecase/1/figure_9",
    "classification": {
        "a": "multiple scatter plot"
    },
    "summarization": {
        "a": "The scatter plot shows that the density of Al\u2082O\u2083 ALD films increases with growth temperature from 33 to 177\u202f\u00b0C. Multiple measurement techniques (ellipsometry\u202f+\u202fQCM, profilometry\u202f+\u202fQCM, AFM\u202f+\u202fQCM, XRR, RBS/FRes\u202f+\u202fellipsometry, and the Lorentz\u2013Lorenz method) yield consistent upward trends with some variations between methods."
    },
    "data_extraction": {
      "a": "| Growth Temperature (\u00b0C) | Density (g/cm\u00b3) | Measurement |\n| --- | --- | --- |\n| 32.42 | 2.49 | Ellipsometry + QCM |\n| 57.52 | 2.50 | Ellipsometry + QCM |\n| 79.48 | 2.65 | Ellipsometry + QCM |\n| 101.70 | 2.68 | Ellipsometry + QCM |\n| 124.97 | 2.94 | Ellipsometry + QCM |\n| 176.47 | 2.99 | Ellipsometry + QCM |\n| 32.42 | 2.53 | Profilometry + QCM |\n| 57.25 | 2.67 | Profilometry + QCM |\n| 79.22 | 2.59 | Profilometry + QCM |\n| 101.44 | 2.69 | Profilometry + QCM |\n| 125.49 | 3.08 | Profilometry + QCM |\n| 176.73 | 3.01 | Profilometry + QCM |\n| 32.16 | 2.43 | AFM + QCM |\n| 57.52 | 2.75 | AFM + QCM |\n| 79.48 | 2.61 | AFM + QCM |\n| 101.44 | 2.49 | AFM + QCM |\n| 124.97 | 2.83 | AFM + QCM |\n| 176.99 | 2.99 | AFM + QCM |\n| 32.16 | 2.42 | XRR |\n| 56.99 | 2.58 | XRR |\n| 79.48 | 2.70 | XRR |\n| 101.44 | 2.66 | XRR |\n| 124.44 | 2.74 | XRR |\n| 177.25 | 3.07 | XRR |\n| 32.42 | 2.69 | RBS/FReS+Ellipsomet |\n| 57.25 | 2.66 | RBS/FReS+Ellipsomet |\n| 79.22 | 2.74 | RBS/FReS+Ellipsomet |\n| 101.44 | 2.86 | RBS/FReS+Ellipsomet |\n| 124.71 | 2.90 | RBS/FReS+Ellipsomet |\n| 177.25 | 3.12 | RBS/FReS+Ellipsomet |\n| 32.16 | 2.63 | Lorentz-Lorentz |\n| 57.52 | 2.71 | Lorentz-Lorentz |\n| 79.22 | 2.75 | Lorentz-Lorentz |\n| 101.70 | 2.88 | Lorentz-Lorentz |\n| 124.71 | 2.92 | Lorentz-Lorentz |\n| 176.73 | 2.96 | Lorentz-Lorentz |"
    },
    "vqa": {
        "a": [
            {
                "question_type": "Comparative/Trend",
                "question": "Which techniques appear to agree most closely with each other at 100\u00b0C?",
                "answer_type": "Factoid",
                "answer": "The ellipsometry\u202f+\u202fQCM, profilometry\u202f+\u202fQCM, and XRR techniques appear to agree most closely with each other."
            },
            {
                "question_type": "Comparative/Trend",
                "question": "Do density and growth temperature show a positive, negative or no correlation?",
                "answer_type": "Factoid",
                "answer": "They show a positive correlation."
            },
            {
                "question_type": "Comparative/Trend",
                "question": "Which two methods tend to report highest densities and temperatures below 100\u00b0C?",
                "answer_type": "Factoid",
                "answer": "RBS/FRes\u202f+\u202fellipsometryand the Lorentz\u2013Lorenz method."
            },
            {
                "question_type": "Comparative/Trend",
                "question": "Is the variability between measurements larger at 100\u00b0C or at 175\u00b0C?",
                "answer_type": "Factoid",
                "answer": "The variability between measurements is larger at 100\u00b0C ."
            }
        ]
    },
    "bbox": {
        "a": {
            "x": 0,
            "y": 0,
            "width": 564,
            "height": 408
        }
    }
}

File: data/alde-imageminer/test/atomic-layer-deposition/experimental-usecase/10/images/fig_10.json
{
    "sample_id": "atomic-layer-deposition/experimental-usecase/10/fig_10",
    "classification": {
        "a": "line chart"
    },
    "summarization": {
        "a": "The figure illustrates how resistivity decreases as deposition temperature increases. Measurements from spectroscopic ellipsometry (solid line) and 4-point probe (open circles) both show a consistent downward trend, indicating improved conductivity at higher deposition temperatures. Error bars represent experimental uncertainty for each temperature point."
    },
    "data_extraction": {
      "a": "| Deposition Temperature (\u00b0C) | Resistivity (\u00b5\u03a9\u00b7cm) | Measurement Method |\n| --- | --- | --- |\n| 100 | 300 | Spectroscopic ellipsometry |\n| 200 | 150 | Spectroscopic ellipsometry |\n| 300 | 120 | Spectroscopic ellipsometry |\n| 400 | 80 | Spectroscopic ellipsometry |\n| 100 | 200 | 4-point probe |\n| 400 | 70 | 4-point probe |"
    },
    "vqa": {
        "b": [
            {
                "question_type": "Structure-Property",
                "question": "What property is being measured in this plot?",
                "answer_type": "Factoid",
                "answer": "Resistivity (\u00b5\u03a9\u00b7cm)."
            },
            {
                "question_type": "Application/Performance",
                "question": "Which measurement techniques were used to obtain resistivity data?",
                "answer_type": "List",
                "answer": "Spectroscopic ellipsometry, 4-point probe"
            },
            {
                "question_type": "Process-Oriented",
                "question": "Does the deposition temperature significantly influence the electrical resistivity?",
                "answer_type": "Yes/No",
                "answer": "Yes"
            }
        ],
        "a": [
            {
                "question_type": "Comparative/Trend",
                "question": "How does resistivity change with increasing deposition temperature?",
                "answer_type": "Paragraph",
                "answer": "Resistivity decreases steadily as deposition temperature rises, showing that higher temperatures improve the film\u2019s conductivity due to better atomic ordering or reduced defects."
            }
        ]
    },
    "bbox": {
        "a": {
            "x": 0,
            "y": 0,
            "width": 686,
            "height": 528
        }
    }
}
