Repository: sciknoworg/sci-imageminer

## Project Overview  

**Sci-ImageMiner** is an annotation project on figures from **atomic layer deposition (ALD)** and **atomic layer etching (ALE)**, situated within the broader field of materials science and engineering. Within each of these categories, the data is further organized into the sub-categories **experimental-usecase** and **simulation-usecase**.

It aims to host gold-standard annotations for chart classification, data extraction, summarization, and question answering—providing both pilot and full-phase data to support multimodal AI research in scientific image understanding.

File: data/alde-imageminer/test/atomic-layer-deposition/experimental-usecase/10/images/fig_11.json
{
    "sample_id": "atomic-layer-deposition/experimental-usecase/10/fig_11",
    "classification": {
        "a": "line chart"
    },
    "summarization": {
        "a": "The figure illustrates how resistivity decreases sharply with increasing H\u2082 plasma exposure time. Both spectroscopic ellipsometry (triangles) and 4-point probe (circles) measurements show consistent results, with the resistivity dropping rapidly in the first few seconds before stabilizing at longer exposure times. The data demonstrate that extended H\u2082 plasma treatment improves conductivity by reducing film defects."
    },
    "data_extraction": {
      "a": "| H\u2082 Plasma Exposure Time (s) | Resistivity (\u00b5\u03a9\u00b7cm) | Measurement Method |\n| --- | --- | --- |\n| 0 | 10000 | 4-point probe |\n| 1 | 1000 | 4-point probe |\n| 5 | 300 | Spectroscopic ellipsometry |\n| 10 | 200 | Spectroscopic ellipsometry |\n| 20 | 120 | Spectroscopic ellipsometry |\n| 30 | 100 | Spectroscopic ellipsometry |"
    },
    "vqa": {
        "a": [
            {
                "question_type": "Structure-Property",
                "question": "What property of the film is being measured?",
                "answer_type": "Factoid",
                "answer": "Resistivity (\u00b5\u03a9\u00b7cm)"
            },
            {
                "question_type": "Comparative/Trend",
                "question": "How does resistivity vary with increasing H\u2082 plasma exposure time?",
                "answer_type": "Paragraph",
                "answer": "Resistivity decreases rapidly with increasing plasma exposure time, dropping several orders of magnitude within the first few seconds and then stabilizing, indicating improved conductivity due to surface modification."
            },
            {
                "question_type": "Application/Performance",
                "question": "Which techniques were used to measure resistivity?",
                "answer_type": "List",
                "answer": "Spectroscopic ellipsometry, 4-point probe"
            },
            {
                "question_type": "Process-Oriented",
                "question": "Does increasing H\u2082 plasma exposure time enhance the film\u2019s conductivity",
                "answer_type": "Yes/No",
                "answer": "Yes"
            }
        ]
    },
    "bbox": {
        "a": {
            "x": 0,
            "y": 0,
            "width": 681,
            "height": 530
        }
    }
}

File: data/alde-imageminer/test/atomic-layer-deposition/experimental-usecase/10/images/fig_12.json
{
    "sample_id": "atomic-layer-deposition/experimental-usecase/10/fig_12",
    "classification": {
        "a": "multiple scatter plot"
    },
    "summarization": {
        "a": "The figure shows the relationship between film thickness and the number of ALD cycles for different deposition methods. Both Plasma ALD Pt and Plasma ALD PtO\u2082 display nearly linear growth with increasing cycles, while Thermal ALD Pt shows negligible thickness change, indicating limited film deposition. Plasma-enhanced processes thus exhibit higher growth rates and efficiency"
    },
    "data_extraction": {
      "a": "| Number of ALD Cycles | Plasma ALD Pt (nm) | Thermal ALD Pt (nm) | Plasma ALD PtO\u2082 (nm) |\n| --- | --- | --- | --- |\n| 0 | 0 | 0 | 0 |\n| 50 | 2 | 0 | 1.8 |\n| 100 | 4 | 0 | 3.5 |\n| 150 | 6 | 0 | 5.5 |\n| 200 | 8 | 0 | 7.5 |\n| 250 | 10 | 0 | 9.5 |"
    },
    "vqa": {
        "a": [
            {
                "question_type": "Comparative/Trend",
                "question": "How does film thickness vary among the three ALD methods as the number of cycles increases?",
                "answer_type": "Paragraph",
                "answer": "Plasma ALD Pt and Plasma ALD PtO\u2082 show steady linear increases in thickness with the number of cycles, while Thermal ALD Pt shows minimal or no growth, indicating poor deposition efficiency under the given conditions."
            },
            {
                "question_type": "Structure-Property",
                "question": "What property of the films is being measured on the y-axis?",
                "answer_type": "Factoid",
                "answer": "Film thickness (nm)."
            },
            {
                "question_type": "Application/Performance",
                "question": "Which ALD methods are compared in this plot?",
                "answer_type": "List",
                "answer": "Plasma ALD Pt, Thermal ALD Pt, Plasma ALD PtO\u2082"
            },
            {
                "question_type": "Process-Oriented",
                "question": "Does Plasma ALD produce faster film growth than Thermal ALD?",
                "answer_type": "Yes/No",
                "answer": "Yes"
            }
        ]
    },
    "bbox": {
        "a": {
            "x": 0,
            "y": 0,
            "width": 683,
            "height": 533
        }
    }
}

File: data/alde-imageminer/test/atomic-layer-deposition/experimental-usecase/10/images/fig_13.json
{
    "sample_id": "atomic-layer-deposition/experimental-usecase/10/fig_13",
    "classification": {
        "a": "multiple line chart",
        "b": "multiple line chart"
    },
    "summarization": {
        "a": "Thickness profiles across a trench reveal how different growth regimes\u2014reaction-limited, diffusion-limited, and recombination-limited\u2014affect uniformity, with     recombination-limited cases showing more variation along the depth.",
        "b": "The dose necessary for saturation increases with higher surface recombination probability, and this effect becomes more pronounced at higher aspect ratios (AR = 30)."
    },
    "data_extraction": {
      "a": "| Distance into Trench (%) | Reaction-limited (s = 0.01; r = 0) | Diffusion-limited (s = 1; r = 0) | Recombination-limited (s = 0.01; r = 0.9) | Recombination-limited (s = 1; r = 0.9) |\n| --- | --- | --- | --- | --- |\n| 0 | 100 | 100 | 100 | 100 |\n| 20 | 98 | 100 | 95 | 97 |\n| 40 | 95 | 99 | 90 | 93 |\n| 60 | 92 | 98 | 88 | 91 |\n| 80 | 90 | 98 | 86 | 90 |\n| 100 | 92 | 99 | 88 | 92 |",
      "b": "| Surface Recombination Probability (r) | Dose Necessary for Saturation (Aspect Ratio = 10) | Dose Necessary for Saturation (Aspect Ratio = 30) |\n| --- | --- | --- |\n| 0.00 | 1 | 1 |\n| 0.05 | 3 | 10 |\n| 0.10 | 6 | 25 |\n| 0.15 | 10 | 50 |\n| 0.20 | 20 | 70 |\n| 0.25 | 40 | 85 |\n| 0.30 | 60 | 100 |"
    },
    "vqa": {
        "b": [
            {
                "question_type": "Application/Performance",
                "question": "What process parameters influence the dose necessary for saturation ?",
                "answer_type": "List",
                "answer": "Surface recombination probability (r), Aspect ratio of the structure"
            }
        ],
        "a": [
            {
                "question_type": "Comparative/Trend",
                "question": "How does thickness vary along the trench under different process limitations?",
                "answer_type": "Paragraph",
                "answer": "Thickness remains nearly uniform for diffusion-limited and reaction-limited processes but decreases notably deeper into the trench for recombination-limited conditions, indicating non-uniform film growth."
            },
            {
                "question_type": "Structure-Property",
                "question": "What property is being compared in panel (a)?.",
                "answer_type": "Factoid",
                "answer": "Film thickness (%) as a function of trench depth."
            },
            {
                "question_type": "Process-Oriented",
                "question": "Does a higher aspect ratio require a higher dose to achieve saturation?",
                "answer_type": "Yes/No",
                "answer": "Yes"
            }
        ]
    },
    "bbox": {
        "a": {
            "x": 17,
            "y": 14,
            "width": 670,
            "height": 508
        },
        "b": {
            "x": 5,
            "y": 556,
            "width": 682,
            "height": 472
        }
    }
}

File: data/alde-imageminer/test/atomic-layer-deposition/experimental-usecase/10/images/fig_14.json
{
    "sample_id": "atomic-layer-deposition/experimental-usecase/10/fig_14",
    "classification": {
        "a": "multiple line chart",
        "b": "multiple line chart"
    },
    "summarization": {
        "a": "Increasing plasma power accelerates carrier lifetime reduction, with 500 W exposure causing rapid degradation compared to 100 W.",
        "b": "The use of different chamber windows (no window, quartz, MgF\u2082) alters the plasma interaction with the surface, showing that optical transparency and window material strongly influence degradation rates."
    },
    "data_extraction": {
      "a": "| O\u2082 Plasma Exposure Time (s) | 100 W, 7.5 mTorr | 500 W, 7.5 mTorr | 100 W, 7.5 mTorr (quartz window) |\n| --- | --- | --- | --- |\n| 0 | 10.0 | 9.8 | 10.0 |\n| 25 | 6.5 | 4.5 | 9.5 |\n| 50 | 2.0 | 1.0 | 9.0 |\n| 75 | 0.9 | 0.6 | 8.5 |\n| 100 | 0.5 | 0.3 | 8.0 |\n| 125 | 0.3 | 0.2 | 7.5 |\n| 150 | 0.2 | 0.1 | 7.0 |"
    },
    "vqa": {
        "b": [
            {
                "question_type": "Structure-Property",
                "question": "What property is plotted on the y-axis?",
                "answer_type": "Factoid",
                "answer": "Effective carrier lifetime (ms)."
            },
            {
                "question_type": "Process-Oriented",
                "question": "Does increasing O\u2082 plasma power accelerate the loss of carrier lifetime?",
                "answer_type": "Yes/No",
                "answer": "Yes"
            }
        ],
        "a": [
            {
                "question_type": "Comparative/Trend",
                "question": "How does effective carrier lifetime change with O\u2082 plasma exposure time under different conditions?",
                "answer_type": "Paragraph",
                "answer": "The effective carrier lifetime decreases exponentially with increasing O\u2082 plasma exposure time, with higher plasma power or direct exposure (no window) causing faster degradation."
            },
            {
                "question_type": "Application/Performance",
                "question": "What experimental conditions were varied in the measurements?",
                "answer_type": "List",
                "answer": "Plasma power (100 W and 500 W), Pressure (7.5 mTorr),  Window material (none, quartz, MgF\u2082)"
            }
        ]
    },
    "bbox": {
        "a": {
            "x": 42,
            "y": 11,
            "width": 632,
            "height": 462
        },
        "b": {
            "x": 40,
            "y": 511,
            "width": 636,
            "height": 466
        }
    }
}

File: data/alde-imageminer/test/atomic-layer-deposition/experimental-usecase/10/images/fig_15.json
{
    "sample_id": "atomic-layer-deposition/experimental-usecase/10/fig_15",
    "classification": {
        "a": "scatter plot"
    },
    "summarization": {
        "a": "The figure shows a linear relationship between Ti atom surface coverage and the number of ALD cycles. The direct proportionality indicates a consistent growth rate per cycle, characteristic of self-limiting reactions in atomic layer deposition (ALD)."
    },
    "data_extraction": {
      "a": "| Number of Cycles | Ti Atom Surface Coverage (\u00d710\u00b9\u2075 /cm\u00b2) |\n| --- | --- |\n| 0 | 0 |\n| 10 | 5 |\n| 20 | 10 |\n| 30 | 15 |\n| 40 | 20 |\n| 50 | 25 |\n| 60 | 30 |"
    },
    "vqa": {
        "a": [
            {
                "question_type": "Comparative/Trend",
                "question": "How does Ti atom surface coverage change with the number of ALD cycles?",
                "answer_type": "Factoid",
                "answer": "Ti atom surface coverage increases linearly with the number of ALD cycles, indicating a constant growth per cycle characteristic of ideal ALD behavior."
            },
            {
                "question_type": "Structure-Property",
                "question": "What propert is being measured on the y-axis?",
                "answer_type": "Factoid",
                "answer": "Ti atom surface coverage (\u00d710\u00b9\u2075/cm\u00b2)."
            },
            {
                "question_type": "Application/Performance",
                "question": "What does the linear relationship suggest about the ALD process?",
                "answer_type": "List",
                "answer": "Consistent growth rate per cycle, Self-limiting surface reactions, Stable precursor adsorption behavior"
            },
            {
                "question_type": "Process-Oriented",
                "question": "Does this figure indicate uniform film growth across cycles?",
                "answer_type": "Yes/No",
                "answer": "Yes"
            }
        ]
    },
    "bbox": {
        "a": {
            "x": 0,
            "y": 0,
            "width": 600,
            "height": 511
        }
    }
}

File: data/alde-imageminer/test/atomic-layer-deposition/experimental-usecase/10/images/fig_16.json
{
    "sample_id": "atomic-layer-deposition/experimental-usecase/10/fig_16",
    "classification": {
        "a": "multiple line chart"
    },
    "summarization": {
        "a": "The figure shows how the failure temperature increases with film thickness for PE-ALD and PVD TaN and Ta films. Across all materials, thicker films withstand higher temperatures, with ALD-based films generally exhibiting higher thermal stability than their PVD counterparts."
    },
    "data_extraction": {
      "a": "| Film thickness (nm) | PE-ALD TaN | PVD TaN | PE-ALD Ta | PVD Ta |\n| --- | --- | --- | --- | --- |\n| 0 | 580 | 590 | 600 | 610 |\n| 5 | 670 | 680 | 690 | 700 |\n| 10 | 760 | 770 | 780 | 790 |\n| 15 | 850 | 860 | 870 | 880 |"
    },
    "vqa": {
        "a": [
            {
                "question_type": "Comparative/Trend",
                "question": "How does failure temperature vary with film thickness for the different materials?",
                "answer_type": "Factoid",
                "answer": "Failure temperature increases with film thickness for all materials, with PE-ALD films exhibiting higher stability compared to PVD films across the measured range."
            },
            {
                "question_type": "Structure-Property",
                "question": "What property is plotted on the y-axis?",
                "answer_type": "Factoid",
                "answer": "Failure temperature (\u00b0C)."
            },
            {
                "question_type": "Application/Performance",
                "question": "Which deposition methods and materials were compared in this figure?",
                "answer_type": "List",
                "answer": "(PE-ALD) TaN, (PVD), TaN"
            },
            {
                "question_type": "Process-Oriented",
                "question": "Do ALD films demonstrate higher thermal stability than PVD films?",
                "answer_type": "Yes/No",
                "answer": "Yes"
            }
        ]
    },
    "bbox": {
        "a": {
            "x": 0,
            "y": 0,
            "width": 605,
            "height": 447
        }
    }
}

File: data/alde-imageminer/test/atomic-layer-deposition/experimental-usecase/10/images/fig_19.json
{
    "sample_id": "atomic-layer-deposition/experimental-usecase/10/fig_19",
    "classification": {
        "a": "scatter plot",
        "b": "scatter plot"
    },
    "summarization": {
        "a": "The figure compares the water vapor transmission rate (WVTR) as a function of deposition temperature for Al\u2082O\u2083 films, with an inset showing WVTR versus film thickness on PEN substrates. Increasing deposition temperature initially reduces WVTR due to improved film density but rises at higher temperatures. The inset reveals that increasing Al\u2082O\u2083 thickness significantly decreases WVTR, indicating enhanced barrier performance."
    },
    "data_extraction": {
      "a": "| Deposition temperature (\u00b0C) | WVTR (g m-\u00b2 day-\u00b9) |\n| --- | --- |\n| 20 | 0.008 |\n| 30 | 0.009 |\n| 40 | 0.01 |\n| 50 | 0.011 |\n| 60 | 0.012 |\n| 70 | 0.013 |\n| 80 | 0.014 |\n| 90 | 0.015 |\n| 100 | 0.016 |",
      "b": "| Al\u2082O\u2083 thickness (nm) | WVTR (g m-\u00b2 day-\u00b9) |\n| --- | --- |\n| 0 | 0.4 |\n| 10 | 0.01 |\n| 20 | 0.02 |\n| 30 | 0.03 |\n| 40 | 0.04 |\n| 50 | 0.05 |"
    },
    "vqa": {
        "b": [
            {
                "question_type": "Structure-Property",
                "question": "What property is plotted on the y-axis?",
                "answer_type": "Factoid",
                "answer": "WVTR (Water Vapor Transmission Rate) in g\u00b7m\u207b\u00b2\u00b7day\u207b\u00b9"
            },
            {
                "question_type": "Application/Performance",
                "question": "What does the inset demonstrate about Al\u2082O\u2083 film performance?",
                "answer_type": "List",
                "answer": "Thicker Al\u2082O\u2083 improves barrier, WVTR drops to ~40 nm, Diminishing returns beyond"
            }
        ],
        "a": [
            {
                "question_type": "Comparative/Trend",
                "question": "How does WVTR vary with deposition temperature and Al\u2082O\u2083 thickness?",
                "answer_type": "Paragraph",
                "answer": "WVTR decreases with increasing film thickness due to improved barrier density, but shows a minimum at moderate deposition temperatures, rising again at higher temperatures due to potential defect formation."
            },
            {
                "question_type": "Process-Oriented",
                "question": "Does increasing deposition temperature always reduce WVTR?",
                "answer_type": "Yes/No",
                "answer": "No"
            }
        ]
    },
    "bbox": {
        "a": {
            "x": 2,
            "y": 4,
            "width": 603,
            "height": 451
        },
        "b": {
            "x": 122,
            "y": 34,
            "width": 302,
            "height": 221
        }
    }
}

File: data/alde-imageminer/test/atomic-layer-deposition/experimental-usecase/10/images/fig_2.json
{
    "sample_id": "atomic-layer-deposition/experimental-usecase/10/fig_2",
    "classification": {
        "a": "bar chart"
    },
    "summarization": {
        "a": "The bar chart presents the number of publications per year referencing plasma-assisted ALD and related terms. It shows minimal activity before 2000, followed by rapid growth after 2005, indicating a strong rise in research interest and adoption of plasma-based ALD methods."
    },
    "data_extraction": {
      "a": "| Year | Publications per Year |\n| --- | --- |\n| 1990 | 1 |\n| 1995 | 1 |\n| 2000 | 1 |\n| 2005 | 10 |\n| 2010 | 55 |"
    },
    "vqa": {
        "a": [
            {
                "question_type": "Comparative/Trend",
                "question": "How did the number of publications related to plasma-assisted ALD change over time?",
                "answer_type": "Paragraph",
                "answer": "The number of publications remained low through the 1990s but began increasing sharply after 2000, reaching a significant rise after 2005, reflecting growing research and industrial interest in plasma-assisted ALD."
            },
            {
                "question_type": "Structure-Property",
                "question": "What does each bar represent in the chart?",
                "answer_type": "Factoid",
                "answer": "Each bar represents the total number of publications per year that include plasma-assisted ALD and related keywords."
            },
            {
                "question_type": "Application/Performance",
                "question": "Each bar represents the total number of publications per year that include plasma-assisted ALD and related keywords.",
                "answer_type": "List",
                "answer": "Plasma-assisted, Plasma-enhanced, Radical-enhanced, Remote plasma, Direct plasma ALD"
            },
            {
                "question_type": "Process-Oriented",
                "question": "Does the chart indicate an increasing research focus on plasma-assisted ALD over time?",
                "answer_type": "Yes/No",
                "answer": "Yes"
            }
        ]
    },
    "bbox": {
        "a": {
            "x": 0,
            "y": 0,
            "width": 684,
            "height": 525
        }
    }
}

File: data/alde-imageminer/test/atomic-layer-deposition/experimental-usecase/10/images/fig_4.json
{
    "sample_id": "atomic-layer-deposition/experimental-usecase/10/fig_4",
    "classification": {
        "a": "multiple line chart"
    },
    "summarization": {
        "a": "The figure presents ion energy distribution curves for O\u2082, H\u2082, and N\u2082 plasmas. Each plasma type exhibits a peak in ion energy distribution near 30\u201335 eV, with the H\u2082 plasma showing the highest intensity, O\u2082 plasma a moderate peak, and N\u2082 plasma the lowest distribution. This comparison highlights differences in ion energetics between the three plasma environments."
    },
    "data_extraction": {
      "a": "| Ion Energy (eV) | O\u2082 Plasma (a.u.) | H\u2082 Plasma (a.u.) | N\u2082 Plasma (a.u.) |\n| --- | --- | --- | --- |\n| 0 | 0.00 | 0.00 | 0.00 |\n| 10 | 0.05 | 0.10 | 0.00 |\n| 20 | 0.30 | 0.40 | 0.10 |\n| 25 | 0.60 | 0.80 | 0.20 |\n| 30 | 0.90 | 1.00 | 0.30 |\n| 35 | 0.80 | 0.70 | 0.20 |\n| 40 | 0.20 | 0.20 | 0.10 |\n| 50 | 0.00 | 0.00 | 0.00 |\n| 60 | 0.00 | 0.00 | 0.00 |"
    },
    "vqa": {
        "a": [
            {
                "question_type": "Comparative/Trend",
                "question": "How do the ion energy distributions differ between O\u2082, H\u2082, and N\u2082 plasmas?",
                "answer_type": "Paragraph",
                "answer": "The H\u2082 plasma shows the highest ion energy distribution peak around 30\u201335 eV, followed by O\u2082 plasma with a moderate peak and N\u2082 plasma with the lowest intensity."
            },
            {
                "question_type": "Structure-Property",
                "question": "What property is plotted on the y-axis?",
                "answer_type": "Factoid",
                "answer": "Ion energy distribution (arbitrary units.)"
            },
            {
                "question_type": "Application/Performance",
                "question": "What can be inferred about plasma behavior from the ion energy distributions?",
                "answer_type": "List",
                "answer": "H\u2082 plasma high energy, O\u2082 moderate, N\u2082 low energy and ion impact"
            },
            {
                "question_type": "Process-Oriented",
                "question": "Is the ion energy distribution dependent on plasma type?",
                "answer_type": "Yes/No",
                "answer": "Yes"
            }
        ]
    },
    "bbox": {
        "a": {
            "x": 0,
            "y": 0,
            "width": 606,
            "height": 472
        }
    }
}

File: data/alde-imageminer/test/atomic-layer-deposition/experimental-usecase/10/images/fig_5.json
{
    "sample_id": "atomic-layer-deposition/experimental-usecase/10/fig_5",
    "classification": {
        "a": "multi-axis chart"
    },
    "summarization": {
        "a": "The auto summary accurately identifies that the chart relates ion flux density and ion energy and mentions key processes like film deposition, plasma chemistry, and ALD. However, it could be improved by noting that the axes are logarithmic, which affects the interpretation of spatial relationships between regions. It also does not mention the conceptual groupings (e.g., adatom migration, sputtering, implantation) marked across the top of the plot, which provide additional mechanistic context."
    },
    "data_extraction": {
      "a": "| Process | Ion Energy Range (eV) | Ion Flux Density Range (cm-\u00b2s-\u00b9) |\n| --- | --- | --- |\n| ALD | 1 \u2013 10 | 10\u2079 \u2013 10\u00b9\u00b2 |\n| Plasma Chemistry | 1 \u2013 10\u00b3 | 10\u2079 \u2013 10\u00b9\u2075 |\n| Film Deposition | 1 \u2013 10\u2074 | 10\u2079 \u2013 10\u00b9\u2078 |\n| Etching | 10 \u2013 10\u2074 | 10\u00b9\u00b9 \u2013 10\u00b9\u2077 |\n| Implantation | 10\u00b2 \u2013 10\u2075 | 10\u00b9\u2074 \u2013 10\u00b9\u2077 |"
    },
    "vqa": {
        "a": [
            {
                "question_type": "Process-Oriented",
                "question": "What does the chart show about the relationship between ion energy and process type?",
                "answer_type": "Factoid",
                "answer": "It maps typical ion energy and flux conditions for processes like ALD, etching, and implantation."
            },
            {
                "question_type": "Comparative/Trend",
                "question": "How does ALD compare to other processes in terms of ion energy and flux?",
                "answer_type": "Paragraph",
                "answer": "Atomic layer deposition (ALD) occurs in a region of low ion energy and moderate-to-low ion flux, reflecting its surface-limited, gentle chemistry. In contrast, processes like implantation and etching require higher ion energies and, in the case of implantation, significantly higher flux densities. This demonstrates that ALD is well-suited for precise, conformal coatings where minimal ion damage is critical."
            },
            {
                "question_type": "Structure-Property",
                "question": "What physical effects are associated with different ion energies?",
                "answer_type": "List",
                "answer": "Adatom migration, Desorption, Sticking, Lattice displacement, Sputtering, Implantation"
            },
            {
                "question_type": "Application/Performance",
                "question": "Does this chart suggest ALD is less damaging to substrates than implantation or etching?",
                "answer_type": "Yes/No",
                "answer": "Yes"
            }
        ]
    },
    "bbox": {
        "a": {
            "x": 0,
            "y": 0,
            "width": 680,
            "height": 516
        }
    }
}

File: data/alde-imageminer/test/atomic-layer-deposition/experimental-usecase/10/images/fig_6.json
{
    "sample_id": "atomic-layer-deposition/experimental-usecase/10/fig_6",
    "classification": {
        "a": "stacked spectra chart",
        "b": "stacked spectra chart",
        "c": "stacked spectra chart"
    },
    "summarization": {
        "a": "The stacked spectra chart compares optical emission spectra from O\u2082, H\u2082, and N\u2082 plasmas. Each spectrum displays characteristic peaks at distinct wavelengths corresponding to specific electronic transitions: O\u2082\u207a and O emission lines, H\u2082 Lyman and Fulcher bands, and N\u2082 second positive and first negative systems. Insets show photographs of the respective plasma discharges, illustrating the visible color differences associated with each gas."
    },
    "data_extraction": {
      "a": "| Wavelength (nm) | O\u2082 Intensity (a.u.) | H\u2082 Intensity (a.u.) | N\u2082 Intensity (a.u.) |\n| --- | --- | --- | --- |\n| 100 | 0.1 | 0.2 | 0.3 |\n| 200 | 1.2 | 0.9 | 1.0 |\n| 300 | 0.8 | 1.1 | 1.3 |\n| 400 | 0.3 | 0.6 | 1.1 |\n| 500 | 0.4 | 0.8 | 0.7 |\n| 600 | 0.7 | 0.9 | 1.0 |\n| 700 | 0.2 | 0.3 | 0.9 |\n| 800 | 0.0 | 0.0 | 0.2 |"
    },
    "vqa": {
        "b": [
            {
                "question_type": "Structure-Property",
                "question": "What physical property is represented on the y-axis?",
                "answer_type": "Factoid",
                "answer": "Intensity (a.u.), corresponding to emission strength at each wavelength."
            },
            {
                "question_type": "Process-Oriented",
                "question": "Does the figure indicate that different gases produce distinct emission spectra?",
                "answer_type": "Yes/No",
                "answer": "Yes"
            }
        ],
        "a": [
            {
                "question_type": "Comparative/Trend",
                "question": "How do the emission spectra differ among O\u2082, H\u2082, and N\u2082 plasmas?",
                "answer_type": "Paragraph",
                "answer": "The O\u2082 plasma spectrum is dominated by O and O\u2082\u207a emission lines, the H\u2082 plasma shows strong Lyman and Fulcher bands, while the N\u2082 plasma displays distinct second positive and first negative system bands."
            },
            {
                "question_type": "Application/Performance",
                "question": "What plasma systems and transitions are identified in the spectra?",
                "answer_type": "List",
                "answer": "O\u2082\u207a and O emission, H\u2082 Lyman and Fulcher bands, N\u2082 second positive and first negative systems"
            }
        ]
    },
    "bbox": {
        "a": {
            "x": 25,
            "y": 18,
            "width": 586,
            "height": 421
        },
        "b": {
            "x": 24,
            "y": 474,
            "width": 587,
            "height": 421
        },
        "c": {
            "x": 25,
            "y": 928,
            "width": 586,
            "height": 420
        }
    }
}

File: data/alde-imageminer/test/atomic-layer-deposition/experimental-usecase/10/images/fig_8.json
{
    "sample_id": "atomic-layer-deposition/experimental-usecase/10/fig_8",
    "classification": {
        "a": "multiple line chart"
    },
    "summarization": {
        "a": "The multiple line chart compares growth per cycle as a function of deposition temperature for both O\u2082 plasma and thermal (H\u2082O) ALD processes under two pressure conditions (15 mTorr and 170 mTorr). Growth per cycle decreases with temperature for plasma processes, while remaining nearly constant for thermal ALD. Higher pressure generally results in slightly higher growth rates."
    },
    "data_extraction": {
      "a": "| Deposition Temperature (\u00b0C) | O\u2082 Plasma (170 mTorr) | O\u2082 Plasma (15 mTorr) | Thermal (H\u2082O, 170 mTorr) | Thermal (H\u2082O, 15 mTorr) |\n| --- | --- | --- | --- | --- |\n| 50 | 1.7 | 1.6 | 0.8 | 0.7 |\n| 100 | 1.6 | 1.5 | 0.8 | 0.8 |\n| 150 | 1.4 | 1.3 | 0.9 | 0.9 |\n| 200 | 1.2 | 1.1 | 0.9 | 0.9 |\n| 250 | 1.1 | 1.0 | 0.9 | 0.9 |\n| 300 | 1.0 | 0.9 | 0.9 | 0.9 |\n| 350 | 0.9 | 0.8 | 0.9 | 0.9 |\n| 400 | 0.8 | 0.7 | 0.9 | 0.9 |"
    },
    "vqa": {
        "a": [
            {
                "question_type": "Comparative/Trend",
                "question": "How does the growth per cycle vary between O\u2082 plasma and thermal (H\u2082O) ALD as deposition temperature increases?",
                "answer_type": "Paragraph",
                "answer": "The growth per cycle decreases with temperature for O\u2082 plasma ALD but remains almost constant for thermal (H\u2082O) ALD, indicating that plasma-based processes are more temperature-sensitive."
            },
            {
                "question_type": "Application/Performance",
                "question": "What experimental conditions are compared in this figure?",
                "answer_type": "List",
                "answer": "O\u2082 plasma 170 mTorr, O\u2082 plasma 15 mTorr, H\u2082O thermal 170 mTorr, H\u2082O thermal 15 mTorr"
            },
            {
                "question_type": "Process-Oriented",
                "question": "Does pressure affect growth per cycle in these ALD processes?",
                "answer_type": "Yes/No",
                "answer": "Yes"
            },
            {
                "question_type": "Structure-Property",
                "question": "What is plotted on the y-axis?",
                "answer_type": "Factoid",
                "answer": "Growth per cycle (\u00c5/cycle)."
            }
        ]
    },
    "bbox": {
        "a": {
            "x": 0,
            "y": 0,
            "width": 675,
            "height": 520
        }
    }
}

File: data/alde-imageminer/test/atomic-layer-deposition/experimental-usecase/10/images/fig_9.json
{
    "sample_id": "atomic-layer-deposition/experimental-usecase/10/fig_9",
    "classification": {
        "a": "multiple line chart"
    },
    "summarization": {
        "a": "The multiple line chart compares growth per cycle for several titanium precursors under both plasma and thermal ALD conditions. Plasma ALD processes, using precursors such as Ti(OPr)\u2084 and Ti(Cp*) derivatives, maintain higher and more stable growth rates across all temperatures, while thermal ALD processes show minimal growth and stronger temperature dependence."
    },
    "data_extraction": {
      "a": "| Deposition Temperature (\u00b0C) | Ti(OPr)\u2084 (Plasma) | Ti(Cp*)Y(OPr)\u2084 (Plasma) | Ti(Cp*)Y(OMe)\u2084 (Plasma) | Ti(Cp*)X(NMe\u2082)\u2083 (Plasma) | Ti(OPr)\u2084 + H\u2082O (Thermal) | Ti(OPr)\u2084 + O\u2083 (Thermal) |\n| --- | --- | --- | --- | --- | --- | --- |\n| 50 | 0.65 | 0.72 | 0.68 | 1.10 | 0.05 | 0.12 |\n| 100 | 0.64 | 0.70 | 0.67 | 1.08 | 0.04 | 0.11 |\n| 150 | 0.63 | 0.68 | 0.65 | 1.07 | 0.03 | 0.10 |\n| 200 | 0.62 | 0.67 | 0.64 | 1.05 | 0.03 | 0.09 |\n| 250 | 0.62 | 0.67 | 0.64 | 1.04 | 0.03 | 0.09 |\n| 300 | 0.61 | 0.66 | 0.63 | 1.04 | 0.02 | 0.08 |"
    },
    "vqa": {
        "a": [
            {
                "question_type": "Comparative/Trend",
                "question": "How does growth per cycle differ between plasma ALD and thermal ALD for the Ti precursors?",
                "answer_type": "Paragraph",
                "answer": "Plasma ALD shows consistently higher and more stable growth per cycle across all deposition temperatures, while thermal ALD yields lower growth rates that decline further with temperature."
            },
            {
                "question_type": "Structure-Property",
                "question": "What variable is plotted on the x-axis?",
                "answer_type": "Factoid",
                "answer": "Deposition temperature."
            },
            {
                "question_type": "Application/Performance",
                "question": "Which titanium precurors are induced in the plot?",
                "answer_type": "List",
                "answer": "Ti(OPr)\u2084 plasma, Ti(Cp*)Y(OPr)\u2084 plasma, Ti(Cp*)Y(OMe)\u2084 plasma, Ti(Cp*)X(NMe\u2082)\u2083 plasma, Ti(OPr)\u2084 + H\u2082O thermal, Ti(OPr)\u2084 + O\u2083 thermal."
            },
            {
                "question_type": "Process-Oriented",
                "question": "Do plasma ALD processes exhibit greater temperature stability than thermal ALD processes?",
                "answer_type": "Yes/No",
                "answer": "Yes"
            }
        ]
    },
    "bbox": {
        "a": {
            "x": 0,
            "y": 0,
            "width": 681,
            "height": 525
        }
    }
}

File: data/alde-imageminer/test/atomic-layer-deposition/experimental-usecase/15/images/fig_1.json
{
    "sample_id": "atomic-layer-deposition/experimental-usecase/15/fig_1",
    "classification": {
        "a": "stacked spectra chart"
    },
    "summarization": {
        "a": "The figure displays X-ray diffraction patterns for 500nm Ba0.6Sr0.4TiO3 (BST) thin films deposited on Si substrates with different buffer layers, i) Buffer layer of 50nm TiO2 ii) Buffer layer of 50nm Ta2O5"
    },
    "data_extraction": {
      "a": "| 2\u03b8 (degree) | Intensity (arb. units) a BST/TiO2/Si | Intensity (arb. units) a BST/Ta2O5/Si |\n| --- | --- | --- |\n| 22 | BST (100) | BST (100) |\n| 27 | TiO\u2082 (101) | - |\n| 33 | BST (110) | BST (110) |\n| 38 | - | Ta\u2082O\u2085 (200) |\n| 40 | BST (111) | BST (111) |\n| 45 | BST (200) | BST (200) |\n| 52 | BST (210) | BST (210) |\n| 56 | BST (211) | BST (211) |"
    },
    "vqa": {
        "a": [
            {
                "question_type": "Comparative/Trend",
                "question": "Which is the highly preferred orientation of BST?",
                "answer_type": "Factoid",
                "answer": "BST (110) is present and it has the highest intensity in both cases BST/TiO2/Si and BST/Ta2O5/Si"
            },
            {
                "question_type": "Structure-Property",
                "question": "List the intense BST peaks for both BST/TiO2/Si and BST/Ta2O5/Si",
                "answer_type": "Paragraph",
                "answer": "For BST/Ta2O5/Si, the following BST peaks are observed\n(100)\n(110)\n(111)\n(200)\n(211)\n\n and for  BST/TiO2/Si\n(100)\n(110)\n(200)\n(211)"
            },
            {
                "question_type": "Structure-Property",
                "question": "Do the BST films show single phase crystallinity?",
                "answer_type": "Yes/No",
                "answer": "No"
            },
            {
                "question_type": "Application/Performance",
                "question": "How evident are the peaks of buffer layers?",
                "answer_type": "Paragraph",
                "answer": "For Ta2O5, the (200) oriented peaks at 27 and 38 degrees can be seen as tiny bumps and TiO2 the (101) orientation is seen around 25 degree. These peaks are very small in intensity compared to the rest of the BST peaks."
            }
        ]
    },
    "bbox": {
        "a": {
            "x": 0,
            "y": 6,
            "width": 541,
            "height": 665
        }
    }
}

File: data/alde-imageminer/test/atomic-layer-deposition/experimental-usecase/15/images/fig_2.json
{
    "sample_id": "atomic-layer-deposition/experimental-usecase/15/fig_2",
    "classification": {
        "a": "multiple line chart"
    },
    "summarization": {
        "a": "The chart shows the normalized capacitance of BST films with different dielectric layers (BST/TiO2/Si, BST/Ta2O5/Si, BST/MgO) as a function of applied voltage. The tunability of capacitance is indicated at specific voltages."
    },
    "data_extraction": {
      "a": "| Applied Voltage (V) | Normalized Capacitance |\n| --- | --- |\n| 0 | 1.0 |\n| 5 | 0.7 |\n| 10 | 0.4 |\n| 35 | 0.6 |"
    },
    "vqa": {
        "a": [
            {
                "question_type": "Application/Performance",
                "question": "What is the tunability value of films at bias voltage of 10 V?",
                "answer_type": "Factoid",
                "answer": "At an applied voltage of 10 V, the tunability values of BST films grown on Ta2O5/Si and TiO2 /Si were 53.1% and 72.9%, respectively and 20.7% for films on MgO single crystal substrate."
            },
            {
                "question_type": "Comparative/Trend",
                "question": "Why does TiO2 and Ta2O5 buffer layers show better tunability?",
                "answer_type": "Paragraph",
                "answer": "Improved tunability and, thus, higher frequency tuning agility, is possible with TiO2 or Ta2O5 buffer layers which increase the overall average dielectric constant and thereby minimize electric field attenuation"
            },
            {
                "question_type": "Comparative/Trend",
                "question": "Does the tunability of MgO increase with increased bias voltage, does it achieve values comparable to Ta2O5/Si and TiO2/Si substrates?",
                "answer_type": "Yes/No",
                "answer": "No"
            },
            {
                "question_type": "Structure-Property",
                "question": "Why is the tunability voltage for MgO high?",
                "answer_type": "Paragraph",
                "answer": "BST films grown  on MgO single crystal substrates showed highly (100) preferred orientation and reached a tunability of only 41.6% with a much higher applied voltage of 35 V. The measured\ncapacitance of BST grown on TiO2/Si,Ta2O5 / Si, and MgO substrates at zero bias voltage was 125.8, 30.8, and 9.95 pF, respectively. In comparison to parallel-plate capacitors, coplanar designs generally require higher control voltages and\noffer lower tunability, potential disadvantages of the IDC structure. The drive voltage needed to obtain appropriate tunability is very high in the BST/MgO structure given the low dielectric constant of the MgO single crystal substrate"
            }
        ]
    },
    "bbox": {
        "a": {
            "x": 1,
            "y": 2,
            "width": 572,
            "height": 566
        }
    }
}
