Repository: sciknoworg/sci-imageminer

## Project Overview  

**Sci-ImageMiner** is an annotation project on figures from **atomic layer deposition (ALD)** and **atomic layer etching (ALE)**, situated within the broader field of materials science and engineering. Within each of these categories, the data is further organized into the sub-categories **experimental-usecase** and **simulation-usecase**.

It aims to host gold-standard annotations for chart classification, data extraction, summarization, and question answering—providing both pilot and full-phase data to support multimodal AI research in scientific image understanding.

File: data/alde-imageminer/test/atomic-layer-deposition/experimental-usecase/15/images/fig_4.json
{
    "sample_id": "atomic-layer-deposition/experimental-usecase/15/fig_4",
    "classification": {
        "a": "multiple scatter plot"
    },
    "summarization": {
        "a": "Chart plots loss tangent against applied voltage for BST/MgO, BST/TiO2/Si and BST/Ta2O5/Si samples."
    },
    "data_extraction": {
      "a": "| Applied Voltage (V) | Loss Tangent  of BST/MgO | Loss Tangent  of BST/TiO2/Si | Loss Tangent  of BST/Ta2O5/Si |\n| --- | --- | --- | --- |\n| 0 | 0.0 | 0.05 | 0.12 |\n| 2 | 0.0 | 0.1 | 0.18 |\n| 4 | 0.0 | 0.18 | 0.22 |\n| 6 | 0.0 | 0.2 | 0.38 |\n| 8 | 0.0 | 0.3 | 0.45 |\n| 10 | 0.0 | 0.35 | 0.6 |"
    },
    "vqa": {
        "a": [
            {
                "question_type": "Comparative/Trend",
                "question": "How does the loss tangent vary with applied voltage?",
                "answer_type": "Factoid",
                "answer": "The loss tangent increases with increase in applied voltage."
            },
            {
                "question_type": "Comparative/Trend",
                "question": "How does the loss tangent of BST/TiO2/Si, and BST/Ta2O5/Si compare",
                "answer_type": "Factoid",
                "answer": "After an applied voltage of 2 V, increasing the voltage the loss tangent of  BST/Ta2O5/Si is double that of BST/TiO2/Si"
            },
            {
                "question_type": "Comparative/Trend",
                "question": "Which films show the lowest loss tangent?",
                "answer_type": "Factoid",
                "answer": "BST films grown on MgO showed  the lowest loss tangent"
            },
            {
                "question_type": "Structure-Property",
                "question": "Why is the loss tangent of BST high for the other substrates? And why is the loss tangent important?",
                "answer_type": "Paragraph",
                "answer": "The loss tangent of BST grown on TiO2 /Si and Ta2O5 /Si is high, presumably due to the lossy Si substrate. The figure of merit (FOM), ratio of\ntunability to dielectric loss, is very important for microwave tunable device applications. At an applied voltage of 5 V, the\nFOM of BST/TiO2 and BST/Ta2O5 were 5.22 and 1.57, respectively. The BST films grown on TiO2 and Ta2O5 buffered\nSi substrates showed relatively lower FOM values as compared to the FOM (11.87) of BST/MgO due to the lossy Si substrate in the former case"
            }
        ]
    },
    "bbox": {
        "a": {
            "x": 1,
            "y": 0,
            "width": 533,
            "height": 531
        }
    }
}

File: data/alde-imageminer/test/atomic-layer-deposition/experimental-usecase/19/images/fig1.json
{
    "sample_id": "atomic-layer-deposition/experimental-usecase/19/fig1",
    "classification": {
        "a": "multiple line chart"
    },
    "summarization": {
        "a": "The multiple line chart shows the deposition rate (\u00c5/cycle) of  Zirconia (ZrO\u2082 ) thin films from two different zirconium precursors\u2014(CpMe)\u2082Zr(OMe)Me and (CpMe)\u2082ZrMe\u2082\u2014using O\u2083 as the oxidant, plotted against deposition temperature (250\u2013500 \u00b0C).  The growth rate seems to increase with increase in temperature and the behaviours are slightly different for the two precursors."
    },
    "data_extraction": {
      "a": "| Deposition Temperature (\u00b0C) | Growth Rate (\u00c5/cycle) | Process |\n| --- | --- | --- |\n| 250 | 0.24 | (CpMe)\u2082Zr(OMe)Me / O\u2083 |\n| 250 | 0.21 | (CpMe)\u2082ZrMe\u2082 / O\u2083 |\n| 300 | 0.56 | (CpMe)\u2082Zr(OMe)Me / O\u2083 |\n| 300 | 0.52 | (CpMe)\u2082ZrMe\u2082 / O\u2083 |\n| 350 | 0.64 | (CpMe)\u2082Zr(OMe)Me / O\u2083 |\n| 350 | 0.56 | (CpMe)\u2082ZrMe\u2082 / O\u2083 |\n| 400 | 0.75 | (CpMe)\u2082Zr(OMe)Me / O\u2083 |\n| 400 | 0.58 | (CpMe)\u2082ZrMe\u2082 / O\u2083 |\n| 450 | 0.88 | (CpMe)\u2082Zr(OMe)Me / O\u2083 |\n| 450 | 0.71 | (CpMe)\u2082ZrMe\u2082 / O\u2083 |\n| 500 | 1.10 | (CpMe)\u2082Zr(OMe)Me / O\u2083 |\n| 500 | \u2014 | (CpMe)\u2082ZrMe\u2082 / O\u2083 |"
    },
    "vqa": {
        "a": [
            {
                "question_type": "Process-Oriented",
                "question": "List out the two precursors used for the deposition in this study and what where the experimental conditions for the deposition cycle?",
                "answer_type": "Paragraph",
                "answer": "1. Precursors Used:\n\n(CpMe)\u2082Zr(OMe)Me\n\n(CpMe)\u2082ZrMe\u2082\n\n2. Experimental Conditions for One ALD Cycle:\n\nZr Precursor Pulse Time: 1.0 s\n\nO\u2083 (Oxidant) Pulse Time: 2.0 s\n\nDeposition Temperature Range: 250\u2013500 \u00b0C\n\nOxidant: O\u2083 (Ozone)"
            },
            {
                "question_type": "Comparative/Trend",
                "question": "Compare the thermal ALD windows of the two precursors. What is the main requiste in choosing (CpMe)\u2082Zr(OMe)Me over (CpMe)\u2082ZrMe\u2082 for low-temperature processing?",
                "answer_type": "Paragraph",
                "answer": "(CpMe)\u2082Zr(OMe)Me provides a stable, low deposition rate (~0.5 \u00c5/cycle) from 250\u2013400 \u00b0C, while (CpMe)\u2082ZrMe\u2082 only achieves a stable rate above 350 \u00b0C. The balance is between low-temperature capability and growth rate. Choosing the (OMe)Me precursor enables processing below 350 \u00b0C, but at the cost of a roughly 2x slower growth rate compared to the Me\u2082 precursor at its optimal temperature."
            },
            {
                "question_type": "Structure-Property",
                "question": "How does changing the ligand from -Me to -OMe in the precursor structure affect the deposition rate at 300 \u00b0C?",
                "answer_type": "Factoid",
                "answer": "It reduces the deposition rate by approximately half (from ~1.0 \u00c5/cycle to ~0.5 \u00c5/cycle)."
            },
            {
                "question_type": "Application/Performance",
                "question": "If a ZrO\u2082 film is needed for a back-end-of-line (BEOL) capacitor where thermal input is limited to 300 \u00b0C, which precursor must be used and what is a likely consequence for manufacturing?",
                "answer_type": "Paragraph",
                "answer": "The (CpMe)\u2082Zr(OMe)Me precursor must be used, as it shows a stable rate at 300 \u00b0C. The consequence is a slower growth rate, which will increase the total deposition time per wafer to achieve the target film thickness. This reduces tool throughput and increases the cost of the manufacturing step."
            }
        ]
    },
    "bbox": {
        "a": {
            "x": 1,
            "y": 2,
            "width": 419,
            "height": 346
        }
    }
}

File: data/alde-imageminer/test/atomic-layer-deposition/experimental-usecase/19/images/fig2.json
{
    "sample_id": "atomic-layer-deposition/experimental-usecase/19/fig2",
    "classification": {
        "a": "multiple line chart"
    },
    "summarization": {
        "a": "The multiple chart shows how the growth rate of ZrO\u2082 thin films changes with zirconium precursor pulse length for two precursors\u2014(CpMe)\u2082Zr(OMe)Me and (CpMe)\u2082ZrMe\u2082\u2014using O\u2083 as the oxidant. Measurements were taken at 400 \u00b0C and 350 \u00b0C. As the pulse length increases, the growth rate approaches saturation, but the two precursors show slightly different saturation behaviors. The O\u2083 pulse time was fixed at 2.0 s."
    },
    "data_extraction": {
      "a": "| Zr Precursor Pulse Length (s) | Growth Rate (\u00c5/cycle) | Process |\n| --- | --- | --- |\n| 0.5 | \u2014 | (CpMe)\u2082Zr(OMe)Me / O\u2083 at 400\u00b0C |\n| 0.5 | \u2014 | (CpMe)\u2082Zr(OMe)Me / O\u2083 at 350\u00b0C |\n| 0.5 | \u2014 | (CpMe)\u2082ZrMe\u2082 / O\u2083 at 350\u00b0C |\n| 1.0 | 0.72 | (CpMe)\u2082Zr(OMe)Me / O\u2083 at 400\u00b0C |\n| 1.0 | 0.60 | (CpMe)\u2082Zr(OMe)Me / O\u2083 at 350\u00b0C |\n| 1.0 | 0.52 | (CpMe)\u2082ZrMe\u2082 / O\u2083 at 350\u00b0C |\n| 1.5 | 0.72 | (CpMe)\u2082Zr(OMe)Me / O\u2083 at 400\u00b0C |\n| 1.5 | 0.62 | (CpMe)\u2082Zr(OMe)Me / O\u2083 at 350\u00b0C |\n| 1.5 | \u2014 | (CpMe)\u2082ZrMe\u2082 / O\u2083 at 350\u00b0C |\n| 2.0 | 0.75 | (CpMe)\u2082Zr(OMe)Me / O\u2083 at 400\u00b0C |\n| 2.0 | 0.65 | (CpMe)\u2082Zr(OMe)Me / O\u2083 at 350\u00b0C |\n| 2.0 | 0.56 | (CpMe)\u2082ZrMe\u2082 / O\u2083 at 350\u00b0C |\n| 2.5 | 0.75 | (CpMe)\u2082Zr(OMe)Me / O\u2083 at 400\u00b0C |\n| 2.5 | 0.65 | (CpMe)\u2082Zr(OMe)Me / O\u2083 at 350\u00b0C |\n| 2.5 | \u2014 | (CpMe)\u2082ZrMe\u2082 / O\u2083 at 350\u00b0C |\n| 3.0 | \u2014 | (CpMe)\u2082Zr(OMe)Me / O\u2083 at 400\u00b0C |\n| 3.0 | 0.66 | (CpMe)\u2082Zr(OMe)Me / O\u2083 at 350\u00b0C |\n| 3.0 | 0.55 | (CpMe)\u2082ZrMe\u2082 / O\u2083 at 350\u00b0C |\n| 3.5 | \u2014 | (CpMe)\u2082Zr(OMe)Me / O\u2083 at 400\u00b0C |\n| 3.5 | \u2014 | (CpMe)\u2082Zr(OMe)Me / O\u2083 at 350\u00b0C |\n| 3.5 | \u2014 | (CpMe)\u2082ZrMe\u2082 / O\u2083 at 350\u00b0C |\n| 30 | \u2014 | (CpMe)\u2082Zr(OMe)Me / O\u2083 at 400\u00b0C |\n| 30 | 0.62 | (CpMe)\u2082Zr(OMe)Me / O\u2083 at 350\u00b0C |\n| 30 | 0.52 | (CpMe)\u2082ZrMe\u2082 / O\u2083 at 350\u00b0C |"
    },
    "vqa": {
        "a": [
            {
                "question_type": "Process-Oriented",
                "question": "For the experiment generating these saturation curves, what is the fixed sequence and timing of steps in one ALD cycle?",
                "answer_type": "List",
                "answer": "Variable Zr precursor pulse (x s)\n\n, Purge\n\n, Fixed O\u2083 pulse (2.0 s)\n\n, Purge"
            },
            {
                "question_type": "Comparative/Trend",
                "question": "Contrast the saturation pulse lengths required for the (CpMe)\u2082Zr(OMe)Me precursor at 400\u00b0C versus the (CpMe)\u2082ZrMe\u2082 precursor at 350\u00b0C.",
                "answer_type": "Paragraph",
                "answer": "The (CpMe)\u2082Zr(OMe)Me precursor at 400\u00b0C reaches saturation with a shorter pulse length (~1.5 s) than the (CpMe)\u2082ZrMe\u2082 precursor at 350\u00b0C, which requires a longer pulse (~2.5 s) to saturate. This indicates the (OMe)Me precursor reacts and saturates the surface more rapidly at a higher temperature, while the Me\u2082 precursor has slower surface reaction kinetics at 350\u00b0C."
            },
            {
                "question_type": "Structure-Property",
                "question": "What specific change in the precursor's molecular structure explains its higher saturated growth rate at the same temperature (350\u00b0C)?",
                "answer_type": "Factoid",
                "answer": "Replacing one -OMe ligand with a second -Me ligand."
            },
            {
                "question_type": "Application/Performance",
                "question": "If you needed a highly uniform ZrO\u2082 film on a temperature-sensitive substrate (max 350\u00b0C), which precursor condition from the graph is preferable and why?",
                "answer_type": "Paragraph",
                "answer": "(CpMe)\u2082Zr(OMe)Me at 350\u00b0C is preferable. It shows a clear, achievable saturation plateau at this temperature, ensuring self-limiting growth for uniformity. Using the Me\u2082 precursor at 350\u00b0C would require a longer, harder-to-control pulse to reach saturation, risking incomplete reactions and less uniform films."
            }
        ]
    },
    "bbox": {
        "a": {
            "x": 0,
            "y": 2,
            "width": 475,
            "height": 352
        }
    }
}

File: data/alde-imageminer/test/atomic-layer-deposition/experimental-usecase/19/images/fig_5.json
{
    "sample_id": "atomic-layer-deposition/experimental-usecase/19/fig_5",
    "classification": {
        "a": "stacked spectra chart"
    },
    "summarization": {
        "a": "The image shows an X-ray diffraction (XRD) patterns of a thin film deposited using the precursor (CpMe)\u2082Zr(OMe)Me and  (CpMe)\u2082ZrMe. The pattern indicates the film is crystalline, with peaks labeled at specific 2\u03b8 angles. Multiple phases are present and the corresponding diffraction peaks labeled \"M\" and  \"C\" correspond to monoclinic and cubic phases respectively ."
    },
    "data_extraction": {
      "a": "| 2\u03b8 (degree) | Miller index | Precursor |\n| --- | --- | --- |\n| 28.5 | 111_M | (CpMe)\u2082Zr(OMe)Me |\n| 28.5 | 111_M | (CpMe)\u2082ZrMe |\n| 30.5 | 111_C | (CpMe)\u2082Zr(OMe)Me |\n| 30.5 | 111_C | (CpMe)\u2082ZrMe |\n| 30.0 | 111_M | (CpMe)\u2082Zr(OMe)Me |\n| 34.0 | 020_M | (CpMe)\u2082Zr(OMe)Me |\n| 34.0 | 020_M | (CpMe)\u2082ZrMe |\n| 41.0 | -112_M | (CpMe)\u2082Zr(OMe)Me |\n| 41.0 | -112_M | (CpMe)\u2082Zr(Me |\n| 48.0 | 220_M | (CpMe)\u2082Zr(OMe)Me |\n| 51.5 | -221_M | (CpMe)\u2082Zr(OMe)Me |\n| 51.5 | -221_M | (CpMe)\u2082ZrMe |"
    },
    "vqa": {
        "a": [
            {
                "question_type": "Process-Oriented",
                "question": "Based on the peak labels, what specific crystallographic information does the peak at ~28.2\u00b0 (111 M) provide about the film's structure?",
                "answer_type": "Paragraph",
                "answer": "Phase: Monoclinic ZrO\u2082.\n\nLattice Plane: Diffraction from the (111) crystal planes.\n\nEvidence: Confirms long-range crystalline order in the film."
            },
            {
                "question_type": "Comparative/Trend",
                "question": "Compare the relative intensity of the major monoclinic peak (~28.2\u00b0) to the major cubic peak (~30.5\u00b0). What does this suggest about the phase composition?",
                "answer_type": "Paragraph",
                "answer": "The monoclinic (111) peak is significantly more intense than the cubic (111) peak. This suggests the film is predominantly monoclinic phase, with the cubic phase present as a minor component. The relative peak intensities provide a qualitative measure of the phase fraction in the mixed-phase film."
            },
            {
                "question_type": "Structure-Property",
                "question": "How does the presence of both monoclinic (M) and cubic (C) phases, as shown by the distinct peaks, map to the film's expected functional properties?",
                "answer_type": "Factoid",
                "answer": "It maps to enhanced fracture toughness due to phase transformation toughening, a key property for thermal barrier coatings."
            },
            {
                "question_type": "Application/Performance",
                "question": "Given this mixed-phase structure, is this ZrO\u2082 film more suitable for a gate dielectric or a thermal barrier coating? Justify based on the XRD data.",
                "answer_type": "Paragraph",
                "answer": "This film is more suitable for a thermal barrier coating. The predominant monoclinic phase is stable at lower temperatures, while the presence of the metastable cubic phase is beneficial for toughness in coating applications. For a gate dielectric, a pure, stable amorphous or cubic phase would be preferred to ensure consistent electrical properties."
            }
        ]
    },
    "bbox": {
        "a": {
            "x": 2,
            "y": 0,
            "width": 473,
            "height": 349
        }
    }
}

File: data/alde-imageminer/test/atomic-layer-deposition/experimental-usecase/19/images/fig_6.json
{
    "sample_id": "atomic-layer-deposition/experimental-usecase/19/fig_6",
    "classification": {
        "a": "multi-axis chart",
        "b": "multi-axis chart"
    },
    "summarization": {
        "a": "The figure shows Capacitance\u2013Voltage (C\u2013V) and Dissipation\u2013Voltage (D\u2013V) curves for a ZrO\u2082 thin film (thickness: 13.1 nm) deposited using the (CpMe)\u2082ZrMe\u2082/O\u2083 process. Measurements were performed at three frequencies: 100 kHz, 500 kHz, and 1 MHz. The capacitance is high under negative bias (accumulation), decreases sharply near 0 V (depletion), and saturates at a lower value under positive bias (inversion), which is characteristic of a metal\u2013oxide\u2013semiconductor (MOS) structure.",
        "b": "The figure shows Capacitance\u2013Voltage (C\u2013V) and Dissipation\u2013Voltage (D\u2013V) curves for a ZrO\u2082 thin film (thickness: 11.9 nm) deposited using the (CpMe)\u2082Zr(OMe)Me\u2082/O\u2083 process. Measurements were performed at three frequencies: 100 kHz, 500 kHz, and 1 MHz. The capacitance and dissipation values showed almost similar behavior as the previous label."
    },
    "data_extraction": {
      "a": "| Bias voltage, V | C, 100 kHz | C, 500 kHz | C, 1 MHz | D, 100 kHz | D, 500 kHz | D, 1 MHz |\n| --- | --- | --- | --- | --- | --- | --- |\n| -4 | 1.6e-09 | 1.6e-09 | 1.6e-09 | 0.02 | 0.1 | 0.2 |\n| -3 | 1.5e-09 | 1.5e-09 | 1.5e-09 | 0.02 | 0.1 | 0.2 |\n| -2 | 1.0e-09 | 1.0e-09 | 1.0e-09 | 0.01 | 0.0 | 0.1 |\n| -1.5 | 0.2e-09 | 0.2e-09 | 0.2e-09 | 0.6 | 0.6 | 0.6 |\n| -1 | 0.1e-09 | 0.1e-09 | 0.1e-09 | 0.0 | 0.0 | 0.0 |\n| 0 | 0.1e-09 | 0.1e-09 | 0.1e-09 | 0.0 | 0.0 | 0.0 |\n| 1 | 0.1e-09 | 0.1e-09 | 0.1e-09 | 0.0 | 0.0 | 0.0 |",
      "b": "| Bias voltage, V | C, 100 kHz | C, 500 kHz | C, 67, 1 MHz | D, 100 kHz | D, 500 kHz | D, 1 MHz |\n| --- | --- | --- | --- | --- | --- | --- |\n| -5 | 1.8e-09 | 1.7e-09 | 1.6e-09 | 0.25 | 0.2 | 0.1 |\n| -4 | 1.6e-09 | 1.5e-09 | 1.4e-09 | 0.1 | 0.2 | 0.1 |\n| -3 | 1.4e-09 | 1.3e-09 | 1.2e-09 | 0.05 | 0.15 | 0.05 |\n| -2 | 1.2e-09 | 1.1e-09 | 1.0e-09 | 0.0 | 0.1 | 0.0 |\n| -1 | 1.0e-09 | 9.0e-10 | 8.0e-10 | 0.8 | 0.8 | 0.8 |\n| 0 | 2.0e-10 | 2.0e-10 | 2.0e-10 | 0.0 | 0.0 | 0.0 |\n| 1 | 2.0e-10 | 2.0e-10 | 2.0e-10 | 0.0 | 0.0 | 0.0 |"
    },
    "vqa": {
        "a": [
            {
                "question_type": "Process-Oriented",
                "question": "Describe the physical mechanism that causes the distinct \"hump\" to appear in the C-V curve within the depletion region. Connect this to the measurement frequency.",
                "answer_type": "Paragraph",
                "answer": "The \"hump\" is caused by the charging and discharging of interface trap states (D_it) at the ZrO\u2082/Si interface. As the DC bias sweeps through the depletion region, the Fermi level aligns with the energy levels of these traps. At lower measurement frequencies, carriers have enough time to respond to the AC signal by filling and emptying these traps, contributing an additional capacitance that appears as a hump. At very high frequencies, this response lags, and the hump diminishes."
            },
            {
                "question_type": "Comparative/Trend",
                "question": "Compare the CET values for the 11.9 nm and 13.1 nm thick ZrO\u2082 films. What does this comparison reveal about the scaling of dielectric performance with thickness?",
                "answer_type": "Paragraph",
                "answer": "The 11.9 nm film has a CET of 3.9 nm, while the 13.1 nm film has a CET of 4.3 nm. Although the physical thickness differs by 1.2 nm, the CET only increases by 0.4 nm. This reveals that the dielectric constant (\u03ba) scales effectively, and the thicker film does not proportionally increase the equivalent electrical thickness, which is favorable for device scaling."
            }
        ],
        "b": [
            {
                "question_type": "Structure-Property",
                "question": "How does the presence of a \"hump\" in the C-V curve's depletion region map to the film's interfacial structure?",
                "answer_type": "Factoid",
                "answer": "It maps directly to the density of interface trap states (D_it) at the ZrO\u2082/Si interface."
            },
            {
                "question_type": "Application/Performance",
                "question": "Given the similar trap densities (6\u20139 \u00d7 10\u00b9\u00b2 eV\u207b\u00b9 cm\u207b\u00b2) for films from both precursors, what does this imply for selecting a precursor based on electrical performance in a logic transistor?",
                "answer_type": "Paragraph",
                "answer": "Both precursors yield films with comparable interface quality, so the decision would not be based on trap density. Selection would instead prioritize other factors like the precursor's thermal stability, growth rate, and compatibility with the thermal budget. The key inference is that either precursor can meet the baseline electrical requirement for gate dielectric applications."
            }
        ]
    },
    "bbox": {
        "a": {
            "x": 0,
            "y": 0,
            "width": 583,
            "height": 389
        },
        "b": {
            "x": 9,
            "y": 399,
            "width": 573,
            "height": 372
        }
    }
}

File: data/alde-imageminer/test/atomic-layer-deposition/experimental-usecase/19/images/fig_7.json
{
    "sample_id": "atomic-layer-deposition/experimental-usecase/19/fig_7",
    "classification": {
        "a": "multiple line chart",
        "b": "multiple line chart"
    },
    "summarization": {
        "a": "The muliple line chart shows Current Density-Voltage (J-V) plots  for ZrO\u2082 films of varying thickness (3.6\u201313.1 nm) deposited from two different precursors. The analysis identifies dominant leakage current mechanisms: Schottky emission (interface-limited) at lower fields.",
        "b": "The muliple line chart shows Poole-Frenkel plots for ZrO\u2082 films of varying thickness (3.6\u201313.1 nm) deposited from two different precursors. The analysis identifies dominant leakage current mechanisms: Poole-Frenkel emission (bulk trap-limited) at higher fields."
    },
    "data_extraction": {
      "a": "| Voltage, V | Current density, A/cm\u00b2 |\n| --- | --- |\n| 0 | 10^-9 |\n| 1 | 10^-8 |\n| 2 | 10^-7 |\n| 3 | 10^-6 |\n| 4 | 10^-5 |\n| 5 | 10^-4 |\n| 6 | 10^-3 |\n| 7 | 10^-2 |\n| 8 | 10^-1 |",
      "b": "| E^(1/2), (MV/cm)^(1/2) | ln(J/E) |\n| --- | --- |\n| 0.0 | -20 |\n| 0.5 | -15 |\n| 1.0 | -10 |\n| 1.5 | -5 |\n| 2.0 | 0 |\n| 2.5 | 5 |\n| 3.0 | 10 |\n| 3.5 | 15 |\n| 4.0 | 20 |"
    },
    "vqa": {
        "a": [
            {
                "question_type": "Process-Oriented",
                "question": "List the key experimental steps, in order, to obtain the J-V curve for the 13.1 nm thick film made from (CpMe)\u2082ZrMe\u2082. What is the final, critical step after applying each voltage?",
                "answer_type": "Paragraph",
                "answer": "Deposit a top electrode (like Al/Ag/Au) to form a capacitor.\n\nApply a series of increasing voltage biases to the capacitor.\n\nMeasure the resulting current flowing through the film at each applied voltage.\nThe final critical step is measuring the current, which directly gives the leakage density (J) for that specific voltage (V), allowing the trace to be plotted."
            },
            {
                "question_type": "Comparative/Trend",
                "question": "Compare the two precursors for growing a ~3.9 nm film. Under the constraint of needing the lowest possible leakage current for a capacitor, which precursor gives a better result?",
                "answer_type": "Paragraph",
                "answer": "(CpMe)\u2082Zr(OMe)Me (3.9 nm): Pro: Lower leakage current (~10\u207b\u2077 A/cm\u00b2 at 2V).\n\n(CpMe)\u2082ZrMe\u2082 (3.6 nm): Con: Higher leakage current (~10\u207b\u2074 A/cm\u00b2 at 2V).\n\n(CpMe)\u2082Zr(OMe)Me precursor is better for low leakage."
            }
        ],
        "b": [
            {
                "question_type": "Structure-Property",
                "question": "Based on the linear fits for the two thicker films (~12-13 nm), what does the slope of the line would indicate about the trap energy levels within the ZrO\u2082 film? How might the precursor ligand (Me vs. OMe) influence these traps?",
                "answer_type": "Paragraph",
                "answer": "The slope is proportional to the square root of the trap's dynamic dielectric constant and its energy depth. A steeper slope (like for the (CpMe)\u2082ZrMe\u2082 film) suggests a lower dynamic dielectric constant or different trap energetics. The OMe ligand in the (CpMe)\u2082Zr(OMe)Me precursor may incorporate oxygen differently, potentially passivating defects or creating a distinct trap distribution with a shallower effective energy level, leading to its different slope."
            },
            {
                "question_type": "Application/Performance",
                "question": "Film with thickness 3.9 nm deviates from linearity at high fields. What does this imply about the limitation of using very thin ZrO\u2082 films as the sole dielectric in a capacitor designed for long-term retention?",
                "answer_type": "Paragraph",
                "answer": "This implies that in thin films (3.9 nm), the dominant leakage mechanism shifts from bulk trap-assisted (Poole-Frenkel) to a different mechanism, most likely direct tunneling. Tunneling current is thickness-sensitive and can be high and unpredictable.For a capacitor requiring long-term charge retention, this makes very thin ZrO\u2082 films unreliable, as charge will leak rapidly via tunneling, regardless of improvements to bulk film quality."
            }
        ]
    },
    "bbox": {
        "a": {
            "x": 1,
            "y": 0,
            "width": 515,
            "height": 382
        },
        "b": {
            "x": 5,
            "y": 395,
            "width": 505,
            "height": 382
        }
    }
}

File: data/alde-imageminer/test/atomic-layer-deposition/experimental-usecase/20/images/fig_1.json
{
    "sample_id": "atomic-layer-deposition/experimental-usecase/20/fig_1",
    "classification": {
        "a": "multiple line chart"
    },
    "summarization": {
        "a": "The chart shows the titanium concentration (at.% relative to total metal content) as a function of TiO\u2082 subcycles (%). It compares experimental data with theoretical values from a surface utilization model with calculated values from individual growth rates. The surface utilization model better predicts experimental values."
    },
    "data_extraction": {
      "a": "| TiO\u2082 subcycles (%) | Titanium concentration (at.%): Experimental data | Titanium concentration (at.%): from surface utilization model | Titanium concentration (at.%): calculated from individual growth rates |\n| --- | --- | --- | --- |\n| 0.0 | 0.0 | 0.0 | 0.0 |\n| 5.8 | 47.2 | 25.3 | 13.5 |\n| 10.9 | 58.1 | 40.3 | 23.3 |\n| 13.8 | 62.5 | 47.4 | 29.0 |\n| 17.0 | 62.4 | 52.8 | 32.9 |\n| 19.8 | 63.0 | 57.7 | 37.7 |\n| 25.0 | 68.7 | 64.6 | 45.3 |\n| 29.8 | 77.5 | 70.3 | 51.0 |\n| 32.8 | 76.5 | 73.2 | 54.5 |\n| 50.2 | 84.6 | 84.5 | 71.2 |\n| 67.2 | 93.5 | 92.0 | 83.3 |\n| 75.2 | 94.2 | 94.5 | 88.3 |\n| 100 | 100 | 100 | 100 |"
    },
    "vqa": {
        "a": [
            {
                "question_type": "Comparative/Trend",
                "question": "Which calculation better predicts the experimental values?",
                "answer_type": "Factoid",
                "answer": "Surface utilization model."
            },
            {
                "question_type": "Comparative/Trend",
                "question": "Do calculations underestimate or overestimate the experimental values?",
                "answer_type": "Factoid",
                "answer": "The calculations generally underestimate the experimental values."
            },
            {
                "question_type": "Comparative/Trend",
                "question": "What percentage of TiO\u2082 subcycles would be needed to achieve a film with approx. 47% Titanium concentration, according to the experimental data?",
                "answer_type": "Factoid",
                "answer": "Approx. 5-6%."
            },
            {
                "question_type": "Process-Oriented",
                "question": "At which point do all datasets intersect? Why is it physically necessary for all methods to reach this value?",
                "answer_type": "Paragraph",
                "answer": "All three datasets intersect at 100% TiO\u2082 subcycles, which corresponds to 100 at.% Ti. It is physically necessary for all methods to reach this value because at 100% subcycles, the deposition consists exclusively of titanium precursor pulses. Therefore, the resulting film is pure titanium oxide, physically forcing the cation composition to be 100% titanium."
            }
        ]
    },
    "bbox": {
        "a": {
            "x": 0,
            "y": 0,
            "width": 539,
            "height": 420
        }
    }
}

File: data/alde-imageminer/test/atomic-layer-deposition/experimental-usecase/20/images/fig_2.json
{
    "sample_id": "atomic-layer-deposition/experimental-usecase/20/fig_2",
    "classification": {
        "a": "multi spectra chart"
    },
    "summarization": {
        "a": "The chart displays X-ray Reflectivity (XRR) measurements plotted as the logarithm of intensity (in arbitrary units) versus the incident angle (in degrees). It compares the experimental reflectivity profiles against theoretical simulations for two lanthanum titanate films deposited with 33% and 25% TiO2 sub-cycles."
    },
    "data_extraction": {
      "a": "| Angle (\u00b0) | Log(intensity) (a.u.): 33% TiO2 sub-cycles | Log(intensity) (a.u.): Simulation for 33% TiO2 sub-cycles | Log(intensity) (a.u.):25 % TiO2 sub-cycles | Log(intensity) (a.u.): Simulation for 25% TiO2 sub-cycles |\n| --- | --- | --- | --- | --- |\n| 0.0 | 16096 | 100000 | 1517 | 8284 |\n| 0.5 | 36248 | 69142 | 3233 | 5419 |\n| 1.0 | 974 | 974 | 110 | 110 |\n| 1.5 | 154 | 154 | 41 | 41 |\n| 2.0 | 34 | 34 | 3 | 3 |\n| 2.5 | 42 | 42 | 1 | 1 |"
    },
    "vqa": {
        "a": [
            {
                "question_type": "Comparative/Trend",
                "question": "Are both films rather rough or rather smooth, based on the experimental results?",
                "answer_type": "Factoid",
                "answer": "The films are rather smooth (the presence of Kiessig fringes reveals small roughness)."
            },
            {
                "question_type": "Comparative/Trend",
                "question": "Which film is thicker, based on experimental data?",
                "answer_type": "Factoid",
                "answer": "The film deposited with 33% TiO2 sub-cycles is thicker (as indicated by more frequent Kiessig fringes)."
            },
            {
                "question_type": "Comparative/Trend",
                "question": "In terms of the X-ray beam's orientation relative to the surface normal, in which region do the theoretical simulations deviate most significantly from the experimental data? What supports this conclusion?",
                "answer_type": "Paragraph",
                "answer": "The simulation deviates most when the beam is oriented closest to 90 degrees relative to the surface normal. This corresponds to 0.0 - 0.5 degrees on the X-axis. In this region, the simulations overestimate the results.  For angles higher than 0.5, the predicted values nearly perfectly align with the experimental ones."
            },
            {
                "question_type": "Comparative/Trend",
                "question": "Is the critical angle of the 33% film less than 1.0 or more than 1.0 degree?",
                "answer_type": "Factoid",
                "answer": "Less than 1.0 (approx. 0.5)."
            }
        ]
    },
    "bbox": {
        "a": {
            "x": 0,
            "y": 0,
            "width": 483,
            "height": 383
        }
    }
}

File: data/alde-imageminer/test/atomic-layer-deposition/experimental-usecase/20/images/fig_3.json
{
    "sample_id": "atomic-layer-deposition/experimental-usecase/20/fig_3",
    "classification": {
        "a": "multiple line chart"
    },
    "summarization": {
        "a": "The chart shows the growth per cycle (\u00c5/cycle) as a function of the percentage of TiO\u2082 subcycles. It compares theoretical values derived from the individual growth rates (open circles) with experimental values calculated from film thicknesses measured by X-ray Reflectivity (solid squares). Experimental growth rates are consistently lower than the prediction."
    },
    "data_extraction": {
      "a": "| TiO\u2082 subcycles (%) | Growth per cycle (\u00c5/cycle): calculated from individual growth rates | Growth per cycle (\u00c5/cycle): calculated from XRR thickness |\n| --- | --- | --- |\n| 0 | 0.280 | 0.280 |\n| 6 | 0.293 | 0.250 |\n| 12 | 0.306 | 0.178 |\n| 14 | 0.313 | 0.180 |\n| 18 | 0.320 | 0.239 |\n| 20 | 0.326 | 0.260 |\n| 25 | 0.338 | 0.278 |\n| 33 | 0.357 | 0.239 |\n| 50 | 0.399 | 0.300 |\n| 67 | 0.440 | 0.359 |\n| 75 | 0.459 | 0.379 |\n| 100 | 0.519 | 0.519 |"
    },
    "vqa": {
        "a": [
            {
                "question_type": "Comparative/Trend",
                "question": "What is the GPC for pure TiO\u2082?",
                "answer_type": "Factoid",
                "answer": "Approx. 0.519 \u00c5/cycle (100% TiO\u2082 subcycles)."
            },
            {
                "question_type": "Comparative/Trend",
                "question": "What is the GPC for the pure lanthanum oxide?",
                "answer_type": "Factoid",
                "answer": "Approx. 0.28 \u00c5/cycle (0% TiO\u2082 subcycles)."
            },
            {
                "question_type": "Comparative/Trend",
                "question": "Do theoretical values overestimate or underestimate experimental values?",
                "answer_type": "Factoid",
                "answer": "Theoretical values overestimate the experimental ones (derived from XRR measurement)."
            },
            {
                "question_type": "Comparative/Trend",
                "question": "Which data series show a linear relationship between the two values?",
                "answer_type": "Factoid",
                "answer": "Theoretical values calculated from individual growth rates."
            }
        ]
    },
    "bbox": {
        "a": {
            "x": 0,
            "y": 0,
            "width": 514,
            "height": 375
        }
    }
}

File: data/alde-imageminer/test/atomic-layer-deposition/experimental-usecase/20/images/fig_4.json
{
    "sample_id": "atomic-layer-deposition/experimental-usecase/20/fig_4",
    "classification": {
        "a": "line chart"
    },
    "summarization": {
        "a": "The line chart illustrates a non-linear  increase in lithium concentration (in at.%) as the number of LiO<sup>t</sup>Bu + H<sub>2</sub>O sub-cycles increases."
    },
    "data_extraction": {
      "a": "| Number of LiO<sup>t</sup>Bu + H<sub>2</sub>O sub-cycles | Lithium concentration (at.%) |\n| --- | --- |\n| 0 | 0 |\n| 1 | 19.67 |\n| 3 | 21.06 |"
    },
    "vqa": {
        "a": [
            {
                "question_type": "Comparative/Trend",
                "question": "Does the lithium concentration depend on the number of  Lithium tert-butoxide linearly?",
                "answer_type": "Yes/No",
                "answer": "No"
            },
            {
                "question_type": "Comparative/Trend",
                "question": "After which sub-cycle does the surface become saturated with Li?",
                "answer_type": "Factoid",
                "answer": "After the  first sub-cycle."
            },
            {
                "question_type": "Comparative/Trend",
                "question": "Based on this graph, is it efficient to use multiple consecutive lithium precursor sub-cycles to increase the lithium content in the film? Why?",
                "answer_type": "Paragraph",
                "answer": "No, it is not efficient. Based on the plot, the lithium concentration saturates after the first cycle. Adding more consecutive lithium pulses wastes time and precursor without significantly changing the film composition."
            },
            {
                "question_type": "Comparative/Trend",
                "question": "If the process did not exhibit self-limiting behavior on the Lithium-covered surface, how would this curve look like instead?",
                "answer_type": "Factoid",
                "answer": "The curve would show a linear, steady increase in concentration."
            }
        ]
    },
    "bbox": {
        "a": {
            "x": 0,
            "y": 0,
            "width": 477,
            "height": 383
        }
    }
}

File: data/alde-imageminer/test/atomic-layer-deposition/experimental-usecase/20/images/fig_5.json
{
    "sample_id": "atomic-layer-deposition/experimental-usecase/20/fig_5",
    "classification": {
        "a": "multi-axis chart"
    },
    "summarization": {
        "a": "The chart shows the growth per cycle and lithium concentration in at% as a function of lithium tert-butoxide pulse time at a deposition temperature of 225\u00b0C. Both curves show saturation behavior."
    },
    "data_extraction": {
      "a": "| Lithium tert-butoxide pulse time (s)' | Growth per cycle (\u00c5/cycle) | Lithium concentration (at.%) |\n| --- | --- | --- |\n| 0 | 0.28 | 0.01 |\n| 2 | 0.37 | 0.08 |\n| 4 | 0.43 | 0.15 |\n| 8 | 0.47 | 0.20 |\n| 12 | 0.48 | 0.21 |"
    },
    "vqa": {
        "a": [
            {
                "question_type": "Comparative/Trend",
                "question": "Is the process self-limiting, based on the plot?",
                "answer_type": "Yes/No",
                "answer": "Yes"
            },
            {
                "question_type": "Comparative/Trend",
                "question": "When does GPC reach a plateau?",
                "answer_type": "Factoid",
                "answer": "After approx. 8 s. pulse time."
            },
            {
                "question_type": "Comparative/Trend",
                "question": "When does lithium concentration reach a plateau?",
                "answer_type": "Factoid",
                "answer": "After approx. 8 s. pulse time."
            },
            {
                "question_type": "Comparative/Trend",
                "question": "At a pulse time of 4 seconds, has the process reached saturation? What supports this conclusion?",
                "answer_type": "Paragraph",
                "answer": "No. At 4 seconds, both the growth rate (~0.43 \u00c5/cycle) and lithium concentration (~15 at.%) are still rising steeply and are clearly lower than the values observed at 8 and 12 seconds. This indicates that 4 seconds is insufficient."
            }
        ]
    },
    "bbox": {
        "a": {
            "x": 0,
            "y": 0,
            "width": 597,
            "height": 392
        }
    }
}

File: data/alde-imageminer/test/atomic-layer-deposition/experimental-usecase/20/images/fig_6.json
{
    "sample_id": "atomic-layer-deposition/experimental-usecase/20/fig_6",
    "classification": {
        "a": "multiple line chart"
    },
    "summarization": {
        "a": "The  chart displays SIMS depth profiles showing the distribution of Ti-48, Li-6 and  La-138 throughout the thickness of the film in nanometers for films grown with different precursor pulse times (12, 8, 2 s)."
    },
    "data_extraction": {
      "a": "| Species | Pulse time (s) | Depth (nm) | Intensity (counts/second) |\n| --- | --- | --- | --- |\n| La-138 | 12 | 2.85 | 240 |\n| La-138 | 12 | 20.4 | 369 |\n| La-138 | 12 | 95.1 | 376 |\n| La-138 | 12 | 111.45 | 779 |\n| La-138 | 12 | 128.7 | 87 |\n| La-138 | 8 | 2.85 | 241 |\n| La-138 | 8 | 18.9 | 362 |\n| La-138 | 8 | 83.7 | 376 |\n| La-138 | 8 | 96.3 | 867 |\n| La-138 | 8 | 115.05 | 72 |\n| La-138 | 2 | 2.85 | 241 |\n| La-138 | 2 | 18.9 | 362 |\n| La-138 | 2 | 71.85 | 389 |\n| La-138 | 2 | 79.8 | 499 |\n| La-138 | 2 | 95.85 | 71 |\n| Li-6 | 12 | 0.89 | 3869268 |\n| Li-6 | 12 | 5.7 | 448809 |\n| Li-6 | 12 | 91.35 | 490593 |\n| Li-6 | 12 | 94.95 | 851946 |\n| Li-6 | 12 | 102.3 | 349796 |\n| Li-6 | 12 | 108.45 | 481936 |\n| Li-6 | 12 | 127.2 | 42045 |\n| Li-6 | 8 | 3.15 | 481936 |\n| Li-6 | 8 | 79.35 | 481936 |\n| Li-6 | 8 | 84.75 | 882828 |\n| Li-6 | 8 | 89.4 | 282508 |\n| Li-6 | 8 | 95.4 | 481936 |\n| Li-6 | 8 | 123.15 | 7748 |\n| Li-6 | 2 | 0.75 | 1402514 |\n| Li-6 | 2 | 8.25 | 228164 |\n| Li-6 | 2 | 60.75 | 382362 |\n| Li-6 | 2 | 68.4 | 675923 |\n| Li-6 | 2 | 75 | 362475 |\n| Li-6 | 2 | 123.159 | 7748 |\n| Li-6 | 2 | 79.2 | 490593 |\n| Li-6 | 2 | 103 | 14448 |\n| Ti-48 | 12 | 2.1 | 7215184 |\n| Ti-48 | 12 | 5.25 | 8933691 |\n| Ti-48 | 12 | 104.1 | 5931928 |\n| Ti-48 | 12 | 128.7 | 75659.94 |\n| Ti-48 | 8 | 2.1 | 8621186 |\n| Ti-48 | 8 | 4.95 | 9940831 |\n| Ti-48 | 8 | 90.6 | 4876905 |\n| Ti-48 | 8 | 123.6 | 8029 |\n| Ti-48 | 2 | 2.1 | 8621186 |\n| Ti-48 | 2 | 4.95 | 9940831 |\n| Ti-48 | 2 | 74.55 | 5524183 |\n| Ti-48 | 2 | 103.95 | 14971 |"
    },
    "vqa": {
        "a": [
            {
                "question_type": "Comparative/Trend",
                "question": "Based on the depth profiles, which film is the thickest?",
                "answer_type": "Factoid",
                "answer": "The film grown with 12 s pulse."
            },
            {
                "question_type": "Comparative/Trend",
                "question": "Is the sample saturated with lithium after a 2 s pulse? What supports this conclusion?",
                "answer_type": "Paragraph",
                "answer": "No. The lithium signal curve after 2 s is distinctly lower in intensity compared to the curves at 8 s and 12 s. Since the 2 s curve is below the maximum level, it indicates that the maximum possible amount of lithium has not been incorporated yet."
            },
            {
                "question_type": "Comparative/Trend",
                "question": "How do the isotopes rank from highest to lowest measured signal intensity?",
                "answer_type": "List",
                "answer": "Ti-48, Li-6, La-138"
            },
            {
                "question_type": "Comparative/Trend",
                "question": "Does the substrate material contain significant amounts of Titanium, Lithium, or Lanthanum? Why?",
                "answer_type": "Paragraph",
                "answer": "No. The signal intensities for all three isotopes drop by orders of magnitude once the depth passes the film thickness (e.g. for >120 nm for the 12s sample). This indicates the substrate is a different material."
            }
        ]
    },
    "bbox": {
        "a": {
            "x": 0,
            "y": 0,
            "width": 641,
            "height": 413
        }
    }
}
