Repository: sciknoworg/sci-imageminer

## Project Overview  

**Sci-ImageMiner** is an annotation project on figures from **atomic layer deposition (ALD)** and **atomic layer etching (ALE)**, situated within the broader field of materials science and engineering. Within each of these categories, the data is further organized into the sub-categories **experimental-usecase** and **simulation-usecase**.

It aims to host gold-standard annotations for chart classification, data extraction, summarization, and question answering—providing both pilot and full-phase data to support multimodal AI research in scientific image understanding.

File: data/alde-imageminer/test/atomic-layer-deposition/experimental-usecase/20/images/fig_7.json
{
    "sample_id": "atomic-layer-deposition/experimental-usecase/20/fig_7",
    "classification": {
        "a": "multiple line chart"
    },
    "summarization": {
        "a": "The chart displays SIMS depth profiles comparing the intensity at various depths for isotopes of titanium (Ti-48), lithium (Li-6), and lanthanum (La-138) for films grown using one lithium precursor sub-cycle and three lithium sub-cycles."
    },
    "data_extraction": {
      "a": "| Species | Number of lithium sub-cycles | Depth (nm) | Intensity (counts/second) |\n| --- | --- | --- | --- |\n| La-138 | 3 Li sub-cycles | 3 | 272 |\n| La-138 | 3 Li sub-cycles | 128 | 372 |\n| La-138 | 3 Li sub-cycles | 134 | 469 |\n| La-138 | 3 Li sub-cycles | 159 | 165 |\n| La-138 | 1 Li sub-cycle | 3 | 273 |\n| La-138 | 1 Li sub-cycle | 84 | 379 |\n| La-138 | 1 Li sub-cycle | 97 | 925 |\n| La-138 | 1 Li sub-cycle | 115 | 83 |\n| Li-6 | 3 Li sub-cycles | 0.6 | 2173095 |\n| Li-6 | 3 Li sub-cycles | 3.6 | 478382 |\n| Li-6 | 3 Li sub-cycles | 55 | 527121 |\n| Li-6 | 3 Li sub-cycles | 78 | 1474142 |\n| Li-6 | 3 Li sub-cycles | 158 | 158284 |\n| Li-6 | 1 Li sub-cycle | 0.6 | 2173095 |\n| Li-6 | 1 Li sub-cycle | 7.4 | 357578 |\n| Li-6 | 1 Li sub-cycle | 78 | 497312 |\n| Li-6 | 1 Li sub-cycle | 84 | 823627 |\n| Li-6 | 1 Li sub-cycle | 90 | 294511 |\n| Li-6 | 1 Li sub-cycle | 95 | 478382 |\n| Li-6 | 1 Li sub-cycle | 124 | 7237 |\n| Ti - 48 | 3 Li sub-cycles | 2.2 | 7097797 |\n| Ti - 48 | 3 Li sub-cycles | 4.4 | 8130408 |\n| Ti - 48 | 3 Li sub-cycles | 115 | 5733594 |\n| Ti - 48 | 3 Li sub-cycles | 151 | 442657 |\n| Ti - 48 | 3 Li sub-cycles | 1597 | 330874 |\n| Ti - 48 | 1 Li sub-cycle | 2.2 | 7097797 |\n| Ti - 48 | 1 Li sub-cycle | 5.2 | 9495724 |\n| Ti - 48 | 1 Li sub-cycle | 88 | 4909206 |\n| Ti - 48 | 1 Li sub-cycle | 123 | 7379 |"
    },
    "vqa": {
        "a": [
            {
                "question_type": "Comparative/Trend",
                "question": "Which film is thicker?",
                "answer_type": "Factoid",
                "answer": "The one grown with 3 lithium sub-cycles."
            },
            {
                "question_type": "Comparative/Trend",
                "question": "Is lithium incorporation in the bulk of the film uniform after 3 subcycles? What supports this conclusion?",
                "answer_type": "Paragraph",
                "answer": "No.  Between 60 nm and 120 nm there is a broad surge in intensity. While the upper region (10\u201360 nm) overlaps with the 1-sub-cycle reference, suggesting normal growth, the massive surge in intensity near the bottom might indicate that excess lithium from the additional pulses migrated and segregated at the interface."
            },
            {
                "question_type": "Comparative/Trend",
                "question": "Which film has more uniform distribution of lithium?",
                "answer_type": "Factoid",
                "answer": "The film grown with one lithium precursor pulse."
            },
            {
                "question_type": "Comparative/Trend",
                "question": "Considering the film grown with one precursor pulse, is lanthanum concentration higher in the bulk or at the interface?",
                "answer_type": "Factoid",
                "answer": "At the interface, as indicated by the surge in intensity at approx. 80 nm."
            }
        ]
    },
    "bbox": {
        "a": {
            "x": 0,
            "y": 0,
            "width": 564,
            "height": 458
        }
    }
}

File: data/alde-imageminer/test/atomic-layer-deposition/experimental-usecase/20/images/fig_8.json
{
    "sample_id": "atomic-layer-deposition/experimental-usecase/20/fig_8",
    "classification": {
        "a": "spectra chart"
    },
    "summarization": {
        "a": "The chart represents an X-ray diffraction pattern, plotting diffraction intensity (arbitrary units) against the 2\u03b8. The emergence of sharp, distinct peaks confirms that the film is polycrystalline."
    },
    "data_extraction": {
      "a": "| 2\u03b8 (\u00b0) | Intensity (arbitrary units) | Assigned reflection |\n| --- | --- | --- |\n| 26 | 99 | (101)? |\n| 27 | 49 | ? |\n| 29 | 38 | ? |\n| 32 | 44 | (110)/(102) |\n| 40 | 20 | (112) |\n| 47 | 19 | (200)/(004) |\n| 50 | 16 | ? |\n| 54 | 13 | (211) |\n| 58 | 11 | (212)/(114) |\n| 60 | 13 | (203)/(005) |\n| 68 | 11 | (220)/(204) |"
    },
    "vqa": {
        "a": [
            {
                "question_type": "Comparative/Trend",
                "question": "Is the baseline intensity more noisy at lower angles or higher angles?",
                "answer_type": "Factoid",
                "answer": "More noisy at lower angles (lower signal-to-noise ratio)."
            },
            {
                "question_type": "Comparative/Trend",
                "question": "Is the  film amorphous or polycrystalline? What supports this conclusion?",
                "answer_type": "Paragraph",
                "answer": "The film is polycrystalline. This conclusion is supported by the presence of distinct, sharp peaks in the X-ray diffraction pattern. An amorphous material would produce a broad, featureless signal. The assignment of specific Miller indices also confirms that the material has formed a periodic crystal lattice."
            },
            {
                "question_type": "Comparative/Trend",
                "question": "Does the XRD pattern suggest the sample is pure, or does it contain impurities?",
                "answer_type": "Paragraph",
                "answer": "Likely contains impurities (if the sample were pure, every peak could have been matched to the crystal structure)."
            },
            {
                "question_type": "Comparative/Trend",
                "question": "What feature of the plot supports the conclusion that other material has crystallized within the film,  separately from the main LLT structure?",
                "answer_type": "Factoid",
                "answer": "Peaks labeled with question marks (they do not fit the LLT structure)."
            }
        ]
    },
    "bbox": {
        "a": {
            "x": 0,
            "y": 0,
            "width": 537,
            "height": 417
        }
    }
}

File: data/alde-imageminer/test/atomic-layer-deposition/experimental-usecase/21/images/fig4.json
{
    "sample_id": "atomic-layer-deposition/experimental-usecase/21/fig4",
    "classification": {
        "a": "multiple scatter plot"
    },
    "summarization": {
        "a": "Phase shift of the incident light (D) from in situ SE measurements of the reaction of CO2 and H2O with ~50 nm plasma ALD films grown at 250, 275 and 300 \u00b0C"
    },
    "data_extraction": {
      "a": "| Measurement Number | \u0394 (\u00b0) at 250 \u00b0C | \u0394 (\u00b0) at 275 \u00b0C | \u0394 (\u00b0) at 300 \u00b0C |\n| --- | --- | --- | --- |\n| 0 | 0 | 0 | 0 |\n| 10 | 1 | 5 | 2 |\n| 20 | 1 | 10 | 3 |\n| 30 | 1 | 13 | 6 |\n| 40 | 1 | 15 | 8 |\n| 50 | 1 | 18 | 10 |\n| 60 | 1 | 20 | 12 |"
    },
    "vqa": {
        "a": [
            {
                "question_type": "Process-Oriented",
                "question": "How are the insitu SE measurements performed to study the phase shift?",
                "answer_type": "Factoid",
                "answer": "First, CO2 was dosed into the reaction chamber 20 times with pulses of 2 s, next H2O was pulsed 20 times for 50 ms and afterwards CO2 was again pulsed 20 times"
            },
            {
                "question_type": "Process-Oriented",
                "question": "Does plasma ALD form  LiOH/Li2O at 250 \u00b0C",
                "answer_type": "Yes/No",
                "answer": "No"
            },
            {
                "question_type": "Process-Oriented",
                "question": "What lithium phase/compounds are formed at different temperatures?",
                "answer_type": "List",
                "answer": "1.  LiOH/Li2O at 275 \u00b0C\n, 2. Li2O at 300 \u00b0C\n, 3. Li2CO3 at 250 \u00b0C"
            },
            {
                "question_type": "Process-Oriented",
                "question": "How temperature influences the reaction and formation of lithium carbonate?",
                "answer_type": "Paragraph",
                "answer": "For plasma depositions at 250 \u00b0C, delta was unaffected by CO2 and H2O exposure, pointing out the stability of the film. However, the film deposited at a slightly higher temperature of 275 \u00b0C  strongly reacted with CO2, whereas for the film deposited at 300 \u00b0C, delta only slightly changes during the frst pulse. Both LiOH and Li2O could react with CO2 to form Li2CO3. the 300 \u00b0C film consisting of Li2O is reacting with the H2O forming LiOH. Next, CO2 is pulsed again, and the layer is again reacting to form Li2CO3. Unlike the film deposited at 300 \u00b0C, the as-deposited 275 \u00b0C film was very reactive towards the first CO2 pulses and therefore (partly) consisted of LiOH. For all other fims, which include plasma ALD films deposited at 50\u2013250 \u00b0C and thermal ALD films deposited at 50\u2013300 \u00b0C, the change in Delta was negligibly small, indicating that almost no reaction with H2O or CO2 occurred."
            }
        ]
    },
    "bbox": {
        "a": {
            "x": 2,
            "y": 3,
            "width": 552,
            "height": 526
        }
    }
}

File: data/alde-imageminer/test/atomic-layer-deposition/experimental-usecase/21/images/fig_1.json
{
    "sample_id": "atomic-layer-deposition/experimental-usecase/21/fig_1",
    "classification": {
        "a": "process timing diagram",
        "b": "process timing diagram"
    },
    "summarization": {
        "a": "Figures show schematic of the pulsing sequence of the ALD cycle for depositions of Li2CO3 by thermal ALD process",
        "b": "Schematic of plasma-assisted ALD of Li2CO3"
    },
    "data_extraction": {
      "a": "| Step | Time Range (s) |\n| --- | --- |\n| LiO'Bu | 0 \u2013 8 |\n| H\u2082O reaction | 8 \u2013 12 |\n| CO\u2082 | 12 \u2013 18 |\n| Ar purge | 0 \u2013 6, 12 \u2013 18 |\n| Total cycle | 0 \u2013 20 |",
      "b": "| Step | Time Range (s) |\n| --- | --- |\n| LiO'Bu | 0 \u2013 6 |\n| O\u2082 | 6 \u2013 10 |\n| Plasma power | 10 \u2013 12 |\n| Ar purge | 0 \u2013 4, 10 \u2013 12 |\n| Total cycle | 0 \u2013 14 |"
    },
    "vqa": {
        "a": [
            {
                "question_type": "Process-Oriented",
                "question": "What is H2O reaction?",
                "answer_type": "Paragraph",
                "answer": "The H2O dose during the thermal ALD process was only 50 ms, after which all valves were closed for 4 s to allow for the molecules to react. Therefore, this is\nreferred to as \u201cH2O reaction\u201d."
            },
            {
                "question_type": "Process-Oriented",
                "question": "Describe the thermal ALD cycle",
                "answer_type": "Paragraph",
                "answer": "For thermal ALD, the cycle consists of \n1. the exposure of the substrate to LiOtBu (97%, Sigma Aldrich) lithium precursor\n2.  H2O gas \n3. CO2 gas \nall alternated by argon purges"
            }
        ],
        "b": [
            {
                "question_type": "Process-Oriented",
                "question": "Are different lithium precursors used for thermal and plasma ALD?",
                "answer_type": "Yes/No",
                "answer": "No"
            },
            {
                "question_type": "Process-Oriented",
                "question": "How is plasma ALD executed?",
                "answer_type": "Paragraph",
                "answer": "The plasma-assisted ALD process consists of a combination of the substrate exposure to the same lithium precursor and to an O2-fed plasma with a plasma power of 100 W, alternated by argon purging steps. To ensure the gas\nflow and pressure have stabilized, the reactor was  filed with oxygen prior to switching on the plasma source"
            }
        ]
    },
    "bbox": {
        "a": {
            "x": 3,
            "y": 4,
            "width": 735,
            "height": 307
        },
        "b": {
            "x": 743,
            "y": 4,
            "width": 556,
            "height": 306
        }
    }
}

File: data/alde-imageminer/test/atomic-layer-deposition/experimental-usecase/21/images/fig_10.json
{
    "sample_id": "atomic-layer-deposition/experimental-usecase/21/fig_10",
    "classification": {
        "a": "multiple scatter plot",
        "b": "apparatus diagram"
    },
    "summarization": {
        "a": "The figure shows a impedance spectroscopy of 50 nm Li2CO3 films prepared by thermal and plasma-assisted ALD.",
        "b": "The figure depicts a equivalent circuits used to fit data with resistors (R_s, R_1) and capacitors (CPE_1, CPE_war)."
    },
    "data_extraction": {
      "a": "| Condition | Z_Re (k\u03a9) Range | Z_Im (k\u03a9) Peak |\n| --- | --- | --- |\n| Plasma | 0 \u2013 15 | ~5 |\n| Thermal | 0 \u2013 30 | ~15 |",
      "b": "| Model | Description |\n| --- | --- |\n| I | Rs \u2013 (R1 II CPE1) \u2013 CPEwar |\n| II | Rs \u2013 (R1 II CPE1) \u2013 (R2 II CPE2) \u2013 CPEwar |"
    },
    "vqa": {
        "a": [
            {
                "question_type": "Process-Oriented",
                "question": "How is the Li-ion conductivity of plasma and thermal ALD Li2CO3 layers investigated?",
                "answer_type": "Paragraph",
                "answer": "The Li-ion conductivity of plasma and thermal ALD Li2CO3 layers was investigated using impedance spectroscopy. The measurements were performed at open circuit potential (OCP) on 50 nm Li2CO3 flms deposited at 150 \u00b0C on a TiN current collector."
            },
            {
                "question_type": "Structure-Property",
                "question": "Do the Li2CO3 films show characteristics of an electrolyte?",
                "answer_type": "Paragraph",
                "answer": "Both the measured  thermal and plasma ALD layers show a behavior characteristic of a solid electrolyte: an intercept with the x-axis at high frequency,\na semi-circle at medium frequency and a 45\u00b0 inclined response at low frequency. Such behavior is typically associated with the ionic conductivity through a solid material. The high frequency intercept with the x-axis is generally attributed to the resistance of the cables, contacts and liquid electrolyte, the\nsemi-circle originates from the ionic conductivity through the solid material and its capacitive response."
            }
        ],
        "b": [
            {
                "question_type": "Process-Oriented",
                "question": "Why does the equivalent circuit consist of two models?",
                "answer_type": "Paragraph",
                "answer": "When equivalent circuit model I was tried to fit the response of the plasma deposited Li2CO3 layer, no adequate fit could be obtained. For this reason, model II was used. Thus thermal ALD process uses model I and plasma ALD process uses model II to fit the data."
            },
            {
                "question_type": "Comparative/Trend",
                "question": "How is the quality of the fit for both the models?",
                "answer_type": "Paragraph",
                "answer": "1. For model I used to fit thermal ALD, a low chi2 value of 5 *10-4 is obtained.\n2. For model II fitting plasma ALD, a low chi2 value of 2 *10-4 is obtained."
            }
        ]
    },
    "bbox": {
        "a": {
            "x": 4,
            "y": 5,
            "width": 483,
            "height": 518
        },
        "b": {
            "x": 6,
            "y": 532,
            "width": 476,
            "height": 387
        }
    }
}

File: data/alde-imageminer/test/atomic-layer-deposition/experimental-usecase/21/images/fig_2.json
{
    "sample_id": "atomic-layer-deposition/experimental-usecase/21/fig_2",
    "classification": {
        "a": "scatter plot",
        "b": "scatter plot"
    },
    "summarization": {
        "a": "Saturation curves for thermal ALD of Li2CO3. The line chart shows the growth per cycle (\u00c5) as a function of LiO'Bu dose (s), H2O dose and CO2 dose.",
        "b": "Saturation curves for  plasma-assisted ALD of Li2CO3. The line chart shows the growth per cycle (\u00c5) as a function of LiO'Bu dose and plasma duration."
    },
    "data_extraction": {
      "a": "| Parameter | Growth per Cycle (\u00c5) |\n| --- | --- |\n| LiO'Bu dose (s) | 0.6 |\n| H\u2082O dose (ms) | 0.6 |\n| CO\u2082 dose (s) | 0.6 |",
      "b": "| Parameter | Growth per Cycle (\u00c5) |\n| --- | --- |\n| LiO'Bu dose (s) | 0.8 |\n| Plasma duration (s) | 0.8 |"
    },
    "vqa": {
        "a": [
            {
                "question_type": "Process-Oriented",
                "question": "What is the standard condition used for the saturation studies of the thermal ALD?",
                "answer_type": "Factoid",
                "answer": "A LiOtBu dose of 6 s, a water dose of 50 ms and a CO2 dose of 2 s were chosen as standard conditions for thermal ALD of Li2CO3."
            },
            {
                "question_type": "Process-Oriented",
                "question": "How do the precursors react during the thermal process?",
                "answer_type": "Paragraph",
                "answer": "Without H2O dosing no film growth occurred and without CO2, LiOH was formed. Due to a slower response speed of the CO2 valve, dosing of 0.5 s or less did not deliver any CO2 in the chamber (no pressure increase was observed). Purge steps after LiOtBu and CO2 dose of 2 s are sufficient to remove the reaction products and unreacted species from the processing chamber, although 5 s purge was necessary for H2O. A growth per cycle of  0.60 \u00b0A was found for the thermal ALD process."
            }
        ],
        "b": [
            {
                "question_type": "Process-Oriented",
                "question": "How is the saturation behaviour for the plasma ALD process?",
                "answer_type": "Paragraph",
                "answer": "The saturation behavior of the surface reactions during the  two half cycles of the plasma-assisted ALD process, can be seen in b. For both half-cycles purge steps of 2 s are sufficient to remove the reaction products and unreacted species. A growth per cycle of 0.82 \u00b0A was obtained for a deposition temperature of 150 \u00b0C."
            },
            {
                "question_type": "Process-Oriented",
                "question": "Do both process achieve self-limiting growth?",
                "answer_type": "Yes/No",
                "answer": "Yes"
            }
        ]
    },
    "bbox": {
        "a": {
            "x": 1,
            "y": 4,
            "width": 745,
            "height": 403
        },
        "b": {
            "x": 752,
            "y": 5,
            "width": 541,
            "height": 403
        }
    }
}

File: data/alde-imageminer/test/atomic-layer-deposition/experimental-usecase/21/images/fig_3.json
{
    "sample_id": "atomic-layer-deposition/experimental-usecase/21/fig_3",
    "classification": {
        "a": "multiple line chart",
        "b": "multi-axis chart"
    },
    "summarization": {
        "a": "The chart plots the thickness of a material as a function of the number of cycles for different thermal and plasma treatments at various temperatures.",
        "b": "The chart plots the GPC SE and GPC EBS values against temperature for both thermal and plasma treatments."
    },
    "data_extraction": {
      "a": "| Number of Cycles | Thermal 150 \u00b0C | Plasma 50 \u00b0C | Plasma 200 \u00b0C | Plasma 275 \u00b0C | Plasma 300 \u00b0C |\n| --- | --- | --- | --- | --- | --- |\n| 0 | 0 | 0 | 0 | 0 | 0 |\n| 100 | 8 | 10 | 15 | 18 | 20 |\n| 200 | 15 | 18 | 25 | 28 | 30 |\n| 300 | 22 | 25 | 32 | 36 | 38 |\n| 400 | 28 | 32 | 38 | 42 | 45 |\n| 500 | 35 | 38 | 44 | 48 | 50 |\n| 600 | 42 | 45 | 50 | 54 | 58 |",
      "b": "| Temperature (\u00b0C) | GPC SE Thermal (\u00c5) | GPC SE Plasma (\u00c5) | GPC EBS Thermal (Li.at.nm-\u00b2) | GPC EBS Plasma (Li.at.nm-\u00b2) |\n| --- | --- | --- | --- | --- |\n| 50 | 0.3 | 0.8 | - | - |\n| 100 | 0.6 | 0.8 | - | - |\n| 150 | 0.5 | 0.8 | 3 | 4 |\n| 200 | 0.5 | 0.8 | 3 | 4 |\n| 275 | 0.5 | 0.8 | 3 | 4 |\n| 300 | 0.5 | 1.6 | 3 | 7 |"
    },
    "vqa": {
        "a": [
            {
                "question_type": "Process-Oriented",
                "question": "How does temperature of the substrate influence the plasma ALD process?",
                "answer_type": "Paragraph",
                "answer": "For plasma-assisted ALD and Tsub </=200 \u00b0C, the thickness of the films develops linearly with the number of cycles. For temperatures higher than 250 \u00b0C, the film thickness develops according to two slopes, which correlates with a transition in film chemical composition"
            },
            {
                "question_type": "Process-Oriented",
                "question": "Do both plasma and thermal ALD films exhibit linearity?",
                "answer_type": "Yes/No",
                "answer": "Yes"
            }
        ],
        "b": [
            {
                "question_type": "Process-Oriented",
                "question": "What is the lower limit of the ALD temperature window for thermal and plasma ALD processes?",
                "answer_type": "Paragraph",
                "answer": "It can be noticed that the growth per cycle of the thermal ALD process strongly decreases at 50 \u00b0C, indicating the lower limit of the temperature window. The ALD process window for the plasma-assisted process is extended towards lower temperatures, as it has a similar growth per cycle at 50 \u00b0C as at higher temperatures"
            },
            {
                "question_type": "Comparative/Trend",
                "question": "How does the GPC for plasma process compare with the thermal process?",
                "answer_type": "Paragraph",
                "answer": "The overall growth per cycle is higher for the plasma-assisted process as compared to the thermal process. This is more ofen observed for plasma processes due to the relatively high reactivity of the plasma species which could create a higher density of reactive surface sites"
            }
        ]
    },
    "bbox": {
        "a": {
            "x": 11,
            "y": 5,
            "width": 582,
            "height": 453
        },
        "b": {
            "x": 9,
            "y": 461,
            "width": 594,
            "height": 455
        }
    }
}

File: data/alde-imageminer/test/atomic-layer-deposition/experimental-usecase/21/images/fig_5.json
{
    "sample_id": "atomic-layer-deposition/experimental-usecase/21/fig_5",
    "classification": {
        "a": "multiple scatter plot"
    },
    "summarization": {
        "a": "The chart shows thickness versus number of cycles  of plasma assisted ALD of Li2CO3 for three different plasma exposure times."
    },
    "data_extraction": {
      "a": "| Number of Cycles | Thickness (nm) - 3 s plasma | Thickness (nm) - 5 s plasma | Thickness (nm) - 20 s plasma |\n| --- | --- | --- | --- |\n| 0 | 0 | 0 | 0 |\n| 50 | 5 | 8 | 10 |\n| 100 | 10 | 15 | 18 |\n| 150 | 15 | 22 | 26 |\n| 200 | 20 | 28 | 32 |\n| 250 | 25 | 33 | 38 |\n| 300 | 30 | 38 | 44 |\n| 350 | 35 | 43 | 48 |\n| 400 | 40 | 47 | 50 |"
    },
    "vqa": {
        "a": [
            {
                "question_type": "Process-Oriented",
                "question": "What can be observed from the thickness as a function of ALD cycles for the plasma process?",
                "answer_type": "Paragraph",
                "answer": "From the thickness evolution with number of ALD cycles for various plasma exposure times, it can be observed, the bulk growth per cycle for different plasma exposure times is similar"
            },
            {
                "question_type": "Process-Oriented",
                "question": "How can the formation of LiOH/Li2O be stimulated?",
                "answer_type": "Paragraph",
                "answer": "For longer plasma exposure times, the growth per cycle requires a lower number of ALD cycles to become linear, compared to shorter plasma exposure times. The formation of LiOH/Li2O can thus be further stimulated by prolonging the plasma exposure time."
            },
            {
                "question_type": "Process-Oriented",
                "question": "What is the temperature of the substrate for these plasma deposited films?",
                "answer_type": "Factoid",
                "answer": "300 \u00b0C"
            },
            {
                "question_type": "Process-Oriented",
                "question": "All the plasma process before this graph used a standard plasma exposure time of 3s",
                "answer_type": "Yes/No",
                "answer": "Yes"
            }
        ]
    },
    "bbox": {
        "a": {
            "x": 9,
            "y": 4,
            "width": 558,
            "height": 445
        }
    }
}

File: data/alde-imageminer/test/atomic-layer-deposition/experimental-usecase/21/images/fig_6.json
{
    "sample_id": "atomic-layer-deposition/experimental-usecase/21/fig_6",
    "classification": {
        "a": "multi spectra chart",
        "b": "multi spectra chart",
        "c": "multi spectra chart"
    },
    "summarization": {
        "a": "The figure shows the intensity of C 1s binding energy peaks at various energies",
        "b": "The figure displays the intensity of Li 1s binding energy peaks at various energies",
        "c": "The figure illustrates the intensity of O 1s binding energy peaks at various energies"
    },
    "data_extraction": {
      "a": "| Component | Binding Energy (eV) |\n| --- | --- |\n| Li\u2082CO\u2083 | ~290 |\n| C=O | ~288 |\n| C\u2013O | ~286 |\n| C\u2013C | ~284.5 |",
      "b": "| Component | Binding Energy (eV) |\n| --- | --- |\n| Li\u2082CO\u2083 | ~55.5 |",
      "c": "| Component | Binding Energy (eV) |\n| --- | --- |\n| Li\u2082CO\u2083 | ~532 |"
    },
    "vqa": {
        "a": [
            {
                "question_type": "Process-Oriented",
                "question": "Was depth profiling by sputtering procedure used to investigate the composition?",
                "answer_type": "Yes/No",
                "answer": "No"
            },
            {
                "question_type": "Structure-Property",
                "question": "How are the C1s XPS peaks fitted?",
                "answer_type": "Paragraph",
                "answer": "The binding energy scale was calibrated by using the hydrocarbon contamination C 1s peak at 285.0 eV. As expected, the C 1s spectrum shows a main peak at 290.1 eV assigned to the carbonate environment in Li2CO3. The other peaks fitted with a red line are associated with\nadventitious carbon on the sample surface"
            }
        ],
        "c": [
            {
                "question_type": "Process-Oriented",
                "question": "How is the slight asymmetry in O 1s peak accounted for?",
                "answer_type": "Paragraph",
                "answer": "The O 1s spectrum consists of a peak with a maximum at 531.8 eV. The shape of the peak is slightly asymmetric. To visualize the asymmetry a second peak is fitted to the data. The asymmetry can be explained by the crystallographic structure of Li2CO3 in which two oxygen atoms have an identical environment,\nbut the third oxygen has a different environment of surrounding atoms"
            }
        ],
        "b": [
            {
                "question_type": "Structure-Property",
                "question": "What is the stoichimetry of the film?",
                "answer_type": "Paragraph",
                "answer": "The obtained stoichiometry for this flm was: \n1. 33.0 at% lithium\n2.  17.7 at% carbon \n3. 49.3 at% oxygen\ncorresponding to stoichiometric Li2CO3"
            }
        ]
    },
    "bbox": {
        "a": {
            "x": 15,
            "y": 5,
            "width": 412,
            "height": 326
        },
        "b": {
            "x": 438,
            "y": 2,
            "width": 423,
            "height": 329
        },
        "c": {
            "x": 869,
            "y": 3,
            "width": 423,
            "height": 328
        }
    }
}

File: data/alde-imageminer/test/atomic-layer-deposition/experimental-usecase/21/images/fig_7.json
{
    "sample_id": "atomic-layer-deposition/experimental-usecase/21/fig_7",
    "classification": {
        "a": "stacked spectra chart"
    },
    "summarization": {
        "a": "The figure displays X-ray diffraction patterns for TiN samples prepared at different temperatures with reference peaks"
    },
    "data_extraction": {
      "a": "| Process | Temperature (\u00b0C) | Main Peaks Observed (2\u03b8 \u00b0) |\n| --- | --- | --- |\n| Thermal | 300 | ~36, ~42, ~62 |\n| Thermal | 150 | ~36, ~42, ~62 |\n| Thermal | 100 | ~36, ~42, ~62 |\n| Plasma | 250 | ~36, ~42, ~62 |\n| Plasma | 150 | ~36, ~42, ~62 |\n| Plasma | 50 | ~36, ~42, ~62 |"
    },
    "vqa": {
        "a": [
            {
                "question_type": "Process-Oriented",
                "question": "Is Gonio XRD technique more sensitive to 50 nm thick films?",
                "answer_type": "Yes/No",
                "answer": "No"
            },
            {
                "question_type": "Process-Oriented",
                "question": "What did the gonio measurements detect?",
                "answer_type": "Paragraph",
                "answer": "The gonio measurements, which detect periodicity of planes parallel to the surface, show only the peak at 31.7\u00b0, meaning the process yields a preferential crystal growth orientation in the <002> direction."
            },
            {
                "question_type": "Process-Oriented",
                "question": "How does the structure of the thermal ALD Li2CO3 films change with temperature?",
                "answer_type": "Paragraph",
                "answer": "For thermal ALD films, the crystallinity increases slightly with increasing deposition temperature. A similar trend was observed in literature for thermal ALD of Li2CO3 on Si (100) substrates using a LiN(SiMe3)2 precursor, although the crystalline growth started only at 180 \u00b0C according to their XRD spectra. The\nonset for crystalline growth could thus be influenced by the precursor, the substrate or a combination of both."
            },
            {
                "question_type": "Structure-Property",
                "question": "How does the structure of the plasma ALD Li2CO3 films change with temperature?",
                "answer_type": "Paragraph",
                "answer": "When considering the plasma ALD Li2CO3 films, the layer deposited at 50 \u00b0C is highly crystalline and oriented in the <002>direction, similar to the thermal process. At higher deposition temperatures, the spectra change significantly and the crystallinity seems to be suppressed."
            }
        ]
    },
    "bbox": {
        "a": {
            "x": 4,
            "y": 3,
            "width": 612,
            "height": 522
        }
    }
}

File: data/alde-imageminer/test/atomic-layer-deposition/experimental-usecase/23/images/figure_1.json
{
    "sample_id": "atomic-layer-deposition/experimental-usecase/23/figure_1",
    "classification": {
        "a": "line chart",
        "b": "process timing diagram"
    },
    "summarization": {
        "a": "A line chart showing the mass increase over time with a constant rate of 31 ng/cm\u00b2 per cycle.",
        "b": "A line chart showing the mass change over time, focusing on the time range of 240 to 340 seconds, with Ozone and TMGa exposures marked."
    },
    "data_extraction": {
      "a": "| Time (s) | Mass (ng/cm\u00b2) |\n| --- | --- |\n| 0 | 0 |\n| 200 | 200 |\n| 400 | 400 |\n| 600 | 600 |\n| 800 | 800 |\n| 1000 | 1000 |\n| 1200 | 1200 |",
      "b": "| Time (s) | Mass (ng/cm\u00b2) |\n| --- | --- |\n| 260 | 260 |\n| 280 | 255 |\n| 300 | 270 |\n| 320 | 320 |\n| 340 | 315 |"
    },
    "vqa": {
        "a": [
            {
                "question_type": "Comparative/Trend",
                "question": "What is the average mass change per cycle?",
                "answer_type": "Factoid",
                "answer": "An increase of 31 ng/cm^2 per cycle."
            },
            {
                "question_type": "Process-Oriented",
                "question": "What is the operating temperature for this experiment?",
                "answer_type": "Factoid",
                "answer": "350 \u00b0C."
            }
        ],
        "b": [
            {
                "question_type": "Comparative/Trend",
                "question": "What is the mass uptake during TMGa exposure?",
                "answer_type": "Factoid",
                "answer": "Roughly 40 ng/cm^2."
            },
            {
                "question_type": "Comparative/Trend",
                "question": "What is the mass loss during ozone exposure?",
                "answer_type": "Factoid",
                "answer": "Roughly 10 ng/cm^2."
            }
        ]
    },
    "bbox": {
        "a": {
            "x": 6,
            "y": 8,
            "width": 473,
            "height": 471
        },
        "b": {
            "x": 485,
            "y": 6,
            "width": 481,
            "height": 474
        }
    }
}

File: data/alde-imageminer/test/atomic-layer-deposition/experimental-usecase/23/images/figure_10.json
{
    "sample_id": "atomic-layer-deposition/experimental-usecase/23/figure_10",
    "classification": {
        "a": "line chart",
        "b": "line chart"
    },
    "summarization": {
        "a": "The chart shows the transmittance of Ga2O3 referenced to a fused SiO2 substrate background.",
        "b": "Determination of the optical bandgap of 4.95 eV by fitting the optical absorption data."
    },
    "data_extraction": {
      "a": "| Wavelength (nm) | Transmittance |\n| --- | --- |\n| 250 | 0 |\n| 300 | 100 |\n| 500 | 75 |\n| 1000 | 85 |\n| 1500 | 90 |\n| 2000 | 90 |",
      "b": "| Energy (eV) | (\u03b1h\u03bd)^2 (ev/cm)^2 |\n| --- | --- |\n| 4 | 0 |\n| 4.5 | 0 |\n| 5 | 1 |\n| 5.5 | 3 |\n| 6 | 5 |"
    },
    "vqa": {
        "a": [
            {
                "question_type": "Comparative/Trend",
                "question": "Over which wavelength range do the as-deposited Ga\u2082O\u2083 films exhibit high optical transparency?",
                "answer_type": "Factoid",
                "answer": "The films are highly transparent in the wavelength range of 300-2500 nm."
            },
            {
                "question_type": "Comparative/Trend",
                "question": "At what wavelength was the transmittance 100%?",
                "answer_type": "Factoid",
                "answer": "Around 300 nm."
            },
            {
                "question_type": "Comparative/Trend",
                "question": "What is the transmittance at 1000 nm?",
                "answer_type": "Factoid",
                "answer": "Around 80%."
            }
        ],
        "b": [
            {
                "question_type": "Process-Oriented",
                "question": "What is the determined optical band gap?",
                "answer_type": "Factoid",
                "answer": "4.95 eV."
            }
        ]
    },
    "bbox": {
        "a": {
            "x": 3,
            "y": 15,
            "width": 469,
            "height": 354
        },
        "b": {
            "x": 2,
            "y": 358,
            "width": 470,
            "height": 365
        }
    }
}

File: data/alde-imageminer/test/atomic-layer-deposition/experimental-usecase/23/images/figure_2.json
{
    "sample_id": "atomic-layer-deposition/experimental-usecase/23/figure_2",
    "classification": {
        "a": "stacked spectra chart",
        "b": "stacked spectra chart"
    },
    "summarization": {
        "a": "In situ FTIR difference spectra following 1, 3, and 5 TMGa-H2O exposures and one O3 exposure at 350 \u00b0C.",
        "b": "Enlarged image of symmetric CH3 deformation feature during first TMGa-H2O cycle and first O3 exposure."
    },
    "data_extraction": {
      "a": "| ALD Step | Wavenumber (cm-\u00b9) |\n| --- | --- |\n| 1st TMGa | Trough at 3730; Peaks at 1215, 2915, 2975 |\n| 1st Water | Troughs at 1215, 2915, 2975; Peak at 3730 |\n| 1st Ozone | Troughs at 1215, 2915, 2975; Peaks at 1372, 1586, 3730 |\n| 3rd TMGa |  |\n| 3rd Water |  |\n| 5th TMGa |  |\n| 5th Water |  |",
      "b": "| ALD Step | Wavenumber (cm-\u00b9) |\n| --- | --- |\n| 1st TMGa | Peaks at 1209, 1220 |\n| 1st Water | Trough at 1209 |\n| 1st Ozone | Trough at 1220 |"
    },
    "vqa": {
        "a": [
            {
                "question_type": "Process-Oriented",
                "question": "Where are the vibrations corresponding to symmetric and antisymmetric C-H stretching typically found?",
                "answer_type": "Paragraph",
                "answer": "At 2915 and 2975 cm^-1, respectively."
            },
            {
                "question_type": "Process-Oriented",
                "question": "Where can the hydroxyl groups typically be found?",
                "answer_type": "Factoid",
                "answer": "At 3730 cm^-1."
            },
            {
                "question_type": "Comparative/Trend",
                "question": "How do the FTIR difference spectra change after multiple cycles of water and TMGa exposure?",
                "answer_type": "Paragraph",
                "answer": "There are noticeable peaks and troughs after the first cycle. After three cycles, the changes are practically negligible and after five cycles, no changes are observed. This is an indication that no species are reacting or desorbing after 5 cycles of water and TMGa exposure."
            }
        ],
        "b": [
            {
                "question_type": "Process-Oriented",
                "question": "How does the absorption spectrum change after TMGa exposure?",
                "answer_type": "Factoid",
                "answer": "Two peaks appear at 1209 and 1220 cm^-1."
            }
        ]
    },
    "bbox": {
        "a": {
            "x": 5,
            "y": 3,
            "width": 537,
            "height": 524
        },
        "b": {
            "x": 532,
            "y": 4,
            "width": 466,
            "height": 525
        }
    }
}
