Repository: sciknoworg/sci-imageminer

## Project Overview  

**Sci-ImageMiner** is an annotation project on figures from **atomic layer deposition (ALD)** and **atomic layer etching (ALE)**, situated within the broader field of materials science and engineering. Within each of these categories, the data is further organized into the sub-categories **experimental-usecase** and **simulation-usecase**.

It aims to host gold-standard annotations for chart classification, data extraction, summarization, and question answering—providing both pilot and full-phase data to support multimodal AI research in scientific image understanding.

File: data/alde-imageminer/test/atomic-layer-deposition/experimental-usecase/23/images/figure_3.json
{
    "sample_id": "atomic-layer-deposition/experimental-usecase/23/figure_3",
    "classification": {
        "a": "stacked spectra chart"
    },
    "summarization": {
        "a": "The chart shows in situ FTIR difference spectra following consecutive TMGa-O3 exposures at 350 \u00b0C."
    },
    "data_extraction": {
      "a": "| ALD Step | Wavenumber (cm-\u00b9) |\n| --- | --- |\n| 1st TMGa | Trough at 1372, 1586, 3730; Peaks at 1215, 2915, 2975 |\n| 1st Ozone | Troughs at 1215, 2915, 2975; Peaks at 1372, 1586, 3730 |\n| 2nd TMGa | Trough at 1372, 1586, 3730; Peaks at 1215, 2915, 2975 |\n| 2nd Ozone | Troughs at 1215, 2915, 2975; Peaks at 1372, 1586, 3730 |\n| 3rd TMGa | Trough at 1372, 1586, 3730; Peaks at 1215, 2915, 2975 |\n| 3rd Ozone | Troughs at 1215, 2915, 2975; Peaks at 1372, 1586, 3730 |"
    },
    "vqa": {
        "a": [
            {
                "question_type": "Process-Oriented",
                "question": "What was the operating temperature during the ALD experiment?",
                "answer_type": "Factoid",
                "answer": "350 \u00b0C."
            },
            {
                "question_type": "Process-Oriented",
                "question": "Where are the formate (F) vibrations typically observed?",
                "answer_type": "Factoid",
                "answer": "At 1372 and 1586 cm^-1."
            },
            {
                "question_type": "Process-Oriented",
                "question": "How many ALD cycles are depicted here?",
                "answer_type": "Factoid",
                "answer": "3."
            },
            {
                "question_type": "Comparative/Trend",
                "question": "How do the FTIR difference spectra change over the ALD cycles?",
                "answer_type": "Paragraph",
                "answer": "During TMGa exposure, an increase is observed at three positions and a decrease is observed at three other positions. During Ozone exposure, the exact opposite changes are observed. This is an indication that the same species desorb/react during each ALD cycle."
            }
        ]
    },
    "bbox": {
        "a": {
            "x": 0,
            "y": 0,
            "width": 486,
            "height": 483
        }
    }
}

File: data/alde-imageminer/test/atomic-layer-deposition/experimental-usecase/23/images/figure_4.json
{
    "sample_id": "atomic-layer-deposition/experimental-usecase/23/figure_4",
    "classification": {
        "a": "multi spectra chart",
        "b": "scatter plot"
    },
    "summarization": {
        "a": "In situ FTIR spectra acquired after 5, 10, 15, 20, 25, and 30 complete TMGa-O3 ALD cycles at 350 \u00b0C referenced to the initial substrate spectrum.",
        "b": "Integrated absorbance of spectra in Figure 4a over the range 500\u2212800 cm\u22121 versus the number of TMGa-O3 ALD cycles."
    },
    "data_extraction": {
      "a": "| Wavenumber (cm-\u00b9) | Absorbance 5 Cycles | Absorbance 10 Cycles | Absorbance 15 Cycles | Absorbance 20 Cycles | Absorbance 25 Cycles | Absorbance 30 Cycles |\n| --- | --- | --- | --- | --- | --- | --- |\n| 1000 | 0.02 | 0.03 | 0.03 | 0.04 | 0.04 | 0.05 |\n| 900 | 0.03 | 0.05 | 0.07 | 0.08 | 0.10 | 0.12 |\n| 800 | 0.06 | 0.10 | 0.15 | 0.20 | 0.25 | 0.30 |\n| 700 | 0.10 | 0.18 | 0.25 | 0.32 | 0.38 | 0.45 |\n| 600 | 0.09 | 0.20 | 0.27 | 0.35 | 0.42 | 0.48 |\n| 500 | 0.05 | 0.12 | 0.20 | 0.28 | 0.34 | 0.40 |",
      "b": "| ALD cycles | Integrated absorbance |\n| --- | --- |\n| 5 | 25 |\n| 10 | 50 |\n| 15 | 75 |\n| 20 | 90 |\n| 25 | 115 |\n| 30 | 130 |"
    },
    "vqa": {
        "a": [
            {
                "question_type": "Process-Oriented",
                "question": "What spectral region was used to monitor the formation of Ga\u2082O\u2083 in the FTIR measurements?",
                "answer_type": "Factoid",
                "answer": "The 800\u2013500 cm\u207b\u00b9 region was used, where the bulk Ga\u2082O\u2083 vibrational modes are expected to appear."
            },
            {
                "question_type": "Comparative/Trend",
                "question": "How does the FTIR absorbance in the 800\u2013500 cm\u207b\u00b9 region change as the number of Ga\u2082O\u2083 ALD cycles increases?",
                "answer_type": "Factoid",
                "answer": "The absorbance increases with an increasing number of Ga\u2082O\u2083 ALD cycles, indicating progressive film growth."
            },
            {
                "question_type": "Process-Oriented",
                "question": "What type of substrate was used to enable clear FTIR observation of Ga\u2082O\u2083 features in this region?",
                "answer_type": "Factoid",
                "answer": "SiO\u2082 nanopowder."
            }
        ],
        "b": [
            {
                "question_type": "Process-Oriented",
                "question": "What does the linear increase of integrated absorbance with cycle number indicate about the growth mechanism?",
                "answer_type": "Factoid",
                "answer": "It indicates a layer-by-layer growth behavior of Ga\u2082O\u2083."
            }
        ]
    },
    "bbox": {
        "a": {
            "x": 5,
            "y": 5,
            "width": 464,
            "height": 478
        },
        "b": {
            "x": 485,
            "y": 4,
            "width": 480,
            "height": 479
        }
    }
}

File: data/alde-imageminer/test/atomic-layer-deposition/experimental-usecase/23/images/figure_6.json
{
    "sample_id": "atomic-layer-deposition/experimental-usecase/23/figure_6",
    "classification": {
        "a": "multiple scatter plot",
        "b": "multiple scatter plot"
    },
    "summarization": {
        "a": "The scatter plot shows the growth rate of a material as a function of TMGa exposure time at two different temperatures, 250\u00b0C and 350\u00b0C.",
        "b": "The scatter plot illustrates the growth rate of a material as a function of ozone exposure time at two different temperatures, 250\u00b0C and 350\u00b0C."
    },
    "data_extraction": {
      "a": "| TMGa exposure (sec) | Growth rate (\u00c5/cycle) 250 \u00b0C | Growth rate (\u00c5/cycle) 350 \u00b0C |\n| --- | --- | --- |\n| 0.5 | 0.4 | 0.5 |\n| 1.0 | 0.4 | 0.55 |\n| 2.0 | 0.4 | 0.55 |",
      "b": "| Ozone exposure (sec) | Growth rate (\u00c5/cycle) 250 \u00b0C | Growth rate (\u00c5/cycle) 350 \u00b0C |\n| --- | --- | --- |\n| 1 | 0.15 | 0.5 |\n| 3 | 0.3 | 0.5 |\n| 5 |  | 0.5 |\n| 6 | 0.4 | 0.55 |\n| 12 | 0.5 |  |\n| 18 | 0.5 |  |\n| 24 | 0.55 |  |"
    },
    "vqa": {
        "a": [
            {
                "question_type": "Comparative/Trend",
                "question": "At what minimum TMGa exposure time does the Ga\u2082O\u2083 growth rate become saturated?",
                "answer_type": "Factoid",
                "answer": "0.5 seconds."
            },
            {
                "question_type": "Comparative/Trend",
                "question": "What is the saturated Ga\u2082O\u2083 growth rate at 250 and 350 \u00b0C?",
                "answer_type": "Factoid",
                "answer": "Roughly 0.4 and 0.5 \u00c5/cycle, respectively."
            },
            {
                "question_type": "Comparative/Trend",
                "question": "How does substrate temperature affect ozone saturation behavior in Ga\u2082O\u2083 ALD, and what does this reveal about the rate-limiting step of the process?",
                "answer_type": "Paragraph",
                "answer": "The saturation of Ga\u2082O\u2083 growth with respect to ozone exposure occurs much faster at 350 \u00b0C than at 250 \u00b0C. At 350 \u00b0C, a saturated growth rate of 0.52 \u00c5/cycle is reached with ozone exposures as short as 3 seconds, whereas at 250 \u00b0C, exposure times of at least 12 seconds are required to reach the same growth rate. This temperature dependence indicates that the reaction between ozone and the TMGa-terminated surface is the rate-limiting step in the ALD process, as higher temperatures facilitate more rapid completion of this surface reaction."
            }
        ],
        "b": [
            {
                "question_type": "Comparative/Trend",
                "question": "How long must the ozone exposure be at 250 \u00b0C to reach saturation?",
                "answer_type": "Factoid",
                "answer": "At least 12 seconds."
            }
        ]
    },
    "bbox": {
        "a": {
            "x": 5,
            "y": 2,
            "width": 471,
            "height": 370
        },
        "b": {
            "x": 4,
            "y": 365,
            "width": 471,
            "height": 363
        }
    }
}

File: data/alde-imageminer/test/atomic-layer-deposition/experimental-usecase/23/images/figure_7.json
{
    "sample_id": "atomic-layer-deposition/experimental-usecase/23/figure_7",
    "classification": {
        "a": "multiple scatter plot"
    },
    "summarization": {
        "a": "The scatter plot shows the relationship between temperature and growth rate for ozone exposure times of 6 seconds, 24 seconds, and 72 seconds."
    },
    "data_extraction": {
      "a": "| Temperature (\u00b0C) | Growth rate (\u00c5/cycle) |\n| --- | --- |\n| 200 | 0.2 |\n| 225 | 0.3 |\n| 250 | 0.4 |\n| 275 | 0.5 |\n| 300 | 0.5 |\n| 325 | 0.5 |\n| 350 | 0.5 |\n| 375 | 0.5 |\n| 400 | 0.5 |\n| 450 | 0.4 |"
    },
    "vqa": {
        "a": [
            {
                "question_type": "Process-Oriented",
                "question": "What is the growth rate at 200 \u00b0C?",
                "answer_type": "Factoid",
                "answer": "0.2 \u00c5/cycle."
            },
            {
                "question_type": "Process-Oriented",
                "question": "What is the growth rate at 450 \u00b0C?",
                "answer_type": "Factoid",
                "answer": "0.4 \u00c5/cycle."
            },
            {
                "question_type": "Process-Oriented",
                "question": "What is the growth rate at 400 \u00b0C?",
                "answer_type": "Factoid",
                "answer": "0.5 \u00c5/cycle."
            },
            {
                "question_type": "Comparative/Trend",
                "question": "How does the growth rate change as a function of temperature?",
                "answer_type": "Paragraph",
                "answer": "First, the growth rate increases as a function of temperature. It plateaus at 0.5 \u00c5/cycle at 275 \u00b0C. Above 400 \u00b0C, the growth rate starts to decrease. This means that the temperature window for this ALD process is between 275 and 400 \u00b0C."
            }
        ]
    },
    "bbox": {
        "a": {
            "x": 0,
            "y": 0,
            "width": 475,
            "height": 475
        }
    }
}

File: data/alde-imageminer/test/atomic-layer-deposition/experimental-usecase/23/images/figure_9.json
{
    "sample_id": "atomic-layer-deposition/experimental-usecase/23/figure_9",
    "classification": {
        "a": "multi spectra chart"
    },
    "summarization": {
        "a": "The chart displays XRD measurements from two 800 \u00c5 Ga2O3 films, with (a) as-deposited at 350 \u00b0C and (b) annealed at 900 \u00b0C for 20 minutes under Ar."
    },
    "data_extraction": {
      "a": "| Sample | 2\u03b8 (degrees) |\n| --- | --- |\n| As-deposited |  |\n| Annealed at 900 \u00b0C | Peaks at 31, 32, 38, 39, 50, 60 |"
    },
    "vqa": {
        "a": [
            {
                "question_type": "Process-Oriented",
                "question": "What was the temperature at which the Ga2O3 film was annealed?",
                "answer_type": "Factoid",
                "answer": "900 \u00b0C."
            },
            {
                "question_type": "Process-Oriented",
                "question": "What was the film thickness?",
                "answer_type": "Factoid",
                "answer": "800 \u00c5"
            },
            {
                "question_type": "Process-Oriented",
                "question": "How long was the film annealed?",
                "answer_type": "Factoid",
                "answer": "20 minutes under argon atmosphere."
            },
            {
                "question_type": "Comparative/Trend",
                "question": "How does annealing affect the film properties?",
                "answer_type": "Paragraph",
                "answer": "The as-deposited film (a) shows no signals in the XRD measurements, whilst the annealed film (b) does show clear peaks/signals. This means that the annealing caused the amorphous as-deposited film to crystallize. The authors have determined the crystallinity of the film to be \u03b2-Ga2O3."
            }
        ]
    },
    "bbox": {
        "a": {
            "x": 0,
            "y": 0,
            "width": 477,
            "height": 500
        }
    }
}

File: data/alde-imageminer/test/atomic-layer-deposition/experimental-usecase/24/images/figure_2.json
{
    "sample_id": "atomic-layer-deposition/experimental-usecase/24/figure_2",
    "classification": {
        "a": "multi-axis chart"
    },
    "summarization": {
        "a": "The figure shows the saturation behavior of a Ti-based ALD process on a 300 mm wafer at 280 \u00b0C. The mean film thickness remains nearly constant at ~4.8\u20135.0 nm across pulse times, confirming self-limiting growth, while large error bars at short pulses indicate poor wafer-scale coverage. Uniformity improves from ~9% at 100 ms to below 1% at ~1000 ms, demonstrating that sufficient pulse time is required to achieve uniform deposition over large areas."
    },
    "data_extraction": {
      "a": "| Ti Precursor Pulse Time (ms) | Value | Parameter |\n| --- | --- | --- |\n| 0 |  | Mean film thickness (nm) |\n| 0 |  | Uniformity (%) |\n| 100 | 5.17 | Mean film thickness (nm) |\n| 100 | 8.7 | Uniformity (%) |\n| 200 | 4.95 | Mean film thickness (nm) |\n| 200 | 4.91 | Uniformity (%) |\n| 300 | 4.96 | Mean film thickness (nm) |\n| 300 | 5.63 | Uniformity (%) |\n| 400 | 4.89 | Mean film thickness (nm) |\n| 400 | 7.4 | Uniformity (%) |\n| 500 | 4.71 | Mean film thickness (nm) |\n| 500 | 5.36 | Uniformity (%) |\n| 600 | 4.86 | Mean film thickness (nm) |\n| 600 | 4.3 | Uniformity (%) |\n| 700 | 4.78 | Mean film thickness (nm) |\n| 700 | 2.09 | Uniformity (%) |\n| 800 | 4.88 | Mean film thickness (nm) |\n| 800 | 2.32 | Uniformity (%) |\n| 900 | 4.86 | Mean film thickness (nm) |\n| 900 | 1.4 | Uniformity (%) |\n| 1000 |  | Mean film thickness (nm) |\n| 1000 | 0.864 | Uniformity (%) |\n| 1100 |  | Mean film thickness (nm) |\n| 1100 | 0.66 | Uniformity (%) |\n| 1200 |  | Mean film thickness (nm) |\n| 1200 | 0.79 | Uniformity (%) |\n| 1300 |  | Mean film thickness (nm) |\n| 1300 |  | Uniformity (%) |\n| 1400 |  | Mean film thickness (nm) |\n| 1400 |  | Uniformity (%) |\n| 1500 | 4.96 | Mean film thickness (nm) |\n| 1500 | 1.17 | Uniformity (%) |\n| 1600 |  | Mean film thickness (nm) |\n| 1600 |  | Uniformity (%) |"
    },
    "vqa": {
        "a": [
            {
                "question_type": "Process-Oriented",
                "question": "In this ALD process, what two sequential steps are repeated for each cycle, and why does increasing the precursor pulse time initially increase the mean thickness?",
                "answer_type": "Paragraph",
                "answer": "The repeated sequence is: 1) Ti precursor pulse, 2) Purge, 3) Reactant pulse (e.g., H\u2082O), 4) Purge. A longer precursor pulse allows more time for the precursor to diffuse and fully saturate all reactive sites on the wafer surface, increasing the adsorbed amount per cycle and thus the growth per cycle (GPC) until saturation."
            },
            {
                "question_type": "Comparative/Trend",
                "question": "Compare the data at 1000 ms vs. 1500 ms. The thickness and uniformity are virtually identical. Why is operating at 1500 ms considered 'safe but wasteful,' and what is the specific cost driver?",
                "answer_type": "Paragraph",
                "answer": "Both 1000 ms and 1500 ms yield <1% uniformity and ~5 nm thickness. The process result is identical.  Trade-off: Operating at 1500 ms is wasteful. The specific cost driver is Precursor consumption and throughput. The extra 500 ms per cycle adds up significantly over thousands of cycles (e.g., adding minutes to the process time) and wastes expensive Titanium precursor that is simply pumped out of the exhaust without reacting, increasing the cost."
            },
            {
                "question_type": "Structure-Property",
                "question": "How does the precursor pulse time affect the film's thickness uniformity across the 300 mm wafer, and what transport phenomenon causes the uniformity to peak at an intermediate pulse time?",
                "answer_type": "Paragraph",
                "answer": "Uniformity improves then slightly degrades. At short pulses, precursor depletion across the wafer causes center-to-edge non-uniformity. An intermediate pulse allows full, even saturation (best uniformity). Very long pulses may lead to parasitic CVD or desorption, reintroducing non-uniformity."
            },
            {
                "question_type": "Application/Performance",
                "question": "Based on the trends, what is the optimal precursor pulse time range for this process, and why is this critical for semiconductor device fabrication?",
                "answer_type": "Paragraph",
                "answer": "The optimal range is just beyond the knee where thickness saturates and uniformity is near its peak (~150-200 ms). This ensures reproducible thickness (controlled GPC) and excellent wafer-scale uniformity, both of which are critical for device performance and yield in integrated circuit manufacturing."
            }
        ]
    },
    "bbox": {
        "a": {
            "x": 0,
            "y": 3,
            "width": 633,
            "height": 448
        }
    }
}

File: data/alde-imageminer/test/atomic-layer-deposition/experimental-usecase/24/images/figure_3.json
{
    "sample_id": "atomic-layer-deposition/experimental-usecase/24/figure_3",
    "classification": {
        "a": "multi-axis chart"
    },
    "summarization": {
        "a": "This figure represents how substrate temperature affects two key properties in an ALD process: Growth Per Cycle (GPC) increases monotonically with temperature, while Film Density peaks at an optimal temperature (~325\u00b0C) before decreasing."
    },
    "data_extraction": {
      "a": "| Substrate temperature (\u00b0C) | Value | Condition |\n| --- | --- | --- |\n| 225.0 |  | Growth per cycle (\u00c5) |\n| 225.0 |  | Film density (g/cm\u00b3) |\n| 233.5 | 0.21 | Growth per cycle (\u00c5) |\n| 233.5 | 3.89 | Film density (g/cm\u00b3) |\n| 245.31 | 0.20 | Growth per cycle (\u00c5) |\n| 245.31 | 3.93 | Film density (g/cm\u00b3) |\n| 256.5 | 0.21 | Growth per cycle (\u00c5) |\n| 256.5 | 3.97 | Film density (g/cm\u00b3) |\n| 268.0 | 0.23 | Growth per cycle (\u00c5) |\n| 268.0 | 3.99 | Film density (g/cm\u00b3) |\n| 280.0 | 0.23 | Growth per cycle (\u00c5) |\n| 280.0 | 4.00 | Film density (g/cm\u00b3) |\n| 291.8 | 0.26 | Growth per cycle (\u00c5) |\n| 291.8 | 4.00 | Film density (g/cm\u00b3) |\n| 324.0 | 0.28 | Growth per cycle (\u00c5) |\n| 324.0 | 4.18 | Film density (g/cm\u00b3) |\n| 350.0 | 0.50 | Growth per cycle (\u00c5) |\n| 350.0 | 3.97 | Film density (g/cm\u00b3) |"
    },
    "vqa": {
        "a": [
            {
                "question_type": "Process-Oriented",
                "question": "Identify the specific temperature at which the process transitions from a stable, self-limiting regime to an uncontrolled growth mode. What two simultaneous signal changes in the graph confirm this loss of process control?",
                "answer_type": "Paragraph",
                "answer": "The loss of control is signaled by the simultaneous spike in Growth Per Cycle (rising to ~0.5 \u00c5) and the sharp drop in Film Density (falling to <4.0 g/cm\u00b3). This divergence typically indicates precursor thermal decomposition (CVD component), where the reaction is no longer limited by surface sites but by the continuous supply of reactant, leading to rapid but porous growth."
            },
            {
                "question_type": "Comparative/Trend",
                "question": "Compare the process performance at 275\u00b0C versus 325\u00b0C. If the objective is to fabricate a hermetic barrier layer where density is the critical quality metric, which temperature is the superior choice, and is there a throughput penalty?",
                "answer_type": "Paragraph",
                "answer": "325\u00b0C is the superior choice. It maximizes the critical density metric for barrier performance. Furthermore, there is no throughput penalty; in fact, the growth rate is higher at 325\u00b0C, making it a \"win-win\" operating point compared to 275\u00b0C."
            },
            {
                "question_type": "Structure-Property",
                "question": "Analyze the density trend (triangles) between 240\u00b0C and 325\u00b0C. How does increasing thermal energy within this window physically alter the film structure to produce the observed trend?",
                "answer_type": "Paragraph",
                "answer": "The increasing thermal energy enhances the surface diffusion of adsorbed species, allowing atoms to settle into thermodynamically favorable, tightly packed lattice positions. This structural ordering reduces voids and efficiently removes bulky ligands, resulting in the continuous densification observed up to the 325\u00b0C thermal stability limit."
            },
            {
                "question_type": "Application/Performance",
                "question": "The film grown at 350\u00b0C exhibits a high growth rate but low density. Why would this specific film be unsuitable for a 'Gate Dielectric' application in a transistor, despite being faster to deposit?",
                "answer_type": "Paragraph",
                "answer": "The sharp drop in density at 350\u00b0C indicates a porous, defect-rich microstructure likely containing trapped impurities from the decomposed precursor. For a gate dielectric, such defects act as leakage paths and charge traps. Consequently, this film would exhibit high leakage current and poor electrical reliability, failing to insulate the gate effectively despite the manufacturing speed advantage."
            }
        ]
    },
    "bbox": {
        "a": {
            "x": 0,
            "y": 3,
            "width": 627,
            "height": 432
        }
    }
}

File: data/alde-imageminer/test/atomic-layer-deposition/experimental-usecase/24/images/figure_4.json
{
    "sample_id": "atomic-layer-deposition/experimental-usecase/24/figure_4",
    "classification": {
        "a": "multi spectra chart",
        "b": "multi spectra chart"
    },
    "summarization": {
        "a": "The spectral chart shows high-resolution XPS spectra of a titanium oxide film.displays the Ti 2p spin-orbit doublet with Ti 2p\u2083/\u2082 at ~459.0 eV and Ti 2p\u2081/\u2082 at ~464.7 eV (\u0394 \u2248 5.7 eV), confirming titanium in the fully oxidized Ti\u2074\u207a state (TiO\u2082).",
        "b": "The spectral chart  shows an O 1s peak at ~530.5 eV from lattice oxygen, with a higher-binding-energy shoulder (~532 eV) attributed to surface hydroxyl groups or adsorbed species."
    },
    "data_extraction": {
      "a": "| Binding Energy (eV) | Intensity (10\u00b3 counts/s) | Condition | Remark |\n| --- | --- | --- | --- |\n| 454 | 0.49 | Ti 2p measured |  |\n| 454 | 0.49 | Background |  |\n| 455 | 0.55 | Ti 2p measured |  |\n| 455 | 0.55 | Background |  |\n| 456 | 0.60 | Ti 2p measured |  |\n| 456 | 0.60 | Background |  |\n| 457 | 0.71 | Ti 2p measured |  |\n| 457 | 0.49 | Background |  |\n| 458 | 1.61 | Ti 2p measured |  |\n| 458 | 0.49 | Background |  |\n| 459 | 17.23 | Ti 2p measured | Primary peak |\n| 459 | 0.91 | Background |  |\n| 460 | 8.48 | Ti 2p measured |  |\n| 460 | 1.34 | Background |  |\n| 461 | 2.08 | Ti 2p measured |  |\n| 461 | 1.50 | Background |  |\n| 462 | 1.76 | Ti 2p measured |  |\n| 462 | 1.50 | Background |  |\n| 463 | 2.13 | Ti 2p measured |  |\n| 463 | 1.50 | Background |  |\n| 464 | 3.77 | Ti 2p measured |  |\n| 464 | 1.55 | Background |  |\n| 465 | 6.20 | Ti 2p measured | Secondary peak |\n| 465 | 1.76 | Background |  |\n| 466 | 4.04 | Ti 2p measured |  |\n| 466 | 1.87 | Background |  |\n| 467 | 2.45 | Ti 2p measured |  |\n| 467 | 2.03 | Background |  |\n| 468 | 2.13 | Ti 2p measured |  |\n| 468 | 2.03 | Background |  |\n| 469 | 2.03 | Ti 2p measured |  |\n| 469 |  | Background |  |\n| 470 | 2.24 | Ti 2p measured |  |\n| 470 |  | Background |  |",
      "b": "| Binding Energy (eV) | Intensity (10\u00b3 counts/s) | Condition | Remark |\n| --- | --- | --- | --- |\n| 525 | 2.26 | O 1s measured |  |\n| 525 | 2.26 | O 1s TiOx |  |\n| 525 | 2.26 | O 1s |  |\n| 525 |  | Background |  |\n| 526 | 2.26 | O 1s measured |  |\n| 526 | 2.26 | O 1s TiOx |  |\n| 526 | 2.26 | O 1s |  |\n| 526 |  | Background |  |\n| 527 | 2.26 | O 1s measured |  |\n| 527 | 2.26 | O 1s TiOx |  |\n| 527 | 2.26 | O 1s |  |\n| 527 |  | Background |  |\n| 528 | 2.39 | O 1s measured |  |\n| 528 | 2.39 | O 1s TiOx |  |\n| 528 | 2.39 | O 1s |  |\n| 528 |  | Background |  |\n| 529 | 2.78 | O 1s measured |  |\n| 529 | 2.71 | O 1s TiOx |  |\n| 529 | 2.45 | O 1s |  |\n| 529 | 2.39 | Background |  |\n| 530 | 22.20 | O 1s measured | Primary peak |\n| 530 | 21.70 | O 1s TiOx |  |\n| 530 | 2.71 | O 1s |  |\n| 530 | 2.45 | Background |  |\n| 531 | 16.40 | O 1s measured |  |\n| 531 | 15.11 | O 1s TiOx |  |\n| 531 | 3.88 | O 1s |  |\n| 531 | 2.65 | Background |  |\n| 532 | 5.03 | O 1s measured |  |\n| 532 | 3.22 | O 1s TiOx |  |\n| 532 | 4.71 | O 1s |  |\n| 532 | 2.84 | Background |  |\n| 533 | 3.48 | O 1s measured |  |\n| 533 | 2.84 | O 1s TiOx |  |\n| 533 | 3.55 | O 1s |  |\n| 533 | 2.78 | Background |  |\n| 534 | 2.78 | O 1s measured |  |\n| 534 | 2.78 | O 1s TiOx |  |\n| 534 | 2.84 | O 1s |  |\n| 534 | 2.71 | Background |  |\n| 535 | 2.90 | O 1s measured |  |\n| 535 | 2.90 | O 1s TiOx |  |\n| 535 |  | O 1s |  |\n| 535 |  | Background |  |\n| 536 | 3.16 | O 1s measured |  |\n| 536 | 3.16 | O 1s TiOx |  |\n| 536 |  | O 1s |  |\n| 536 |  | Background |  |"
    },
    "vqa": {
        "a": [
            {
                "question_type": "Process-Oriented",
                "question": "Based on the peak position in label (a) at 459 eV, determine the oxidation state of the titanium. If the process had failed to supply sufficient oxidant (leaving the film metallic), where would the Ti 2p_{3/2} peak appear?",
                "answer_type": "Paragraph",
                "answer": "The binding energy at ~459 eV is characteristic of fully oxidized Ti\u2074\u207a in a TiO\u2082 lattice. If the film were under-oxidized or metallic (Ti\u2070), the Ti 2p\u2083/\u2082 peak would shift to a much lower binding energy, around 453.8\u2013454 eV."
            },
            {
                "question_type": "Comparative/Trend",
                "question": "Compare the intensity of the lattice peak (530.5 eV) vs. the shoulder peak (~532 eV). If a post-deposition annealing (PDA) step at 400\u00b0C were applied, how would this ratio likely change, and what would that imply about the film's stability?",
                "answer_type": "Paragraph",
                "answer": "Annealing typically drives off loosely bound surface species (water/hydroxyle) and densifies the lattice. Therefore, the shoulder peak (~532 eV) would decrease in area, while the lattice peak (530.5 eV) would become sharper and more dominant. This would imply a more stable, stoichiometric, and dense TiO2 film with fewer surface defects."
            },
            {
                "question_type": "Application/Performance",
                "question": "TiO\u2082 is often used as a leakage-blocking dielectric. If the XPS in panel (a) showed a broadening or a 'hump' on the lower energy side (~457 eV), it would indicate the presence of Ti\u00b3\u207a. Why is the absence of this feature in the graph critical for device performance?",
                "answer_type": "Paragraph",
                "answer": "The sharp, symmetrical peaks in panel (a) confirm the absence of Ti\u00b3\u207a (sub-oxide) states. This is important because Ti\u00b3\u207a is associated with oxygen vacancies, which act as conductive defects (n-type dopants). A film containing Ti\u00b3\u207a would show higher leakage current, whereas the purely Ti\u2074\u207a film observed here ensures good electrical insulation."
            }
        ],
        "b": [
            {
                "question_type": "Structure-Property",
                "question": "In this figure, the spectrum is deconvoluted into 'O 1s TiOx' (Lattice) and 'O 1s' (Shoulder/Defect). Physically, why is the presence of the shoulder species (at ~532 eV) chemically necessary for the next cycle of Atomic Layer Deposition to occur?",
                "answer_type": "Paragraph",
                "answer": "The peak at ~532 eV typically corresponds to surface hydroxyl groups (Ti-OH). In ALD, these hydroxyls act as the reactive nucleation sites. Without them, the incoming precursor (like TiCl4 or TDMAT) would have no chemical handle to react with, leading to poor nucleation or no growth."
            }
        ]
    },
    "bbox": {
        "a": {
            "x": 5,
            "y": 3,
            "width": 625,
            "height": 453
        },
        "b": {
            "x": 7,
            "y": 454,
            "width": 623,
            "height": 443
        }
    }
}

File: data/alde-imageminer/test/atomic-layer-deposition/experimental-usecase/24/images/figure_5.json
{
    "sample_id": "atomic-layer-deposition/experimental-usecase/24/figure_5",
    "classification": {
        "a": "multi spectra chart"
    },
    "summarization": {
        "a": "The multi line chart shows Time-of-Flight Secondary Ion Mass Spectrometry (TOF-SIMS) depth profiles characterizing carbon contamination decreases with increasing deposition temperature (235\u2013295 \u00b0C). Films grown at lower temperature exhibit higher carbon content, while higher temperatures promote cleaner films due to more complete ligand removal and byproduct desorption."
    },
    "data_extraction": {
      "a": "| Sputtering time (s) | Carbon content (counts/s) | Condition |\n| --- | --- | --- |\n| 0 | 213.8 | 235 \u00b0C |\n| 0 | 171.8 | 250 \u00b0C |\n| 0 | 172.0 | 260 \u00b0C |\n| 0 | 172.0 | 270 \u00b0C |\n| 0 | 172.0 | 285 \u00b0C |\n| 0 | 172.0 | 295 \u00b0C |\n| 50 | 306.0 | 235 \u00b0C |\n| 50 | 259.7 | 250 \u00b0C |\n| 50 | 129.8 | 260 \u00b0C |\n| 50 | 79.2 | 270 \u00b0C |\n| 50 | 41.6 | 285 \u00b0C |\n| 50 | 20.8 | 295 \u00b0C |\n| 100 | 440.2 | 235 \u00b0C |\n| 100 | 369.2 | 250 \u00b0C |\n| 100 | 222.11 | 260 \u00b0C |\n| 100 | 117.33 | 270 \u00b0C |\n| 100 | 79.27 | 285 \u00b0C |\n| 100 | 29.0 | 295 \u00b0C |\n| 150 | 1301.25 | 235 \u00b0C |\n| 150 | 923.36 | 250 \u00b0C |\n| 150 | 574.89 | 260 \u00b0C |\n| 150 | 189.0 | 270 \u00b0C |\n| 150 | 113.02 | 285 \u00b0C |\n| 150 | 54.16 | 295 \u00b0C |\n| 200 | 612.56 | 235 \u00b0C |\n| 200 | 507.79 | 250 \u00b0C |\n| 200 | 453.20 | 260 \u00b0C |\n| 200 | 516.03 | 270 \u00b0C |\n| 200 | 465.80 | 285 \u00b0C |\n| 200 | 318.64 | 295 \u00b0C |\n| 250 | 511.71 | 235 \u00b0C |\n| 250 | 381.82 | 250 \u00b0C |\n| 250 | 343.76 | 260 \u00b0C |\n| 250 | 306.09 | 270 \u00b0C |\n| 250 | 238.98 | 285 \u00b0C |\n| 250 | 217.79 | 295 \u00b0C |\n| 300 | 427.74 | 235 \u00b0C |\n| 300 | 343.76 | 250 \u00b0C |\n| 300 | 301.77 | 260 \u00b0C |\n| 300 | 255.86 | 270 \u00b0C |\n| 300 | 222.11 | 285 \u00b0C |\n| 300 | 176.20 | 295 \u00b0C |\n| 350 | 348.00 | 235 \u00b0C |\n| 350 | 276.66 | 250 \u00b0C |\n| 350 | 243.00 | 260 \u00b0C |\n| 350 | 217.79 | 270 \u00b0C |\n| 350 | 192.68 | 285 \u00b0C |\n| 350 | 138.13 | 295 \u00b0C |"
    },
    "vqa": {
        "a": [
            {
                "question_type": "Process-Oriented",
                "question": "Based on the trend indicated by the arrow, how should a process engineer adjust the heater setpoint to minimize electrical leakage caused by carbon impurities? Quantify the relative reduction in peak carbon count when shifting from 235\u00b0C to 295\u00b0C.",
                "answer_type": "Paragraph",
                "answer": "The engineer should increase the temperature to 295\u00b0C. The peak carbon count in Region III drops from ~1350 counts/s at 235\u00b0C to ~350 counts/s at 295\u00b0C. This roughly 4x reduction confirms that operating at the upper limit of the thermal window is essential for film purity."
            },
            {
                "question_type": "Comparative/Trend",
                "question": "Compare the 235\u00b0C (Black) and 295\u00b0C (Gold) profiles. While 295\u00b0C yields a purer film, identify a scenario involving a flexible polymer substrate where the engineer is forced to choose the 'conataminated' 235\u00b0C process.",
                "answer_type": "Paragraph",
                "answer": "If the substrate is a temperature-sensitive polymer (e.g., PET or PEN) with a glass transition temperature below 250\u00b0C, operating at 295\u00b0C would melt or warp the device. In this case, the engineer must accept the higher carbon contamination of the 235\u00b0C process as the necessary trade-off to maintain mechanical integrity."
            },
            {
                "question_type": "Structure-Property",
                "question": "Why does the carbon content peak so sharply here compared to the steady-state film (Region II), and what does this imply about the 'Nucleation Phase' of the ALD process?",
                "answer_type": "Paragraph",
                "answer": "The spike in Region III suggests that during the initial cycles (nucleation), the reaction chemistry is different from the steady-state growth. The precursors likely reacted incompletely with the native substrate surface or were trapped by initial surface contaminants, creating a specific carbon-rich interfacial layer before the film quality stabilized in Region II."
            },
            {
                "question_type": "Application/Performance",
                "question": "Carbon impurities often generate trap states within a dielectric bandgap. Based on the data in Region II (Thin Film), which device would exhibit a longer 'Time-Dependent Dielectric Breakdown' (TDDB) lifetime: one made at 250\u00b0C (Red) or 285\u00b0C (Pink)?",
                "answer_type": "Paragraph",
                "answer": "The TOF-SIMS data shows significantly lower carbon content in Region II for the 285\u00b0C sample compared to the 250\u00b0C sample. Lower carbon means fewer defect sites to trap charge or facilitate conduction paths (leakage), thereby improving the dielectric's reliability and resistance to breakdown over time."
            }
        ]
    },
    "bbox": {
        "a": {
            "x": 2,
            "y": 3,
            "width": 626,
            "height": 443
        }
    }
}

File: data/alde-imageminer/test/atomic-layer-deposition/experimental-usecase/24/images/figure_6.json
{
    "sample_id": "atomic-layer-deposition/experimental-usecase/24/figure_6",
    "classification": {
        "a": "stacked spectra chart"
    },
    "summarization": {
        "a": "The GI-XRD patterns show that the crystal structure of TiO\u2082 thin films strongly depends on the substrate and temperature. Films grown on TiN crystallize directly into the anatase phase (2\u03b8 \u2248 25.3\u00b0) even at low temperatures and remain stable up to 600 \u00b0C, while films on Ru are amorphous at low temperature and transform into the rutile phase (2\u03b8 \u2248 27.5\u00b0) only after high-temperature annealing. This demonstrates that substrate-induced effects control TiO\u2082 polymorph formation and thermal crystallization behavior."
    },
    "data_extraction": {
      "a": "| Substrate | Anneal temperature (\u00b0C) | 2\u03b8 (\u00b0) | Phase / peak assignment |\n| --- | --- | --- | --- |\n| TiN | 100 | 24 | TiO\u2082 anatase |\n| TiN | 100 | 27 | TiO\u2082 rutile |\n| TiN | 600 | 24 | TiO\u2082 anatase |\n| TiN | 600 | 27 | TiO\u2082 rutile |\n| Ru (ruthenium) | 100\u2013900 | 38\u201344 | Ru substrate peaks (set) |\n| TiO\u2082 on Ru | 100\u2013900 | 24\u201327 | Mixed anatase / rutile TiO\u2082 |"
    },
    "vqa": {
        "a": [
            {
                "question_type": "Process-Oriented",
                "question": "Based on the XRD data, which substrate (Ru or TiN) acts as the correct template to enforce this specific crystal structure for eg - anatase in this case?",
                "answer_type": "Paragraph",
                "answer": "The top set of curves explicitly shows the \"TiO\u2082 Anatase\" peak at  ~25degrees for films grown on TiN. In contrast, the Ruthenium substrate promotes the Rutile phase or amorphous growth, making TiN the mandatory choice for achieving the Anatase polymorph."
            },
            {
                "question_type": "Comparative/Trend",
                "question": "Rutile TiO\u2082 has a higher dielectric constant (k \u2248 80) than anatase (k \u2248 40), making it more suitable for capacitor applications. If a ruthenium substrate is used to obtain the rutile phase, what is the required thermal cost or processing trade-off needed to fully crystallize the film?",
                "answer_type": "Paragraph",
                "answer": "To achieve the high-k Rutile phase on Ruthenium, the data shows the process requires high temperatures (approaching 900\u00b0C) to produce strong, sharp diffraction peaks. This high thermal budget might damage other sensitive components on the chip (e.g., melting interconnects or degrading dopant profiles), representing a significant manufacturing constraint compared to the lower-temperature Anatase process on TiN."
            },
            {
                "question_type": "Structure-Property",
                "question": "Analyze the Ruthenium substrate data (bottom curves). Compare the spectra at 100 \u00b0C and 900 \u00b0C. What specific structural transformation is indicated by the emergence of the peak at 27.5\u00b0?",
                "answer_type": "Factoid",
                "answer": "Transition from Amorphous to Crystalline (Rutile)."
            },
            {
                "question_type": "Application/Performance",
                "question": "The Ruthenium substrate peaks (at 38\u00b0 and 43\u00b0) remain sharp and distinct even at 900\u00b0C. What does this suggest about the chemical stability of the Ruthenium interface relative to the TiO_2 film at these extreme temperatures?",
                "answer_type": "Paragraph",
                "answer": "The persistence of the sharp metallic Ruthenium peaks suggests good interfacial stability. It implies that the Ruthenium substrate does not completely oxidize (turning into volatile RuO4 or diffuse massively into the TiO\u2082 to destroy the interface, even at 900\u00b0C. If the interface failed or reacted significantly, these substrate peaks would diminish, broaden, or shift, none of which is observed here."
            }
        ]
    },
    "bbox": {
        "a": {
            "x": 1,
            "y": 2,
            "width": 626,
            "height": 495
        }
    }
}

File: data/alde-imageminer/test/atomic-layer-deposition/experimental-usecase/24/images/figure_7.json
{
    "sample_id": "atomic-layer-deposition/experimental-usecase/24/figure_7",
    "classification": {
        "a": "spectra chart"
    },
    "summarization": {
        "a": "This spectral chart shows the mass spectrometry (MS) fragmentation pattern of the titanium precursor Cp*Ti(OMe)\u2083. The spectrum reveals the molecule breaks apart under ionization, with the base peak at m/e = 214 corresponding to the TiCp*(OMe) fragment, indicating the Ti\u2013Cp* bond is stronger than the Ti\u2013OMe bonds."
    },
    "data_extraction": {
      "a": "| m/e | Approximate intensity (a.u.) | Species |\n| --- | --- | --- |\n| 135 | ~10-\u00b3 | Cp* |\n| 141 | ~10-\u00b3 | Ti(OMe)\u2083 |\n| 150 | ~10-\u2074 | MeCp* |\n| 166 | ~10-\u2074 | (OMe)Cp* |\n| 183 | ~10-\u00b3 | TiCp* |\n| 199 | ~10-\u00b3 | TiCp*O |\n| 214 | ~10-\u00b2 | TiCp*(OMe) |\n| 231 | ~10-\u2074 | TiCp*O\u2083 |\n| 245 | ~10-\u00b3 | TiCp*(OMe)\u2082 |\n| 276 | ~10-\u00b3 | TiCp*(OMe)\u2083 |"
    },
    "vqa": {
        "a": [
            {
                "question_type": "Process-Oriented",
                "question": "Based on the fragmentation pattern, identify the 'Base Peak' (highest intensity). If you were setting up a Residual Gas Analyzer (RGA) to specifically detect leaks or the presence of this precursor in the foreline, which m/e ratio  should be tracked for maximum sensitivity?",
                "answer_type": "Paragraph",
                "answer": "The base peak is at m/e = 214. Since this is the most abundant fragment produced in the ionizer (highest intensity), monitoring this specific mass-to-charge ratio provides the highest signal-to-noise ratio for detecting the presence of the precursor vapor in the system."
            },
            {
                "question_type": "Comparative/Trend",
                "question": "Synthesize this fragmentation data with the previous Time-Resolved MS data , where Methanol was released during the precursor pulse). If the(Ti\u2013Cp*) bond is so stable (as shown here), but the process successfully grows TiO2, what chemical agent in the ALD cycle must be responsible for finally breaking this 'stubborn' Cp* ring off the surface?",
                "answer_type": "Paragraph",
                "answer": "The fragmentation data shows that the Cp* ring is strongly bound and remains intact during precursor adsorption. Complete removal of this bulky ligand requires the strong oxidizing action of the O\u2083 pulse, which \u201cburns off\u201d the Cp* group, as confirmed by the large CO\u2082 release observed only during ozone exposure."
            },
            {
                "question_type": "Structure-Property",
                "question": "Compare the intensities of the TiCp*(OMe)\u2082 fragment (m/e 245) and the Ti(OMe)\u2083 fragment (m/e 141). What does the much lower intensity of the Cp*-free fragment (m/e 141) imply about the relative bond strengths of the titanium\u2013cyclopentadienyl (Ti\u2013Cp*) bond and the titanium\u2013methoxy (Ti\u2013OMe) bond?",
                "answer_type": "Paragraph",
                "answer": "The peak at m/e 245, where the Cp* ligand remains intact, is significantly stronger than the peak at m/e 141, where the Cp* ligand is lost. This indicates that the Ti\u2013Cp* bond is more stable under ionization than the Ti\u2013OMe bond, so the molecule preferentially loses methoxy ligands rather than breaking the metal\u2013ring bond. Such stability is desirable for ALD precursors, as it supports thermal robustness during transport to the substrate."
            },
            {
                "question_type": "Application/Performance",
                "question": "The fragmentation pattern shows the precursor breaks into distinct, ligand-free titanium-containing fragments (e.g., Ti(OMe)\u2083\u207a at m/e=141). What does this imply for its use in ALD to grow pure TiO\u2082 films?",
                "answer_type": "Paragraph",
                "answer": "It implies the precursor is well-suited for ALD. The clear loss of organic ligands (OMe, Cp*) as neutral fragments or volatile ions suggests these groups can be cleanly removed during the oxidant pulse (e.g., with O\u2083 or H\u2082O), minimizing carbon incorporation and facilitating the deposition of high-purity, stoichiometric TiO\u2082."
            }
        ]
    },
    "bbox": {
        "a": {
            "x": 1,
            "y": 1,
            "width": 626,
            "height": 508
        }
    }
}
