Repository: sciknoworg/sci-imageminer

## Project Overview  

**Sci-ImageMiner** is an annotation project on figures from **atomic layer deposition (ALD)** and **atomic layer etching (ALE)**, situated within the broader field of materials science and engineering. Within each of these categories, the data is further organized into the sub-categories **experimental-usecase** and **simulation-usecase**.

It aims to host gold-standard annotations for chart classification, data extraction, summarization, and question answering—providing both pilot and full-phase data to support multimodal AI research in scientific image understanding.

File: data/alde-imageminer/test/atomic-layer-deposition/experimental-usecase/24/images/figure_8.json
{
    "sample_id": "atomic-layer-deposition/experimental-usecase/24/figure_8",
    "classification": {
        "a": "spectra chart"
    },
    "summarization": {
        "a": "The figure shows time-resolved mass spectrometry of CO\u2082 (m/e = 44) during an ALD process using a metal precursor and ozone. No CO\u2082 is detected during precursor-only pulses, confirming precursor thermal stability, while sharp CO\u2082 spikes appear only during ozone pulses in the ALD cycles, indicating ligand removal by oxidation. When ozone is pulsed alone, the CO\u2082 signal drops to a low background level, attributed to minor chamber wall reactions."
    },
    "data_extraction": {
      "a": "| Time (min) | Intensity (a.u.) | Process condition |\n| --- | --- | --- |\n| 55 | ~1 | Precursor only (P) |\n| 58 | ~1 | Precursor only (P) |\n| 61 | ~1 | Precursor only (P) |\n| 64 | ~28 | O\u2083 pulse |\n| 67 | ~1 | Precursor (P) |\n| 70 | ~20 | O\u2083 pulse |\n| 73 | ~1 | Precursor (P) |\n| 76 | ~19 | O\u2083 pulse |\n| 79 | ~1 | Precursor (P) |\n| 82 | ~18 | O\u2083 pulse |\n| 85 | ~1 | Precursor (P) |\n| 88 | ~17 | O\u2083 pulse |\n| 90 | ~10 | Ozone only |\n| 92 | ~8 | Ozone only |\n| 94 | ~7 | Ozone only |\n| 96 | ~6 | Ozone only |"
    },
    "vqa": {
        "a": [
            {
                "question_type": "Process-Oriented",
                "question": "Based on the graph, identify the specific process step where carbon ligands are removed from the surface. If you were programming a 'Real-Time Endpoint' monitor, which pulse (P or O3) would you track to confirm the reaction completion",
                "answer_type": "Paragraph",
                "answer": "Ligand removal occurs during the ozone (O\u2083) pulse. The CO\u2082 signal shows sharp spikes only during the O\u2083 exposure, confirming that this half-cycle is responsible for oxidizing the organic ligands into volatile CO\u2082. Monitoring the rise and decay of the CO\u2082 peak back to baseline can be used to verify completion of the reaction and effective byproduct removal."
            },
            {
                "question_type": "Comparative/Trend",
                "question": "Compare the signal intensity during 'Process Cycles' (O3 peaks ~ 25 a.u.) versus 'Ozone Only' cycles (O3 peaks ~  8 a.u.). What does this contrast confirm about the source of the carbon being removed?",
                "answer_type": "Paragraph",
                "answer": "This confirms that the vast majority of the CO2 originates from the adsorbed monolayer of the metal precursor, not just background contamination. The high contrast validates the efficiency of the ALD reaction; if the peaks were similar in height, it would imply the process was dominated by background noise or parasitic cleaning rather than film growth."
            },
            {
                "question_type": "Structure-Property",
                "question": "Physically, why is there no CO\u2082 detected during the 'Precursor Only' pulses (P), even though the precursor molecule contains carbon? What does this imply about the precursor's stability?",
                "answer_type": "Paragraph",
                "answer": "The flat baseline during the \"P\" pulses indicates that the precursor adsorbs intact onto the surface without undergoing thermal decomposition (pyrolysis). If it were unstable, random CO\u2082 or hydrocarbon fragments would release spontaneously. This stability is crucial for ensuring self-limited ALD growth rather than uncontrolled CVD."
            },
            {
                "question_type": "Application/Performance",
                "question": "If the CO2 peaks during the 'Process Cycles' failed to return to the baseline before the next 'P' pulse (i.e., peak tailing), what specific defect would likely appear in the deposited film?",
                "answer_type": "Paragraph",
                "answer": "Tailing peaks indicate incomplete purging of reaction byproducts. If residual CO\u2082 or unreacted ligands remain in the chamber or on the surface when the next metal precursor pulse arrives, they can become incorporated into the growing film. This results in higher carbon impurity levels, which reduce film density and degrade electrical performance, such as increased leakage current."
            }
        ]
    },
    "bbox": {
        "a": {
            "x": 2,
            "y": 2,
            "width": 624,
            "height": 460
        }
    }
}

File: data/alde-imageminer/test/atomic-layer-deposition/experimental-usecase/24/images/figure_9.json
{
    "sample_id": "atomic-layer-deposition/experimental-usecase/24/figure_9",
    "classification": {
        "a": "line chart"
    },
    "summarization": {
        "a": "The figure shows time-resolved mass spectrometry of methanol (MeOH, m/e = 31) during an ALD process using a metal precursor and ozone. Methanol is released during both half-cycles: small peaks during the precursor pulse indicate chemisorption via reactions with surface \u2013OH groups, while larger peaks during the ozone pulse reflect oxidation and removal of remaining methoxy ligands. This dual release confirms that ligand elimination occurs in both steps, with ozone being the dominant cleanup mechanism."
    },
    "data_extraction": {
      "a": "| Time (min) | Intensity (a.u.) | Condition / Action |\n| --- | --- | --- |\n| 5 | 3.5 | Precursor Pulse (P) |\n| 20 | 2.5 | Precursor Pulse (P) |\n| 35 | 2.1 | Precursor Pulse (P) |\n| 50 | 1.9 | Precursor Pulse (P) |\n| 65 | 1.8 | Precursor Pulse (P) |\n| 85 | 8.8 | Ozone Pulse (O\u2083) |\n| 100 | 2.5 | Precursor Pulse (P) |\n| 115 | 9.4 | Ozone Pulse (O\u2083) |\n| 130 | 2.7 | Precursor Pulse (P) |\n| 145 | 9.7 | Ozone Pulse (O\u2083) |\n| 160 | 2.8 | Precursor Pulse (P) |\n| 175 | 9.6 | Ozone Pulse (O\u2083) |\n| 190 | 2.7 | Precursor Pulse (P) |\n| 205 | 9.5 | Ozone Pulse (O\u2083) |\n| 220 | 2.6 | Precursor Pulse (P) |\n| 235 | 8.0 | Ozone Pulse (O\u2083) |\n| 250 | 7.3 | Ozone Pulse (O\u2083) |\n| 265 | 6.8 | Ozone Pulse (O\u2083) |\n| 280 | 6.4 | Ozone Pulse (O\u2083) |\n| 295 | 6.0 | Ozone Pulse (O\u2083) |"
    },
    "vqa": {
        "a": [
            {
                "question_type": "Process-Oriented",
                "question": "Identify the two distinct chemical reactions occurring in the cycle based on the timing of the methanol release. Why does the Precursor Pulse (P) generate a signal even without an oxidant present?",
                "answer_type": "Paragraph",
                "answer": "The precursor pulse produces a methanol signal because the metal precursor reacts with surface hydroxyl groups (\u2013OH) remaining from the previous step. This ligand-exchange reaction (for example, M\u2013OMe + surface\u2013OH \u2192 surface\u2013O\u2013M + MeOH) releases methanol immediately upon chemisorption, without requiring the subsequent oxidant pulse."
            },
            {
                "question_type": "Comparative/Trend",
                "question": "If the graph showed no methanol peak during the Ozone pulse, but a massive peak during the Precursor pulse, what would that imply about the growth mechanism? Would this be ideal for 'Low-Temperature' ALD?",
                "answer_type": "Paragraph",
                "answer": "If all methanol were released during the precursor pulse, it would imply the precursor reacted completely with the surface (consuming all ligands) without needing a second step. This would effectively be a self-limiting adsorption but might lack the mechanism to regenerate -OH groups for the next cycle."
            },
            {
                "question_type": "Structure-Property",
                "question": "Compare the peak intensity during the Ozone pulse (~10 a.u.) vs. the Precursor pulse (~2 a.u.). Physically, what does this 5:1 ratio suggest about the number of ligands remaining on the metal atom after it adsorbs?",
                "answer_type": "Paragraph",
                "answer": "The relatively small peak during the precursor step suggests that only a fraction of the ligands (e.g., 1 out of 4) are lost during the initial anchoring to the surface. The much larger peak during the ozone step confirms that the majority of the ligands are still attached to the metal center and are essentially \"burned off\" or displaced only when the strong oxidant is introduced."
            },
            {
                "question_type": "Application/Performance",
                "question": "Methanol is a polar, strongly adsorbing molecule, so a slow decay (\u201ctail\u201d) in its mass-spectrometry signal indicates that it remains in the chamber or on the surface. If the purge time is too short and the signal does not return to baseline, residual methanol can carry over into the next precursor pulse. This leads to unintended reactions, carbon incorporation in the film, reduced film density, and degraded electrical performance such as increased leakage or variability.",
                "answer_type": "Paragraph",
                "answer": "The peaks show a noticeable decay tail. If the purge time is too short, residual methanol will remain in the chamber. Since methanol can re-adsorb or react with the precursors in the gas phase (CVD-like reaction), this would lead to Particle Formation (dust) or non-uniform film thickness across the wafer. It necessitates extended purge times, which reduces manufacturing throughput ."
            }
        ]
    },
    "bbox": {
        "a": {
            "x": 1,
            "y": 1,
            "width": 626,
            "height": 479
        }
    }
}

File: data/alde-imageminer/test/atomic-layer-deposition/experimental-usecase/3/images/figure_10.json
{
    "sample_id": "atomic-layer-deposition/experimental-usecase/3/figure_10",
    "classification": {
        "a": "line chart"
    },
    "summarization": {
        "a": "The line chart illustrates the change in mass over time. Addition of metal precursors produces rapid net mass gain, adding water produces net mass loss."
    },
    "data_extraction": {
      "a": "| Time (seconds) | Mass (micrograms) | Step |\n| --- | --- | --- |\n| 0 | 0 | - |\n| 4 | 0 | Start Metal doses |\n| 8 | 0.053 | Start Water doses |\n| 15 | 0 .037 | Start Metal doses |\n| 19 | 0.089 | Start Water doses |\n| 25 | 0.073 | - |"
    },
    "vqa": {
        "a": [
            {
                "question_type": "Comparative/Trend",
                "question": "Are the surface reactions fast or slow? What supports this conclusion?",
                "answer_type": "Paragraph",
                "answer": "The graph demonstrates that the surface reactions are fast. This is supported by the nearly vertical lines visible at both the \"Metal Doses\" and \"Water Doses\" points. This indicates that the mass change upon precursor introduction is occurring more rapidly than the instrument's sampling time."
            },
            {
                "question_type": "Comparative/Trend",
                "question": "Is the ratio of mass increase to mass decrease smaller or bigger than 1?",
                "answer_type": "Factoid",
                "answer": "The ratio is bigger than one."
            },
            {
                "question_type": "Process-Oriented",
                "question": "What feature of the graph confirms that the ALD process is self-limiting?",
                "answer_type": "Factoid",
                "answer": "The flat horizontal plateaus after each dose confirm the process is self-limiting."
            },
            {
                "question_type": "Process-Oriented",
                "question": "How to determine the net amount of material deposited in one full cycle from this graph?",
                "answer_type": "Paragraph",
                "answer": "The net growth is the difference in mass between the baseline before the metal dose and the new baseline established after the water dose is complete. After the first full cycle, the mass change is approx.  0.037 micrograms.  After the second full-cycle, it is appox. 0.036 micrograms."
            }
        ]
    },
    "bbox": {
        "a": {
            "x": 0,
            "y": 0,
            "width": 534,
            "height": 417
        }
    }
}

File: data/alde-imageminer/test/atomic-layer-deposition/experimental-usecase/3/images/figure_11.json
{
    "sample_id": "atomic-layer-deposition/experimental-usecase/3/figure_11",
    "classification": {
        "a": "line chart"
    },
    "summarization": {
        "a": "The line chart illustrates the mass change over time, upon adding 12 doses of metal precursor and one dose of water, with a significant increase at around 40 seconds followed by a decrease after water addition."
    },
    "data_extraction": {
      "a": "| Time (seconds) | Mass (micrograms) |\n| --- | --- |\n| 4.280 | 0.000 |\n| 5.010 | 0.002 |\n| 7.247 | 0.001 |\n| 7.636 | 0.002 |\n| 10.895 | 0.001 |\n| 11.381 | 0.002 |\n| 14.251 | 0.001 |\n| 14.737 | 0.002 |\n| 18.045 | 0.001 |\n| 18.482 | 0.002 |\n| 21.547 | 0.001 |\n| 21.887 | 0.002 |\n| 25.146 | 0.001 |\n| 25.438 | 0.002 |\n| 28.405 | 0.000 |\n| 28.940 | 0.002 |\n| 31.858 | 0.000 |\n| 32.539 | 0.002 |\n| 35.700 | 0.000 |\n| 35.992 | 0.001 |\n| 39.008 | 0.001 |\n| 40.807 | 0.053 |\n| 42.753 | 0.052 |\n| 46.109 | 0.053 |\n| 49.903 | 0.038 |"
    },
    "vqa": {
        "a": [
            {
                "question_type": "Comparative/Trend",
                "question": "After how many doses is the surface saturated?",
                "answer_type": "Factoid",
                "answer": "After 11 metal doses."
            },
            {
                "question_type": "Comparative/Trend",
                "question": "Which dose produces the biggest mass change?",
                "answer_type": "Factoid",
                "answer": "11th metal dose."
            },
            {
                "question_type": "Process-Oriented",
                "question": "Why did the 12th metal dose produce almost no mass gain?",
                "answer_type": "Factoid",
                "answer": "The surface reaction is self-limiting and the surface was already saturated by the previous dose."
            },
            {
                "question_type": "Process-Oriented",
                "question": "Is the process net deposition or net etching? What supports this conclusion?",
                "answer_type": "Paragraph",
                "answer": "The process is net deposition. Although the water dose causes a slight mass decrease, the gain from the metal dose is significantly larger. The final mass after the complete cycle is higher than the starting mass, resulting in a permanent net mass increase."
            }
        ]
    },
    "bbox": {
        "a": {
            "x": 0,
            "y": 0,
            "width": 536,
            "height": 370
        }
    }
}

File: data/alde-imageminer/test/atomic-layer-deposition/experimental-usecase/3/images/figure_2.json
{
    "sample_id": "atomic-layer-deposition/experimental-usecase/3/figure_2",
    "classification": {
        "a": "spectra chart",
        "b": "spectra chart"
    },
    "summarization": {
        "a": "The spectra chart shows RBS spectrum with backscattered-ion counts versus energy for a zirconium-containing film on a carbon substrate, with features attributed to C (substrate), O, and Zr.",
        "b": "The spectra chart shows RBS spectrum with backscattered-ion counts versus energy for a hafnium-containing film on a carbon substrate, with features attributed to C (substrate), O, and Hf."
    },
    "data_extraction": {
      "a": "| Energy (MeV) | Counts | Assignment |\n| --- | --- | --- |\n| 0 | 0 | - |\n| 0.098 | 1273 | Carbon Substrate |\n| 0.46 | 443 | Carbon Substrate |\n| 0.7 | 318 | Oxygen |\n| 1.65 | 3987 | Zirconium |\n| 2 | 0 | - |",
      "b": "| Energy (MeV) | Counts | Assignment |\n| --- | --- | --- |\n| 0 | 0 | - |\n| 0.098 | 2096 | Carbon Substrate |\n| 0.46 | 578 | Carbon Substrate |\n| 0.7 | 253 | Oxygen |\n| 1.65 | 11240 | Hafnium |\n| 2 | 0 | - |"
    },
    "vqa": {
        "a": [
            {
                "question_type": "Comparative/Trend",
                "question": "How does the shape of carbon substrate signal differ from the shape of the metal signals?",
                "answer_type": "Factoid",
                "answer": "The carbon substrate signal appears as a broad, continuous signal, while the metal signals appear as sharp, narrow peaks."
            },
            {
                "question_type": "Comparative/Trend",
                "question": "What evidence from the spectra supports the conclusion that the surface contains metal, and the bulk contains carbon?",
                "answer_type": "Paragraph",
                "answer": "Atoms deeper in the sample produce lower-energy backscattered ions and appear as broad peaks at low energies. Atoms near the surface produce higher-energy signals and appear as sharp peaks. The metal signals appear as sharp, narrow peaks at high energies, confirming that the metal exists as a thin film located strictly at the surface. Conversely, the carbon signal appears as a broad, continuous peak at lower energies, which is characteristic of a bulk material."
            },
            {
                "question_type": "Comparative/Trend",
                "question": "Is there evidence for impurities in the sample, based on this spectrum?",
                "answer_type": "Yes/No",
                "answer": "No"
            },
            {
                "question_type": "Comparative/Trend",
                "question": "Why does the hafnium peak have different intensity  than the zirconium peak?",
                "answer_type": "Paragraph",
                "answer": "The hafnium peak is much taller than the zirconium peak due to the scattering cross-section. The probability of an alpha particle scattering off a nucleus increases with the square of the atomic number Z. Hafnium (Z = 72) has  a higher atomic number than zirconium (Z = 40), so it scatters the ions more strongly and produces a more intense signal."
            }
        ]
    },
    "bbox": {
        "a": {
            "x": 5,
            "y": 2,
            "width": 601,
            "height": 425
        },
        "b": {
            "x": 4,
            "y": 424,
            "width": 603,
            "height": 413
        }
    }
}

File: data/alde-imageminer/test/atomic-layer-deposition/experimental-usecase/3/images/figure_5.json
{
    "sample_id": "atomic-layer-deposition/experimental-usecase/3/figure_5",
    "classification": {
        "a": "multiple scatter plot"
    },
    "summarization": {
        "a": "The scatter plot shows the relationship between deposition temperature and film thickness, with white points indicating films with RMS roughness <1% and black points indicating films with RMS roughness >5%."
    },
    "data_extraction": {
      "a": "| Deposition Temperature (\u00b0C) | Film Thickness (nm) | RMS Roughness |\n| --- | --- | --- |\n| 50 | 120,4 | <1% |\n| 100 | 70,4 | <1% |\n| 125 | 50,3 | <1% |\n| 150 | 34,9 | <1% |\n| 150 | 80,3 | >5% |\n| 150 | 100,8 | >5% |\n| 150 | 120,8 | >5% |\n| 200 | 24,5 | <1% |\n| 200 | 50,1 | >5% |\n| 200 | 120,8 | >5% |\n| 250 | 9,7 | <1% |\n| 250 | 40,1 | >5% |\n| 300 | 10,1 | <1% |\n| 300 | 35,1 | >5% |"
    },
    "vqa": {
        "a": [
            {
                "question_type": "Process-Oriented",
                "question": "What does the curve in the plot represent?",
                "answer_type": "Factoid",
                "answer": "It represents a specific thickness, where the film switches from being smooth to rough, for a given temperature."
            },
            {
                "question_type": "Comparative/Trend",
                "question": "What is the downside of using high temperatures (> 200 \u00b0C) for producing thick films (e.g. thicker than 50 nm)?",
                "answer_type": "Factoid",
                "answer": "The downside is that it is impossible to produce smooth, thick films at these temperatures."
            },
            {
                "question_type": "Comparative/Trend",
                "question": "To deposit a very thick film (120 nm), what temperature is required to avoid high roughness?",
                "answer_type": "Factoid",
                "answer": "Approximately 100 \u00b0C or lower."
            },
            {
                "question_type": "Comparative/Trend",
                "question": "At what temperature does film thickness start to play a role in determining surface roughness?",
                "answer_type": "Factoid",
                "answer": "At approximately 100 \u00b0C ."
            }
        ]
    },
    "bbox": {
        "a": {
            "x": 0,
            "y": 0,
            "width": 544,
            "height": 384
        }
    }
}

File: data/alde-imageminer/test/atomic-layer-deposition/experimental-usecase/3/images/figure_7.json
{
    "sample_id": "atomic-layer-deposition/experimental-usecase/3/figure_7",
    "classification": {
        "a": "multiple scatter plot"
    },
    "summarization": {
        "a": "The  chart illustrates the relationship between deposition temperature and minimum purge time for two reagents: metal amide and water. The required purge times generally decrease with increasing temperature. Water generally requires longer purging times than metal amide."
    },
    "data_extraction": {
      "a": "| Deposition Temperature (\u00b0C) | Water: Minimum Purge Time (sec) | Metal amide: Minimum Purge Time (sec) |\n| --- | --- | --- |\n| 50 | 600 | 300 |\n| 100 | 300 | 122 |\n| 150 | 93 | 31 |\n| 200 | 15 | 7 |\n| 250 | 7 | 7 |"
    },
    "vqa": {
        "a": [
            {
                "question_type": "Comparative/Trend",
                "question": "Which species generally requires longer purge times?",
                "answer_type": "Factoid",
                "answer": "Water."
            },
            {
                "question_type": "Comparative/Trend",
                "question": "Do the curves diverge or converge at higher temperatures?  What does it tell about the difference in physisorption strength of water and the metal amide at higher temperatures?",
                "answer_type": "Paragraph",
                "answer": "The curves converge at higher temperatures. This trend occurs because increasing thermal energy significantly accelerates the desorption rate of physisorbed molecules. Consequently, at high temperatures, the difference in physisorption strength between water and the metal amide becomes negligible, and both can be purged almost instantly."
            },
            {
                "question_type": "Comparative/Trend",
                "question": "At lower temperatures, which reagent is physisorbed more strongly, based on the required purging times?",
                "answer_type": "Factoid",
                "answer": "Water is physisorbed more strongly (requires longer purging)."
            },
            {
                "question_type": "Application/Performance",
                "question": "Which temperature is more practical for fast processing in an industrial setting?",
                "answer_type": "Factoid",
                "answer": "200 \u00b0C (or 200 \u00b0C - 250 \u00b0C)."
            }
        ]
    },
    "bbox": {
        "a": {
            "x": 0,
            "y": 0,
            "width": 542,
            "height": 441
        }
    }
}

File: data/alde-imageminer/test/atomic-layer-deposition/experimental-usecase/3/images/figure_8.json
{
    "sample_id": "atomic-layer-deposition/experimental-usecase/3/figure_8",
    "classification": {
        "a": "line chart"
    },
    "summarization": {
        "a": "The chart shows the relationship between purge time (in seconds) and thickness per cycle (in nanometers). As purge time increases, the thickness per cycle decreases."
    },
    "data_extraction": {
      "a": "| Purge Time (seconds) | Thickness per Cycle (nm) |\n| --- | --- |\n| 5 | 0.17 |\n| 10 | 0.15 |\n| 30 | 0.13 |\n| 45 | 0.11 |\n| 120 | 0.10 |"
    },
    "vqa": {
        "a": [
            {
                "question_type": "Process-Oriented",
                "question": "What explains the difference between the thickness at very short purge times and very high purge times?",
                "answer_type": "Paragraph",
                "answer": "The thickness at very short purge times is higher than at very high purge times. The difference arises because short purge times fail to remove excess precursor molecules. This leads to non-self-limiting growth and thicker films."
            },
            {
                "question_type": "Comparative/Trend",
                "question": "Are short purge times or high purge times more effective in achieving controllable film growth?",
                "answer_type": "Factoid",
                "answer": "High purge times are more effective in achieving controllable film growth."
            },
            {
                "question_type": "Comparative/Trend",
                "question": "When does the curve stabilize?",
                "answer_type": "Factoid",
                "answer": "At approximately 100 - 120 s."
            },
            {
                "question_type": "Process-Oriented",
                "question": "Why are the error bars different  at short purge times (e.g., 5 seconds) than at long purge times (e.g., 120 seconds)?",
                "answer_type": "Paragraph",
                "answer": "The larger error bars at short times indicate higher variability. At 120 seconds, the process is self-limiting, leading to consistent results with small error bars. At short purge times, the mechanism depends on the amount of unremoved precursor and therefore varies from run to run."
            }
        ]
    },
    "bbox": {
        "a": {
            "x": 0,
            "y": 0,
            "width": 464,
            "height": 342
        }
    }
}

File: data/alde-imageminer/test/atomic-layer-deposition/experimental-usecase/3/images/figure_9.json
{
    "sample_id": "atomic-layer-deposition/experimental-usecase/3/figure_9",
    "classification": {
        "a": "multi spectra chart"
    },
    "summarization": {
        "a": "The spectrum plots detected counts versus energy for  400 \u00b0C and  450 \u00b0C, showing separate signals attributed to carbon from the substrate and film and nitrogen in the film."
    },
    "data_extraction": {
      "a": "| Energy (MeV) | 400 \u00b0C: Counts | 450 \u00b0C: Counts |\n| --- | --- | --- |\n| 0.475 | 90.9 | 125.1 |\n| 0.488 | 33.1 | 76.7 |\n| 0.515 | 24.9 | 61.3 |\n| 0.594 | 18.9 | 29.1 |\n| 0.619 | 15.1 | 25.5 |\n| 0.645 | 16.2 | 25.7 |\n| 0.675 | 75.3 | 124.2 |"
    },
    "vqa": {
        "a": [
            {
                "question_type": "Application/Performance",
                "question": "Based on the graph, is  450 \u00b0C a suitable temperature for depositing high-purity hafnium oxide with this precursor? What evidence supports the conclusion?",
                "answer_type": "Paragraph",
                "answer": "No. The visible peaks for carbon and nitrogen at 450 \u00b0C  indicate a significant contamination. A suitable ALD process window would be at lower temperatures, where impurity signals are lower."
            },
            {
                "question_type": "Comparative/Trend",
                "question": "What is the evidence of thermal decomposition of precursors at 450 \u00b0C?",
                "answer_type": "Factoid",
                "answer": "Higher intensity of the carbon and nitrogen in film."
            },
            {
                "question_type": "Process-Oriented",
                "question": "Considering these are the spectra of a hafnium oxide, why do the counts shoot up sharply on the far right side of the graph?",
                "answer_type": "Factoid",
                "answer": "The counts most likely come from the oxygen signal."
            },
            {
                "question_type": "Comparative/Trend",
                "question": "Is there any detectable nitrogen in the 400\u00b0C film?",
                "answer_type": "Yes/No",
                "answer": "No"
            }
        ]
    },
    "bbox": {
        "a": {
            "x": 0,
            "y": 0,
            "width": 536,
            "height": 386
        }
    }
}

File: data/alde-imageminer/test/atomic-layer-deposition/experimental-usecase/39/images/fig_10.json
{
    "sample_id": "atomic-layer-deposition/experimental-usecase/39/fig_10",
    "classification": {
        "a": "multiple scatter plot"
    },
    "summarization": {
        "a": "The chart shows the integrated intensity of OES signals at different wavelengths (777 nm - O*, 656 nm - H*, 519 nm - CO*) as a function of the number of Al(CH\u2083)\u2083 exposures per cycle."
    },
    "data_extraction": {
      "a": "| Number of Al(CH3)3 exposures per cycle | Intensity (a.u.) 777 nm \u2013 O* | Intensity (a.u.) 656 nm \u2013 H* | Intensity (a.u.) 519 nm \u2013 CO* |\n| --- | --- | --- | --- |\n| 0 | 55 | 0 | 0 |\n| 1 | 50 | 22 | 35 |\n| 2 | 47 | 42 | 58 |\n| 3 | 42 | 50 | 67 |\n| 4 | 41 | 57 | 73 |\n| 6 | 41 | 62 | 79 |\n| 10 | 40 | 63 | 81 |\n| 15 | 39 | 66 | 84 |"
    },
    "vqa": {
        "a": [
            {
                "question_type": "Process-Oriented",
                "question": "What is the integrated intensity at 10 exposures for O*?",
                "answer_type": "Factoid",
                "answer": "40."
            },
            {
                "question_type": "Process-Oriented",
                "question": "What is the integrated intensity at 10 exposures for CO*?",
                "answer_type": "Factoid",
                "answer": "80."
            },
            {
                "question_type": "Process-Oriented",
                "question": "What is the integrated intensity at 10 exposures for H*?",
                "answer_type": "Factoid",
                "answer": "60."
            },
            {
                "question_type": "Comparative/Trend",
                "question": "What information about the saturation behaviour of Al(CH3)3 can be derived from this figure?",
                "answer_type": "Paragraph",
                "answer": "The H* and CO* signals increase rapidly with increasing precursor dose at low numbers of exposures, reflecting increasing formation of reaction products, and both reach a plateau at approximately six exposures per cycle, indicating saturation of the Al(CH\u2083)\u2083 surface reactions. In contrast, the O* signal decreases with increasing precursor dose in the non-saturated regime and levels off at higher doses, consistent with increased oxygen consumption as more surface sites are occupied."
            }
        ]
    },
    "bbox": {
        "a": {
            "x": 0,
            "y": 0,
            "width": 672,
            "height": 525
        }
    }
}

File: data/alde-imageminer/test/atomic-layer-deposition/experimental-usecase/39/images/fig_12.json
{
    "sample_id": "atomic-layer-deposition/experimental-usecase/39/fig_12",
    "classification": {
        "a": "bar chart"
    },
    "summarization": {
        "a": "The bar chart displays the peak ion current (A) of various ions (CH<sub>x</sub><sup>+</sup>, CO<sup>+</sup>, C<sub>2</sub>H<sub>x</sub><sup>+</sup>, CO<sub>2</sub><sup>+</sup>) against mass (amu). The y-axis represents the peak ion current on a logarithmic scale, while the x-axis shows the mass in atomic mass units."
    },
    "data_extraction": {
      "a": "| Mass (amu) | QMS: Peak ion current (A) |\n| --- | --- |\n| 12 | 2e-10 |\n| 13 | 8e-11 |\n| 14 | 1e-11 |\n| 15 | 2e-10 |\n| 24 | 2e-13 |\n| 25 | 4e-13 |\n| 26 | 2e-12 |\n| 27 | 2e-12 |\n| 28 | 3e-11 |\n| 29 | 3e-12 |\n| 30 | 3e-12 |\n| 44 | 7e-12 |"
    },
    "vqa": {
        "a": [
            {
                "question_type": "Comparative/Trend",
                "question": "At which masses are the CHx fragments found?",
                "answer_type": "Factoid",
                "answer": "Between 12 - 15 amu."
            },
            {
                "question_type": "Process-Oriented",
                "question": "Which mass corresponds to CO+?",
                "answer_type": "Factoid",
                "answer": "28 amu."
            },
            {
                "question_type": "Process-Oriented",
                "question": "At which masses are the C2Hx fragments found?",
                "answer_type": "Factoid",
                "answer": "Between 24 - 30 amu."
            },
            {
                "question_type": "Process-Oriented",
                "question": "Which mass corresponds to CO2+?",
                "answer_type": "Factoid",
                "answer": "44 amu."
            }
        ]
    },
    "bbox": {
        "a": {
            "x": 0,
            "y": 0,
            "width": 673,
            "height": 528
        }
    }
}

File: data/alde-imageminer/test/atomic-layer-deposition/experimental-usecase/39/images/fig_2.json
{
    "sample_id": "atomic-layer-deposition/experimental-usecase/39/fig_2",
    "classification": {
        "a": "multiple line chart"
    },
    "summarization": {
        "a": "The line chart shows the relationship between the number of cycles and the SE thickness at two different temperatures, 70 \u00b0C and 200 \u00b0C."
    },
    "data_extraction": {
      "a": "| Number of cycles | SE: Thickness (\u00c5) 70 \u00b0C | SE: Thickness (\u00c5) 200 \u00b0C |\n| --- | --- | --- |\n| 0 | 0 | 0 |\n| 50 | 60 | 60 |\n| 100 | 160 | 120 |\n| 150 | 250 | 180 |\n| 200 | 340 | 250 |\n| 250 | 420 | 320 |\n| 300 | 500 | 380 |"
    },
    "vqa": {
        "a": [
            {
                "question_type": "Process-Oriented",
                "question": "On what substrate were the Al2O3 films grown?",
                "answer_type": "Factoid",
                "answer": "Plasma oxidized Si."
            },
            {
                "question_type": "Process-Oriented",
                "question": "At what temperatures were the films grown?",
                "answer_type": "Factoid",
                "answer": "70 and 200 \u00b0C."
            },
            {
                "question_type": "Comparative/Trend",
                "question": "What was the growth rate at 70 \u00b0C?",
                "answer_type": "Factoid",
                "answer": "1.66 \u00c5/cycle."
            },
            {
                "question_type": "Comparative/Trend",
                "question": "What was the growth rate at 200 \u00b0C?",
                "answer_type": "Factoid",
                "answer": "1.27 \u00c5/cycle."
            }
        ]
    },
    "bbox": {
        "a": {
            "x": 0,
            "y": 0,
            "width": 669,
            "height": 536
        }
    }
}

File: data/alde-imageminer/test/atomic-layer-deposition/experimental-usecase/39/images/fig_3.json
{
    "sample_id": "atomic-layer-deposition/experimental-usecase/39/fig_3",
    "classification": {
        "a": "multi-axis chart"
    },
    "summarization": {
        "a": "The chart shows the growth rate of SE (angstroms per cycle) at 70 and 200 \u00b0C and QCM mass gain (Hz) against the number of Al(CH\u2083)\u2083 exposures per cycle."
    },
    "data_extraction": {
      "a": "| Number of Al(CH\u2083)\u2083 exp. per cycle | SE: Growth rate (\u00c5/cycle) 70 \u00b0C | SE: Growth rate (\u00c5/cycle) 200 \u00b0C | QCM: Mass gain (Hz) 70 \u00b0C |\n| --- | --- | --- | --- |\n| 1 | 1.2 | 1.0 | 4.25 |\n| 2 | 1.5 | 1.2 | 5.5 |\n| 3 | 1.6 | 1.25 | 6.0 |\n| 4 | 1.7 |  | 6.5 |\n| 6 | 1.7 |  | 6.5 |\n| 8 |  | 1.25 |  |\n| 10 | 1.8 |  | 6.75 |\n| 15 | 1.8 |  | 6.75 |"
    },
    "vqa": {
        "a": [
            {
                "question_type": "Process-Oriented",
                "question": "What is the growth rate at 70 \u00b0C and 8 exposures?",
                "answer_type": "Factoid",
                "answer": "1.27 \u00c5/cycle."
            },
            {
                "question_type": "Process-Oriented",
                "question": "What is the growth rate at 200 \u00b0C and 15 exposures?",
                "answer_type": "Factoid",
                "answer": "1.66 \u00c5/cycle."
            },
            {
                "question_type": "Process-Oriented",
                "question": "What is the observed mass gain at 15 exposures?",
                "answer_type": "Factoid",
                "answer": "About 7 Hz."
            },
            {
                "question_type": "Comparative/Trend",
                "question": "How does the growth rate change as a function of exposure time?",
                "answer_type": "Paragraph",
                "answer": "At both 70 and 200 \u00b0C, the growth rate increases sharply and then plateaus. The final growth rates are 1.8 and 1.27 \u00c5/cycle for 70 and 200 \u00b0C, respectively. Saturated growth is observed at both temperatures, which means the process meets the requirements of ALD."
            }
        ]
    },
    "bbox": {
        "a": {
            "x": 0,
            "y": 0,
            "width": 669,
            "height": 492
        }
    }
}
