Repository: sciknoworg/sci-imageminer

## Project Overview  

**Sci-ImageMiner** is an annotation project on figures from **atomic layer deposition (ALD)** and **atomic layer etching (ALE)**, situated within the broader field of materials science and engineering. Within each of these categories, the data is further organized into the sub-categories **experimental-usecase** and **simulation-usecase**.

It aims to host gold-standard annotations for chart classification, data extraction, summarization, and question answering—providing both pilot and full-phase data to support multimodal AI research in scientific image understanding.

File: data/alde-imageminer/test/atomic-layer-deposition/experimental-usecase/39/images/fig_4.json
{
    "sample_id": "atomic-layer-deposition/experimental-usecase/39/fig_4",
    "classification": {
        "a": "line chart"
    },
    "summarization": {
        "a": "The line chart illustrates the change in QCM mass gain over time, showing a stepwise increase at regular intervals."
    },
    "data_extraction": {
      "a": "| Time (s) | QCM: Mass gain (Hz) |\n| --- | --- |\n| 0 | 0 |\n| 100 | 10 |\n| 200 | 18 |\n| 300 | 25 |\n| 400 | 32 |"
    },
    "vqa": {
        "a": [
            {
                "question_type": "Process-Oriented",
                "question": "At what temperature was this experiment conducted?",
                "answer_type": "Factoid",
                "answer": "70 \u00b0C."
            },
            {
                "question_type": "Process-Oriented",
                "question": "How many ALD cycles were performed?",
                "answer_type": "Factoid",
                "answer": "10."
            },
            {
                "question_type": "Process-Oriented",
                "question": "What was the plasma exposure time during one ALD cycle for this experiment?",
                "answer_type": "Factoid",
                "answer": "2 seconds."
            },
            {
                "question_type": "Process-Oriented",
                "question": "What information does this figure provide about the ALD growth behaviour?",
                "answer_type": "Paragraph",
                "answer": "The figure illustrates how the mass of the growing film evolves during ten ALD cycles at a substrate temperature of 70 \u00b0C when a non-saturated aluminium precursor dose is used in each cycle. The quartz crystal microbalance data show a clear stepwise increase in mass, confirming that material is added incrementally during every ALD cycle. A transient negative mass change appears during each oxygen plasma step; however, this is attributed to a plasma-induced measurement artifact rather than actual material loss."
            }
        ]
    },
    "bbox": {
        "a": {
            "x": 0,
            "y": 0,
            "width": 675,
            "height": 547
        }
    }
}

File: data/alde-imageminer/test/atomic-layer-deposition/experimental-usecase/39/images/fig_9.json
{
    "sample_id": "atomic-layer-deposition/experimental-usecase/39/fig_9",
    "classification": {
        "a": "multiple line chart",
        "b": "multiple line chart"
    },
    "summarization": {
        "a": "The line chart displays the intensity of OES (Optical Emission Spectroscopy) during O2 plasma exposure with preceding Al(CH3)3 dosing.",
        "b": "The line chart shows the intensity of OES during O2 plasma exposure during an ALD cycle step."
    },
    "data_extraction": {
      "a": "| Time (s) | Intensity (a.u.) 777 nm - O* | Intensity (a.u.) 656 nm - H* | Intensity (a.u.) 519 nm - CO* |\n| --- | --- | --- | --- |\n| 0 | 0 | 0 | 0 |\n| 1 | 60 | 0 | 0 |\n| 2 | 60 | 0 | 0 |",
      "b": "| Time (s) | Intensity (a.u.) 777 nm - O* | Intensity (a.u.) 656 nm - H* | Intensity (a.u.) 519 nm - CO* |\n| --- | --- | --- | --- |\n| 0 | 0 | 0 | 0 |\n| 0.5 | 40 | 80 | 140 |\n| 1 | 60 | 10 | 20 |\n| 1.5 | 60 | 0 | 10 |\n| 2 | 60 | 0 | 10 |"
    },
    "vqa": {
        "a": [
            {
                "question_type": "Process-Oriented",
                "question": "Which optical emission wavelengths are monitored and to which species do they correspond?",
                "answer_type": "List",
                "answer": "519 nm (CO*), 656 nm (H*), 777 nm (O*)"
            },
            {
                "question_type": "Process-Oriented",
                "question": "What differences are observed between a pure O\u2082 plasma strike and an ALD-cycle plasma strike?",
                "answer_type": "Factoid",
                "answer": "In a pure O\u2082 plasma strike, a stable O* emission at 777 nm appears immediately, while no significant emission is observed at 519 or 656 nm. During an ALD-cycle plasma strike, strong initial emissions at 519 and 656 nm are observed, reflecting the formation of reaction products such as CO, CO\u2082, and H\u2082O."
            }
        ],
        "b": [
            {
                "question_type": "Comparative/Trend",
                "question": "What is the estimated timescale for completion of surface reactions during the plasma step?",
                "answer_type": "Factoid",
                "answer": "The surface reactions occur on the time scale of 1 second."
            },
            {
                "question_type": "Comparative/Trend",
                "question": "How is this figure used to elucidate both the reaction mechanism and saturation behaviour during the plasma step of the ALD cycle?",
                "answer_type": "Paragraph",
                "answer": "When the plasma is ignited after an aluminium precursor dose, transient increases in CO* and H* emission are observed, indicating the formation of gas-phase reaction products such as CO, CO\u2082, and H\u2082O. Simultaneously, the O* emission is initially suppressed, reflecting the consumption of oxygen radicals in surface oxidation and by-product formation. As the surface reactions approach saturation, the emissions associated with reaction products decay due to pumping and reduced reactant availability, while the O* emission recovers to the level seen in a pure O\u2082 plasma. The short decay time of these signals shows that reaction completion occurs well within one second, consistent with independent spectroscopic ellipsometry results demonstrating saturated growth for plasma exposure times of half a second or longer."
            }
        ]
    },
    "bbox": {
        "a": {
            "x": 3,
            "y": 6,
            "width": 377,
            "height": 487
        },
        "b": {
            "x": 364,
            "y": 4,
            "width": 309,
            "height": 489
        }
    }
}

File: data/alde-imageminer/test/atomic-layer-deposition/experimental-usecase/48/images/fig_1.json
{
    "sample_id": "atomic-layer-deposition/experimental-usecase/48/fig_1",
    "classification": {
        "a": "scatter plot",
        "b": "scatter plot",
        "c": "scatter plot",
        "d": "scatter plot"
    },
    "summarization": {
        "a": "The scatter plot shows the relationship between HfCp(NMe\u2082)\u2083 dose and GPC (nanometers). GPC increases sharply at short doses  and then levels off near ~0.11 nm/cycle.",
        "b": "The scatter plot shows the relationship between HfCp(NMe\u2082)\u2083 purge time and GPC (nanometers). The data points are relatively constant around 0.11 nm with no significant changes observed.",
        "c": "The scatter plot shows the relationship between O\u2082 plasma exposure time and GPC (nanometers). The data points increase slightly with increasing exposure time up to 0.11 nm.",
        "d": "The scatter plot shows the relationship between O\u2082 plasma purge time and GPC (nanometers). The data points decrease slightly with increasing exposure time."
    },
    "data_extraction": {
      "a": "| HfCp(NMe\u2082)\u2083 dose (s) | GPC (nm) |\n| --- | --- |\n| 0.5 | 0.04 \u00b1 0.008 |\n| 1 | 0.09 \u00b1 0.008 |\n| 3 | 0.10 \u00b1 0.008 |\n| 5 | 0.11 \u00b1 0.008 |\n| 8 | 0.11 \u00b1 0.008 |",
      "b": "| HfCp(NMe\u2082)\u2083 purge (s) | GPC (nm) |\n| --- | --- |\n| 0 | 0.11 \u00b1 0.008 |\n| 1 | 0.107 \u00b1 0.008 |\n| 3 | 0.106 \u00b1 0.008 |\n| 5 | 0.106 \u00b1 0.008 |\n| 10 | 0.108 \u00b1 0.008 |",
      "c": "| O\u2082 plasma exposure time (s) | GPC (nm) |\n| --- | --- |\n| 1 | 0.07 \u00b1 0.008 |\n| 3 | 0.09 \u00b1 0.008 |\n| 5 | 0.10 \u00b1 0.008 |\n| 8 | 0.11 \u00b10.008 |",
      "d": "| O\u2082 plasma purge (s) | GPC (nm) |\n| --- | --- |\n| 0 | 0.12 \u00b1 0.008 |\n| 1 | 0.118 \u00b1 0.008 |\n| 2 | 0.111 \u00b1 0.008 |\n| 3 | 0.110 \u00b1 0.008 |\n| 4 | 0.108 \u00b1 0.008 |"
    },
    "vqa": {
        "a": [
            {
                "question_type": "Comparative/Trend",
                "question": "When does GPC reaches saturation?",
                "answer_type": "Factoid",
                "answer": "After approx. 3 s  of HfCp(NMe\u2082)\u2083 dose (~0.11 nm/cycle)."
            }
        ],
        "b": [
            {
                "question_type": "Comparative/Trend",
                "question": "Does short purging after HfCp(NMe\u2082)\u2083  step adequately prevent non-self-limiting growth? What supports this conclusion?",
                "answer_type": "Paragraph",
                "answer": "Yes, short purging after the HfCp(NMe\u2082)\u2083 step appears to adequately prevent additional (non-self-limiting) growth. The GPC at very short purge times is essentially the same as at longer purge times and remains near \u22480.11 nm/cycle within the error bars. Because increasing the purge duration does not lower the GPC relative to the short-/no-purge case, there is no evidence of extra growth from residual precursor."
            }
        ],
        "d": [
            {
                "question_type": "Comparative/Trend",
                "question": "Why is the GPC slightly higher at very short O\u2082 plasma purge times compared with longer purge times?",
                "answer_type": "Factoid",
                "answer": "Very short purges can leave behind reactive byproducts, that inflate GPC."
            }
        ],
        "c": [
            {
                "question_type": "Comparative/Trend",
                "question": "When does GPC reach saturation after the plasma step?",
                "answer_type": "Factoid",
                "answer": "After approx. 5 s. of plasma exposure (beyond this point, the change in growth  is within the error bars)."
            }
        ]
    },
    "bbox": {
        "a": {
            "x": 1,
            "y": 4,
            "width": 501,
            "height": 362
        },
        "b": {
            "x": 509,
            "y": 5,
            "width": 486,
            "height": 362
        },
        "c": {
            "x": 1,
            "y": 368,
            "width": 501,
            "height": 345
        },
        "d": {
            "x": 505,
            "y": 366,
            "width": 487,
            "height": 345
        }
    }
}

File: data/alde-imageminer/test/atomic-layer-deposition/experimental-usecase/48/images/fig_2.json
{
    "sample_id": "atomic-layer-deposition/experimental-usecase/48/fig_2",
    "classification": {
        "a": "multiple line chart",
        "b": "multi-axis chart"
    },
    "summarization": {
        "a": "The figure shows the thickness of a material as a function of ALD cycles at various temperatures (150\u2013400 \u00b0C). For all temperatures, the thickness increases linearly with cycle count.",
        "b": "The figure compares the growth per cycle (GPC) and the number of Hf atoms per cycle at different temperatures (150\u2013400 \u00b0C). The Hf atoms per cycle show a small increase at higher temperatures; GPC stays relatively constant."
    },
    "data_extraction": {
      "a": "| ALD cycles | 150\u00b0C : Thinkness (nm) | 200\u00b0C: Thinkness (nm) | 250\u00b0C: Thinkness (nm) | 300\u00b0C: Thinkness (nm) | 350\u00b0C: Thinkness (nm) | 400\u00b0C: Thinkness (nm) |\n| --- | --- | --- | --- | --- | --- | --- |\n| 0 | 0 | 0 | 0 | 0 | 0 | 0 |\n| 100 | 11 | 10 | 10 | 9.9 | 9.76 | 9.3 |\n| 200 | 22 | 22 | 21 | 20.9 | 20.5 | 20.4 |\n| 300 | 34 | 33 | 32 | 31.8 | 32 | 31.8 |",
      "b": "| Table temperature (\u00b0C) | GPC (nm) | Hf atoms per cycle (nm\u00b2) |\n| --- | --- | --- |\n| 150 | 0.113 \u00b1 0.008 | - |\n| 200 | 0.111 \u00b1 0.008 | 2.71 \u00b1 0.01 |\n| 250 | 0.108 \u00b1 0.008 | - |\n| 300 | 0.106 \u00b1 0.008 | 2.77 \u00b1 0.01 |\n| 350 | 0.107 \u00b1 0.008 | - |\n| 400 | 0.109 \u00b1 0.008 | 2.91 \u00b1 0.01 |"
    },
    "vqa": {
        "a": [
            {
                "question_type": "Comparative/Trend",
                "question": "Is ALD process faster at low or high temperatures?",
                "answer_type": "Factoid",
                "answer": "At lower temeperatures."
            }
        ],
        "b": [
            {
                "question_type": "Comparative/Trend",
                "question": "What evidence supports the conclusion that at lower temperatures more impurities get incorporated into the film?",
                "answer_type": "Paragraph",
                "answer": "The GPC stays nearly constant (~0.11 nm/cycle) across temperature, but the Hf atoms incorporated per cycle are lower at the lower temperatures and rise as temperature increases. If the film grows by about the same thickness per cycle but contains fewer Hf atoms per cycle, the added volume must include a larger fraction of non-Hf species. This mismatch supports the inference of greater impurity incorporation (or reduced film density) at lower temperatures."
            },
            {
                "question_type": "Comparative/Trend",
                "question": "Do the values of Hf atoms per cycle correlate positively or negatively with increasing temperatures?",
                "answer_type": "Factoid",
                "answer": "They correlate positively."
            },
            {
                "question_type": "Comparative/Trend",
                "question": "What is the temperature-insensitive ALD window for thickness growth?",
                "answer_type": "Factoid",
                "answer": "From about 150 to 400 \u00b0C."
            }
        ]
    },
    "bbox": {
        "a": {
            "x": 4,
            "y": 7,
            "width": 496,
            "height": 348
        },
        "b": {
            "x": 491,
            "y": 4,
            "width": 510,
            "height": 350
        }
    }
}

File: data/alde-imageminer/test/atomic-layer-deposition/experimental-usecase/48/images/fig_3.json
{
    "sample_id": "atomic-layer-deposition/experimental-usecase/48/fig_3",
    "classification": {
        "a": "multi-axis chart"
    },
    "summarization": {
        "a": "This figure compares the optical dielectric function of films grown at different temperatures (150\u2013400 \u00b0C) as a function of photon energy. The left axis shows the real part \u03b5\u2081, which increases  with photon energy and shows modest temperature-dependent shifts. The right axis shows the imaginary part, \u03b5\u2082 (optical absorption), which is near zero at low energies and then rises sharply around ~5.5\u20136+ eV."
    },
    "data_extraction": {
      "a": "| Temperature, \u00b0C | Photon energy (eV) | \u03b5\u2081 | \u03b5\u2082 |\n| --- | --- | --- | --- |\n| 150 | 1.2 | 3.8 | 0.01 |\n| 150 | 5 | 5.3 | 0.01 |\n| 150 | 6.4 | 8.2 | 1.7 |\n| 200 | 1.2 | 3.9 | 0.01 |\n| 200 | 5 | 5.6 | 0.01 |\n| 200 | 6.4 | 8.6 | 1.8 |\n| 250 | 1.2 | 3.9 | 0.01 |\n| 250 | 5 | 5.6 | 0.01 |\n| 250 | 6.4 | 8.9 | 1.8 |\n| 300 | 1.2 | 3.9 | 0.01 |\n| 300 | 5 | 5.9 | 0.01 |\n| 300 | 6.4 | 9.2 | 1.9 |\n| 350 | 1.2 | 4 | 0.01 |\n| 350 | 5 | 5.9 | 0.01 |\n| 350 | 6.4 | 9.1 | 1.9 |\n| 400 | 1.2 | 4.0 | 0.01 |\n| 400 | 5 | 5.8 | 0.01 |\n| 400 | 6.0 | 7.7 | 0.86 |\n| 400 | 6.4 | 8.7 | 1.2 |"
    },
    "vqa": {
        "a": [
            {
                "question_type": "Comparative/Trend",
                "question": "Which film has the highest refractive index? What evidence supports this conclusion?",
                "answer_type": "Paragraph",
                "answer": "The film grown at 400 \u00b0C shows the highest refractive index. In the low-photon-energy region where \u03b5\u2082 \u2248 0, the 400 \u00b0C curve has the highest \u03b5\u2081. The higher value of \u03b5\u2081 in this region corresponds to the higher refractive index."
            },
            {
                "question_type": "Comparative/Trend",
                "question": "Which film has the sharpest features in the dielectric function, compared to the other film?",
                "answer_type": "Factoid",
                "answer": "The film grown at 400 \u00b0C"
            },
            {
                "question_type": "Comparative/Trend",
                "question": "Are films deposited at low temperatures ( < 300 \u00b0C) more amorphous compared to others, based on the figure?",
                "answer_type": "Yes/No",
                "answer": "Yes"
            },
            {
                "question_type": "Comparative/Trend",
                "question": "Which film shows the lowest real part of the dielectric function in the region where the imaginary part is near 0?",
                "answer_type": "Factoid",
                "answer": "The film grown at 150 \u00b0C ."
            }
        ]
    },
    "bbox": {
        "a": {
            "x": 0,
            "y": 0,
            "width": 609,
            "height": 452
        }
    }
}

File: data/alde-imageminer/test/atomic-layer-deposition/experimental-usecase/48/images/fig_4.json
{
    "sample_id": "atomic-layer-deposition/experimental-usecase/48/fig_4",
    "classification": {
        "a": "stacked spectra chart"
    },
    "summarization": {
        "a": "The figure displays X-ray diffraction patterns for films deposited at different temperatures (200 C\u00b0, 300 C\u00b0, 350 C\u00b0, 400 C\u00b0). The films become less amorphous with increasing temperatures."
    },
    "data_extraction": {
      "a": "| Temperature C\u00b0 | Approx. 2\u03b8 (\u00b0) | Counts, a.u | Annotated reflection(s) | Phase |\n| --- | --- | --- | --- | --- |\n| 200 | 20 | 51 | - | - |\n| 200 | 30 | 118 | - | - |\n| 200 | 35 | 96 | - | - |\n| 200 | 50 | 51 | - | - |\n| 300 | 20 | 22 | - | - |\n| 300 | 28 | 111 | (-111) | M |\n| 300 | 30 | 94 | - | - |\n| 300 | 50 | 22 | - | - |\n| 350 | 20 | 50 | - | - |\n| 350 | 24 | 85 | (110) | M |\n| 350 | 28 | 290 | (111) | M |\n| 350 | 30 | 120 | (101), (111) | T,C |\n| 350 | 32 | 124 | (111) | M |\n| 350 | 34 | 88 | (200), (020) | M |\n| 350 | 36 | 91 | (011), (002) | T,C |\n| 350 | 41 | 74 | (-112) | M |\n| 350 | 46 | 62 | (-202) | M |\n| 350 | 50 | 70 | (-221),(022),(022) | M,C |\n| 400 | 20 | 50 | - | - |\n| 400 | 24 | 89 | (110) | M |\n| 400 | 28 | 532 | (-111) | M |\n| 400 | 30 | 139 | (101), (111) | T,C |\n| 400 | 32 | 136 | (111) | M |\n| 400 | 34 | 116 | (200), (020) | M |\n| 400 | 36 | 104 | (011), (002) | T,C |\n| 400 | 36 | 117 | (-201) | M |\n| 400 | 41 | 153 | (-112) | M |\n| 400 | 46 | 127 | (-202) | M |\n| 400 | 49 | 95 | (220) | M |\n| 400 | 50 | 111 | (-221),(022),(022) | M,C |"
    },
    "vqa": {
        "a": [
            {
                "question_type": "Comparative/Trend",
                "question": "How do the films rank from most to least amorphous?",
                "answer_type": "List",
                "answer": "200 C\u00b0, 300 C\u00b0, 350 C\u00b0, 400 C\u00b0"
            },
            {
                "question_type": "Comparative/Trend",
                "question": "Which distinctive diffraction peaks does the film deposited at 200 C\u00b0 show?",
                "answer_type": "Factoid",
                "answer": "The film at 200 C\u00b0  shows no resolved diffraction peaks."
            },
            {
                "question_type": "Comparative/Trend",
                "question": "Which phase is dominant at 350 C\u00b0?",
                "answer_type": "Factoid",
                "answer": "Monoclinic phase."
            },
            {
                "question_type": "Comparative/Trend",
                "question": "Which peak was detected by at least 3 different temperatures?",
                "answer_type": "Factoid",
                "answer": "The (-111) peak at ~28\u00b0 (2\u03b8) is visible by 300, 350 and 400 C\u00b0."
            }
        ]
    },
    "bbox": {
        "a": {
            "x": 0,
            "y": 0,
            "width": 602,
            "height": 428
        }
    }
}

File: data/alde-imageminer/test/atomic-layer-deposition/experimental-usecase/51/images/fig_10.json
{
    "sample_id": "atomic-layer-deposition/experimental-usecase/51/fig_10",
    "classification": {
        "a": "multiple line chart"
    },
    "summarization": {
        "a": "The chart displays the relationship between voltage and current density for three different plasma times and/or compositions."
    },
    "data_extraction": {
      "a": "| voltage (V) | 10.6% 2 second O2 | 10.4% 2 second O2 & Ar | 7.3% 1 second O2 |\n| --- | --- | --- | --- |\n| -0.2 | -30 | -30 | -30 |\n| 0 | -30 | -30 | -30 |\n| 0.2 | -30 | -30 | -30 |\n| 0.4 | -25 | -25 | -5 |\n| 0.6 | 0 | 0 | 0 |\n| 0.8 | 15 | 15 | 5 |"
    },
    "vqa": {
        "a": [
            {
                "question_type": "Comparative/Trend",
                "question": "Do the 2 second O2 and Ar plasma, and the 2 second O2 plasma samples have significantly different performances?",
                "answer_type": "Yes/No",
                "answer": "No"
            },
            {
                "question_type": "Process-Oriented",
                "question": "At what voltage do all three samples have an inflection point?",
                "answer_type": "Factoid",
                "answer": "Around 0.65 V."
            },
            {
                "question_type": "Process-Oriented",
                "question": "What was the thickness of layers that were used to obtain this IV curve?",
                "answer_type": "Factoid",
                "answer": "10 nm."
            },
            {
                "question_type": "Comparative/Trend",
                "question": "At 0.8 V, what is the difference in current density between the 1 s O2 plasma and the other two?",
                "answer_type": "Factoid",
                "answer": "About 10 mA/cm^2."
            }
        ]
    },
    "bbox": {
        "a": {
            "x": 0,
            "y": 0,
            "width": 650,
            "height": 539
        }
    }
}

File: data/alde-imageminer/test/atomic-layer-deposition/experimental-usecase/51/images/fig_11.json
{
    "sample_id": "atomic-layer-deposition/experimental-usecase/51/fig_11",
    "classification": {
        "a": "multiple line chart"
    },
    "summarization": {
        "a": "IV curve of three samples, all with different plasma exposure times and/or compositions. The tested solar cells had a MnOx thickness of 20 nm."
    },
    "data_extraction": {
      "a": "| voltage (V) | 9.0% 2 second O2 | 10.4% 2 second O2 & Ar | 5.8% 1 second O2 |\n| --- | --- | --- | --- |\n| -0.2 | -30 | -30 | -30 |\n| 0 | -30 | -30 | -30 |\n| 0.2 | -30 | -30 | -28 |\n| 0.4 | -20 | -24 | -2 |\n| 0.6 | 0 | 0 | 0 |\n| 0.8 | 18 | 6 | 8 |"
    },
    "vqa": {
        "a": [
            {
                "question_type": "Process-Oriented",
                "question": "What was the thickness of the tested MnOx layers on the solar cells?",
                "answer_type": "Factoid",
                "answer": "20 nm."
            },
            {
                "question_type": "Comparative/Trend",
                "question": "What happens to the short-circuit current when the MoOx layer thickness is doubled?",
                "answer_type": "Factoid",
                "answer": "The current decreases in all produced solar cells when the oxide layer thickness is doubled."
            },
            {
                "question_type": "Structure-Property",
                "question": "Why might cells with MoOx layers from the 1-second O\u2082 plasma process show lower efficiency and more pronounced s-shaped IV behavior?",
                "answer_type": "Factoid",
                "answer": "Because their lower initial oxygen content can lead to a reduced MoOx work function after ITO sputtering and annealing, increasing the hole transport barrier and worsening VOC and fill factor."
            },
            {
                "question_type": "Process-Oriented",
                "question": "What feature in the IV curves limits the fill factor and efficiency of the cells?",
                "answer_type": "Factoid",
                "answer": "A pronounced s-shape in the illuminated IV curves limits the fill factor and efficiency."
            }
        ]
    },
    "bbox": {
        "a": {
            "x": 0,
            "y": 0,
            "width": 653,
            "height": 539
        }
    }
}

File: data/alde-imageminer/test/atomic-layer-deposition/experimental-usecase/51/images/fig_4.json
{
    "sample_id": "atomic-layer-deposition/experimental-usecase/51/fig_4",
    "classification": {
        "a": "multiple scatter plot"
    },
    "summarization": {
        "a": "The line chart shows the relationship between deposition cycles and thickness for two different durations of oxygen exposure."
    },
    "data_extraction": {
      "a": "| deposition cycles | thickness (nm) 1 second O2 | thickness (nm) 2 second O2 |\n| --- | --- | --- |\n| 0 | 0 | 0 |\n| 10 | 1 | 1 |\n| 20 | 1.5 | 1.5 |\n| 30 | 2 | 2 |\n| 40 | 3 | 3 |\n| 50 | 4 | 4 |\n| 60 | 4.5 | 4.5 |\n| 70 | 5.5 | 5.5 |\n| 80 | 5 | 5.5 |\n| 90 | 6 | 6 |\n| 100 | 6.5 | 7 |\n| 110 | 7.5 | 7.5 |\n| 120 | 8 | 8 |\n| 130 | 9 | 9 |\n| 140 | 10 | 10 |\n| 150 | 10 | 10 |"
    },
    "vqa": {
        "a": [
            {
                "question_type": "Process-Oriented",
                "question": "What data is compared in this figure?",
                "answer_type": "Factoid",
                "answer": "The effect of 1 s (green) oxygen plasma exposure vs. 2 s (blue) exposure."
            },
            {
                "question_type": "Process-Oriented",
                "question": "How many cycles in total were performed for this dataset?",
                "answer_type": "Factoid",
                "answer": "150."
            },
            {
                "question_type": "Process-Oriented",
                "question": "What is the final obtained thickness for both samples?",
                "answer_type": "Factoid",
                "answer": "About 10 nm for both samples."
            },
            {
                "question_type": "Comparative/Trend",
                "question": "How do the two different samples compare?",
                "answer_type": "Paragraph",
                "answer": "The only difference between the two dataset is the duration of the oxygen plasma exposure, which was either 1 or 2 seconds. After 150 cycles, both samples have reached a thickness of about 10 nm. The trendlines are almost identical and seemingly run parallel, indicating that there is no significant effect on the deposition rate when going from 1 to 2 seconds of oxygen plasma exposure time. This tells us that 1 second is sufficient."
            }
        ]
    },
    "bbox": {
        "a": {
            "x": 0,
            "y": 0,
            "width": 645,
            "height": 536
        }
    }
}

File: data/alde-imageminer/test/atomic-layer-deposition/experimental-usecase/51/images/fig_5.json
{
    "sample_id": "atomic-layer-deposition/experimental-usecase/51/fig_5",
    "classification": {
        "a": "multi-axis chart"
    },
    "summarization": {
        "a": "The chart displays the refractive index n and extinction coefficient k of materials under different conditions of oxygen and argon exposure over a range of photon energies."
    },
    "data_extraction": {
      "a": "| Sample | refractive index n | extinction coefficient k |\n| --- | --- | --- |\n| 2 second O2 | Exponential increase from (1.5 eV, n = 1.8) to (3.0 eV, n = 2.2) | Constant at k = 0 |\n| 2 second O2 & Ar | Exponential increase from (1.5 eV, n = 1.9) to (3.0 eV, n = 2.3) | Constant at > 0 |\n| 1 second O2 | Peak at 2 eV, trough at 2.5 eV | Peak at 2.25 eV, trough at 2.75 eV |"
    },
    "vqa": {
        "a": [
            {
                "question_type": "Process-Oriented",
                "question": "How do the samples differ with regard to preparation?",
                "answer_type": "Factoid",
                "answer": "The three samples differed in plasma type and exposure time; 1 s O2 plasma, 2 s O2 plasma, 2 s O2 and 2 s Ar plasma."
            },
            {
                "question_type": "Comparative/Trend",
                "question": "How did the increase in oxygen plasma time affect the extinction index?",
                "answer_type": "Paragraph",
                "answer": "1 s oxygen plasma exposure caused the sample to still have a nonzero extinction index, whereas 2 s oxygen plasma exposure led to no extinction index. The additional argon plasma exposure led to a small and constant extinction index."
            },
            {
                "question_type": "Comparative/Trend",
                "question": "How do the 2 s oxygen (and argon) plasma exposed samples compare to the 1 s exposed sample, with regard to refraction index?",
                "answer_type": "Factoid",
                "answer": "The 1 s oxygen has a clear peak and trough, whereas the samples exposed to 2 seconds of oxygen plasma only show an exponential increase (as a function of photon energy)."
            },
            {
                "question_type": "Process-Oriented",
                "question": "How big is the gap in refraction index for the sample exposed to 2 seconds of O2 and the one who is also exposed to argon plasma?",
                "answer_type": "Factoid",
                "answer": "About 0.1."
            }
        ]
    },
    "bbox": {
        "a": {
            "x": 0,
            "y": 0,
            "width": 653,
            "height": 517
        }
    }
}

File: data/alde-imageminer/test/atomic-layer-deposition/experimental-usecase/51/images/fig_6.json
{
    "sample_id": "atomic-layer-deposition/experimental-usecase/51/fig_6",
    "classification": {
        "a": "stacked spectra chart"
    },
    "summarization": {
        "a": "The figure displays an XPS chart of the Mo 3d doublet of MoOx with the results of three samples superimposed."
    },
    "data_extraction": {
      "a": "| Sample | binding energy (eV) |\n| --- | --- |\n| 2 second O2 | Peaks at 232.5 and 235.5 |\n| 2 second O2 & Ar | Peaks at 232.5 and 235.5 |\n| 1 second O2 | Peaks at 232.5 and 235.5 |"
    },
    "vqa": {
        "a": [
            {
                "question_type": "Process-Oriented",
                "question": "What does the peak at 232.5 eV correspond to?",
                "answer_type": "Factoid",
                "answer": "Mo 3d5/2."
            },
            {
                "question_type": "Process-Oriented",
                "question": "What does the peak at 235.6 eV correspond to?",
                "answer_type": "Factoid",
                "answer": "Mo 3d3/2."
            },
            {
                "question_type": "Process-Oriented",
                "question": "What is the ratio of the areas of the peak at 232.5 eV to the one at 235.6 eV?",
                "answer_type": "Factoid",
                "answer": "This should be 5:3."
            },
            {
                "question_type": "Comparative/Trend",
                "question": "Do the superimposed spectra differ from each other? What is the implication of this?",
                "answer_type": "Factoid",
                "answer": "No, they do not differ. This means that the oxidation state of Mo and its chemical environment are the same."
            }
        ]
    },
    "bbox": {
        "a": {
            "x": 0,
            "y": 0,
            "width": 639,
            "height": 578
        }
    }
}

File: data/alde-imageminer/test/atomic-layer-deposition/experimental-usecase/51/images/fig_7.json
{
    "sample_id": "atomic-layer-deposition/experimental-usecase/51/fig_7",
    "classification": {
        "a": "stacked spectra chart"
    },
    "summarization": {
        "a": "The figure displays an XPS chart of the O 1s energy region of MoOx with the results of three samples superimposed."
    },
    "data_extraction": {
      "a": "| Sample | Binding energy (eV) |\n| --- | --- |\n| 2 second O2 | Peaks at 530.2 and 531.8 |\n| 2 second O2 & Ar | Peaks at 530.2 and 531.8 |\n| 1 second O2 | Peaks at 530.2 and 531.2 |"
    },
    "vqa": {
        "a": [
            {
                "question_type": "Comparative/Trend",
                "question": "At what binding energy does the main O 1s peak appear in all measurements?",
                "answer_type": "Factoid",
                "answer": "530.3 eV."
            },
            {
                "question_type": "Comparative/Trend",
                "question": "Which oxygen-containing peak becomes stronger when the O\u2082 plasma step is increased from 1 second to 2 seconds?",
                "answer_type": "Factoid",
                "answer": "The one at 531.3 eV, which also shifts to 531.8 eV."
            },
            {
                "question_type": "Process-Oriented",
                "question": "What binding energy is reported for the secondary oxygen peak in the 1-second O\u2082 process?",
                "answer_type": "Factoid",
                "answer": "531.3 eV"
            },
            {
                "question_type": "Process-Oriented",
                "question": "What O/Mo stoichiometry (x value in MoOx) was estimated for the 1-second O\u2082 plasma sample?",
                "answer_type": "Factoid",
                "answer": "x = 3.15."
            }
        ]
    },
    "bbox": {
        "a": {
            "x": 0,
            "y": 0,
            "width": 656,
            "height": 594
        }
    }
}

File: data/alde-imageminer/test/atomic-layer-deposition/experimental-usecase/51/images/fig_8.json
{
    "sample_id": "atomic-layer-deposition/experimental-usecase/51/fig_8",
    "classification": {
        "a": "multiple scatter plot",
        "b": "multiple scatter plot",
        "c": "multiple scatter plot",
        "d": "multiple scatter plot"
    },
    "summarization": {
        "a": "Scatter plot for the current density (J_SC, in mA cm^-2) showing the performance of the 10 nm and 20 nm MoO layers, and the three different plasma exposures, including their mean values with standard deviation.",
        "b": "Scatter plot for the open-circuit voltage (V_OC, in mV) showing the performance of the 10 nm and 20 nm MoO layers, and the three different plasma exposures, including their mean values with standard deviation.",
        "c": "Scatter plot for the fill factor (FF) showing the performance of the 10 nm and 20 nm MoO layers, and the three different plasma exposures, including their mean values with standard deviation.",
        "d": "Scatter plot for the power conversion efficiency (\u03b7) showing the performance of the 10 nm and 20 nm MoO layers, and the three different plasma exposures, including their mean values with standard deviation."
    },
    "data_extraction": {
      "a": "| Sample | 10 nm mean | 10 nm best | 20 nm mean | 20 nm best |\n| --- | --- | --- | --- | --- |\n| 2 second O2 | 30.1 | 30.3 | 28.6 | 28.8 |\n| 2 second O2 & Ar | 30.2 | 30.6 | 29.3 | 29.5 |\n| 1 second O2 | 30.7 | 30.6 | 28.5 | 28.8 |",
      "b": "| Sample | 10 nm mean | 10 nm best | 20 nm mean | 20 nm best |\n| --- | --- | --- | --- | --- |\n| 2 second O2 | 630 | 640 | 600 | 620 |\n| 2 second O2 & Ar | 620 | 630 | 640 | 650 |\n| 1 second O2 | 575 | 570 | 560 | 565 |",
      "c": "| Sample | 10 nm mean | 10 nm best | 20 nm mean | 20 nm best |\n| --- | --- | --- | --- | --- |\n| 2 second O2 | 53 | 55 | 50 | 51 |\n| 2 second O2 & Ar | 51 | 54 | 51 | 55 |\n| 1 second O2 | 40 | 41 | 35 | 37 |",
      "d": "| Sample | 10 nm mean | 10 nm best | 20 nm mean | 20 nm best |\n| --- | --- | --- | --- | --- |\n| 2 second O2 | 10 | 10.5 | 8.5 | 9 |\n| 2 second O2 & Ar | 9.5 | 10 | 9.5 | 10 |\n| 1 second O2 | 7 | 7 | 5.5 | 6 |"
    },
    "vqa": {
        "a": [
            {
                "question_type": "Application/Performance",
                "question": "How do the 10 nm thick layers perform compared to the 20 nm thick layers?",
                "answer_type": "Paragraph",
                "answer": "On average, the 10 nm thick layers have a higher current density and a higher open-circuit voltage. Consequently, the 10 nm thick layers also have a higher fill factor (FF) and a higher power conversion efficiency (\u03b7). This means that, on average, the 10 nm thick layers outperform the 20 nm thick layers."
            }
        ],
        "b": [
            {
                "question_type": "Process-Oriented",
                "question": "Which MoOx process results in the highest open-circuit voltage (VOC) values?",
                "answer_type": "Factoid",
                "answer": "The 2-second O\u2082 plasma process."
            },
            {
                "question_type": "Process-Oriented",
                "question": "What is the approximate upper VOC value reached by the best-performing 2-second O\u2082 plasma cells?",
                "answer_type": "Factoid",
                "answer": "About 650 mV."
            }
        ],
        "d": [
            {
                "question_type": "Process-Oriented",
                "question": "What was the best obtained power conversion efficiency (\u03b7)?",
                "answer_type": "Factoid",
                "answer": "About 10.5 %, which was obtained for 10 nm thick layer, which had a 2 second O2 plasma exposure."
            }
        ]
    },
    "bbox": {
        "a": {
            "x": 4,
            "y": 8,
            "width": 515,
            "height": 392
        },
        "b": {
            "x": 522,
            "y": 10,
            "width": 486,
            "height": 393
        },
        "c": {
            "x": 4,
            "y": 361,
            "width": 532,
            "height": 547
        },
        "d": {
            "x": 480,
            "y": 368,
            "width": 528,
            "height": 541
        }
    }
}

File: data/alde-imageminer/test/atomic-layer-deposition/experimental-usecase/56/images/figure_1.json
{
    "sample_id": "atomic-layer-deposition/experimental-usecase/56/figure_1",
    "classification": {
        "a": "stacked spectra chart"
    },
    "summarization": {
        "a": "The figure displays multiple XRD patterns of Li\u2083PO\u2084 at different temperatures (200 \u00b0C, 225 \u00b0C, 250 \u00b0C and 275 \u00b0C) with intensity plotted against 2\u03b8. Vertical blue lines indicate specific peaks."
    },
    "data_extraction": {
      "a": "| 2\u03b8 | Li\u2083PO\u2084 200\u00b0C | Li\u2083PO\u2084 225\u00b0C | Li\u2083PO\u2084 250\u00b0C | Li\u2083PO\u2084 275\u00b0C | Li\u2083PO\u2084 Orthorom |\n| --- | --- | --- | --- | --- | --- |\n| 15 | - | - | - | - | peak at ~17\u00b0 |\n| 20 | - | - | peak at ~23\u00b0 | peak at ~23\u00b0 | peak at ~20\u00b0,~22\u00b0, ~23\u00b0 |\n| 25 | - | - | - | peak at ~25\u00b0 | peak at ~25\u00b0, 29\u00b0 |\n| 30 | peak at ~34\u00b0 | peak at ~34\u00b0 | peak at ~34\u00b0 | - | peak at ~34\u00b0 |\n| 35 | - | peak at ~37\u00b0 | peak at ~37\u00b0 | peak at ~37\u00b0 | peak at ~36\u00b0, 37 \u00b0 |\n| 40 | - | - | - | - | - |"
    },
    "vqa": {
        "a": [
            {
                "question_type": "Process-Oriented",
                "question": "What do the blue lines represent?",
                "answer_type": "Factoid",
                "answer": "The blue lines represent specific peaks related to the Li3PO4 orthotom."
            },
            {
                "question_type": "Comparative/Trend",
                "question": "How does the peak intensity change with the deposition temperature?",
                "answer_type": "Factoid",
                "answer": "As the deposition temperature increases, more and clearer peaks appear in the spectra."
            },
            {
                "question_type": "Structure-Property",
                "question": "Which deposition temperature exhibits more peaks related to the Li3PO4 orthorhombic structure?",
                "answer_type": "Factoid",
                "answer": "At 250 \u00b0C and 275 \u00b0C more peaks related to Li3PO4 can be observed."
            },
            {
                "question_type": "Application/Performance",
                "question": "How does the crystallinity change with the deposition temperature?",
                "answer_type": "Factoid",
                "answer": "As the deposition temperature decreases, the crystallinity of Li3PO4 films decreases."
            }
        ]
    },
    "bbox": {
        "a": {
            "x": 2,
            "y": 1,
            "width": 673,
            "height": 391
        }
    }
}
