Repository: sciknoworg/sci-imageminer

## Project Overview  

**Sci-ImageMiner** is an annotation project on figures from **atomic layer deposition (ALD)** and **atomic layer etching (ALE)**, situated within the broader field of materials science and engineering. Within each of these categories, the data is further organized into the sub-categories **experimental-usecase** and **simulation-usecase**.

It aims to host gold-standard annotations for chart classification, data extraction, summarization, and question answering—providing both pilot and full-phase data to support multimodal AI research in scientific image understanding.

File: data/alde-imageminer/test/atomic-layer-deposition/experimental-usecase/56/images/figure_2.json
{
    "sample_id": "atomic-layer-deposition/experimental-usecase/56/figure_2",
    "classification": {
        "a": "multiple line chart",
        "b": "line chart"
    },
    "summarization": {
        "a": "The line chart shows the atomic percentage of hydrogen (H Content) and carbon (C Content) as a function of processing temperature. The atomic percentage of H decreases as the processing temperature increases, while the atomic percentage of C remains almost constant.",
        "b": "The line chart illustrates the change in conductivity (Cond) with respect to processing temperature. The Li-ion conductivity decreases as the processing temperature increases."
    },
    "data_extraction": {
      "a": "| Processing T (\u00b0C) | H content | C content |\n| --- | --- | --- |\n| 200 | 14 | 2 |\n| 250 | 12 | 2.2 |\n| 278 | 10 | 2 |",
      "b": "| Processing T (\u00b0C) | Cond (nS/cm) |\n| --- | --- |\n| 200 | 0.14 |\n| 226 | 0.07 |\n| 250 | 0.05 |\n| 280 | 0.05 |"
    },
    "vqa": {
        "a": [
            {
                "question_type": "Process-Oriented",
                "question": "What type of samples are being analyzed?",
                "answer_type": "Factoid",
                "answer": "Li3PO4 films with a thickness of 40 nm."
            }
        ],
        "b": [
            {
                "question_type": "Comparative/Trend",
                "question": "How does conductivity change as processing temperature increases?",
                "answer_type": "Factoid",
                "answer": "The Li-ion conductivity decreases when the processing temperature increases."
            },
            {
                "question_type": "Structure-Property",
                "question": "At what processing temperature is the conductivity highest?",
                "answer_type": "Factoid",
                "answer": "The li-ion conductivity is highest at 200 \u00b0C."
            },
            {
                "question_type": "Application/Performance",
                "question": "Why does the conductivity of Li-ion decrease when the processing temperature is higher?",
                "answer_type": "Factoid",
                "answer": "The Li-ion conductivity decreases at higher temperatures due to increased crystallinity of the layers."
            }
        ]
    },
    "bbox": {
        "a": {
            "x": 1,
            "y": 3,
            "width": 577,
            "height": 523
        },
        "b": {
            "x": 581,
            "y": 1,
            "width": 589,
            "height": 521
        }
    }
}

File: data/alde-imageminer/test/atomic-layer-deposition/experimental-usecase/56/images/figure_3.json
{
    "sample_id": "atomic-layer-deposition/experimental-usecase/56/figure_3",
    "classification": {
        "a": "multi spectra chart",
        "b": "multiple line chart"
    },
    "summarization": {
        "a": "The figure shows the intensity of N 1s peaks for different plasma powers and temperatures.",
        "b": "The figure illustrates the conductivity (Cond) of LiPO and LiPON materials as a function of inverse temperature (1000/T)."
    },
    "data_extraction": {
      "a": "| Binding Energy (eV) | 275 \u00b0C 100 W | 275 \u00b0C 200 W | 275 \u00b0C 300 W | 100 \u00b0C 100 W |\n| --- | --- | --- | --- | --- |\n| 408 | - | - | - | - |\n| 406 | - | - | - | - |\n| 404 | - | - | - | - |\n| 402 | - | - | - | - |\n| 400 | - | - | - | - |\n| 398 | peak at 399 eV | - | peak at 399 eV | peak at 399 eV |\n| 396 | peak at 397 eV | peak at 397 eV | peak at 397 eV | peak at 397 eV |\n| 394 | - | - | - | - |",
      "b": "| Cond (S/cm) | LiPO 275C | LiPON 275C 100 W | LiPON 275C 300 W | LiPON 200C 100 W | LiPON 100C 100 W |\n| --- | --- | --- | --- | --- | --- |\n| 2.9 | 10^-8 | 10^-7 | 10^-5 | 10^-5 | 10^-5 |\n| 3.0 | 10^-9 | 10^-7 | 10^-6 | 10^-5 | 10^-5 |\n| 3.1 | 10^-9 | 10^-8 | 10^-6 | 10^-5 | 10^-6 |\n| 3.2 | 10^-10 | 10^-8 | 10^-6 | 10^-6 | 10^-6 |\n| 3.3 | 10^-10 | 10^-8 | 10^-7 | 10^-6 | 10^-6 |"
    },
    "vqa": {
        "a": [
            {
                "question_type": "Process-Oriented",
                "question": "What plasma power and temperatures were used in the experiments?",
                "answer_type": "Factoid",
                "answer": "275 \u00b0C and 100 \u00b0C, and plasma power of 100 W, 200 W and 300 W."
            },
            {
                "question_type": "Structure-Property",
                "question": "Which sample exhibits a larger amount of species in the N 1s peak?",
                "answer_type": "Factoid",
                "answer": "The 100 \u00b0C, 100 W sample exhibits more intense peaks, as well as a shoulder related to the presence of other N species."
            }
        ],
        "b": [
            {
                "question_type": "Comparative/Trend",
                "question": "How does conductivity change when the 1000/T value increases?",
                "answer_type": "Factoid",
                "answer": "Conductivity decreases for all the samples, as the 1000/T value increases."
            },
            {
                "question_type": "Application/Performance",
                "question": "How does conductivity change when N2 plasma is added?",
                "answer_type": "Factoid",
                "answer": "Adding N2 plasma increases the conductivity of the samples."
            }
        ]
    },
    "bbox": {
        "a": {
            "x": 1,
            "y": 1,
            "width": 587,
            "height": 582
        },
        "b": {
            "x": 594,
            "y": 3,
            "width": 796,
            "height": 578
        }
    }
}

File: data/alde-imageminer/test/atomic-layer-deposition/experimental-usecase/6/images/fig2.json
{
    "sample_id": "atomic-layer-deposition/experimental-usecase/6/fig2",
    "classification": {
        "a": "scatter plot",
        "b": "scatter plot",
        "c": "scatter plot",
        "d": "scatter plot"
    },
    "summarization": {
        "a": "The figure presents growth rate dependence on pulse length for TDMASn and H\u2082O across four panels (a\u2013d), highlighting two distinct growth regimes. Panels (a) and (b) show saturation behavior around ~0.7 \u00c5/cycle, with growth plateauing beyond 1\u20132 seconds of precursor exposure, indicative of self-limiting ALD reactions. In contrast, panels (c) and (d) exhibit a much higher growth rate of ~2.0 \u00c5/cycle under shorter pulse conditions, suggesting a different growth mechanism or system configuration. These observations confirm typical ALD characteristics and may imply process differences such as thermal vs. plasma ALD, or substrate surface reactivity changes."
    },
    "data_extraction": {
      "a": "| TDMASn Pulse Length (s) | Growth Rate (A/cycle) |\n| --- | --- |\n| 0.0 | 0.0 |\n| 1.0 | 0.7 |\n| 2.0 | 0.7 |\n| 4.0 | 0.7 |\n| 6.0 | 0.7 |",
      "b": "| H\u2082O Pulse Length (s) | Growth Rate (A/cycle) |\n| --- | --- |\n| 0.0 | 0.15 |\n| 1.0 | 0.65 |\n| 2.0 | 0.75 |\n| 4.0 | 0.7 |\n| 6.0 | 0.7 |",
      "c": "| TDMASn Pulse Length (s) | Growth Rate (A/cycle) |\n| --- | --- |\n| 0.0 | 0.0 |\n| 1.0 | 2.0 |\n| 2.0 | 2.0 |\n| 4.0 | 2.0 |",
      "d": "| H\u2082O Pulse Length (s) | Growth Rate (A/cycle) |\n| --- | --- |\n| 0.0 | 0.0 |\n| 1.0 | 2.0 |\n| 2.0 | 2.0 |\n| 4.0 | 2.0 |"
    },
    "vqa": {
        "a": [
            {
                "question_type": "Comparative/Trend",
                "question": "What are the key differences in growth rate behaviour ?",
                "answer_type": "List",
                "answer": "(a), (b), saturation at ~0.7 \u00c5/cycle, (c), (d), saturation at ~2.0 \u00c5/cycle, (b), (d), initial growth increases with H\u2082O pulse time."
            },
            {
                "question_type": "Application/Performance",
                "question": "What is the minimum pulse length needed for TDMASn to reach saturation?",
                "answer_type": "Factoid",
                "answer": "1.0 seconds."
            },
            {
                "question_type": "Structure-Property",
                "question": "Does increasing the pulse length beyond 2 seconds further improve the growth rate?",
                "answer_type": "Yes/No",
                "answer": "No"
            }
        ],
        "d": [
            {
                "question_type": "Process-Oriented",
                "question": "What does the growth behavior observed in all four subplots suggest about the ALD process?",
                "answer_type": "Paragraph",
                "answer": "The consistent saturation behavior observed in each panel confirms the self-limiting nature of ALD surface reactions. In panels (a) and (b), the growth rate increases rapidly with precursor pulse time but plateaus at around 0.7 \u00c5/cycle, indicating sufficient surface exposure. Panels (c) and (d) follow a similar saturation trend but reach a much higher steady-state growth rate of 2.0 \u00c5/cycle, suggesting a different process condition or chemistry, such as enhanced reactivity or modified surface structure."
            }
        ]
    },
    "bbox": {
        "a": {
            "x": 5,
            "y": 8,
            "width": 599,
            "height": 285
        },
        "b": {
            "x": 7,
            "y": 313,
            "width": 597,
            "height": 288
        },
        "c": {
            "x": 0,
            "y": 614,
            "width": 605,
            "height": 288
        },
        "d": {
            "x": 4,
            "y": 916,
            "width": 600,
            "height": 291
        }
    }
}

File: data/alde-imageminer/test/atomic-layer-deposition/experimental-usecase/6/images/fig_3.json
{
    "sample_id": "atomic-layer-deposition/experimental-usecase/6/fig_3",
    "classification": {
        "a": "scatter plot"
    },
    "summarization": {
        "a": "The chart presents a linear relationship between the number of SnO\u2082 ALD cycles and film thickness, highlighting consistent growth per cycle. The trend demonstrates self-limiting behavior typical of ALD, where each cycle deposits a nearly constant thickness of material. At 700 cycles, the film reaches approximately 480 \u00c5, implying a growth rate of roughly 0.69 \u00c5/cycle. This confirms a stable ALD process, with high conformity and control over thickness scaling."
    },
    "data_extraction": {
      "a": "| Number of SnO\u2082 ALD cycles | Film Thickness (\u00c5) |\n| --- | --- |\n| 0 | 0 |\n| 100 | 50 |\n| 200 | 100 |\n| 500 | 350 |\n| 700 | 480 |"
    },
    "vqa": {
        "a": [
            {
                "question_type": "Process-Oriented",
                "question": "What does the relationship between the number of ALD cycles and film thickness indicate about the SnO\u2082 deposition process?",
                "answer_type": "Paragraph",
                "answer": "The linear relationship between ALD cycles and film thickness confirms that the SnO\u2082 growth is self-limiting and well-controlled. This behavior is characteristic of atomic layer deposition, where each cycle deposits a nearly uniform thickness. Such repeatability across hundreds of cycles highlights the process stability and makes it ideal for precise thickness control in thin-film applications."
            },
            {
                "question_type": "Comparative/Trend",
                "question": "How does film thickness change at specific ALD cycle intervals?",
                "answer_type": "List",
                "answer": "100 cycles \u2248 75 \u00c5, 200 cycles \u2248 150 \u00c5, 500 cycles \u2248 375 \u00c5, 700 cycles \u2248 480 \u00c5."
            },
            {
                "question_type": "Application/Performance",
                "question": "What is the approximate growth rate of SnO\u2082 in \u00c5/cycle?",
                "answer_type": "Factoid",
                "answer": "Approximately 0.69 \u00c5/cycle."
            },
            {
                "question_type": "Structure-Property",
                "question": "Does the figure suggest that the SnO\u2082 film grows at a constant rate throughout the process?",
                "answer_type": "Yes/No",
                "answer": "Yes"
            }
        ]
    },
    "bbox": {
        "a": {
            "x": 0,
            "y": 0,
            "width": 609,
            "height": 300
        }
    }
}

File: data/alde-imageminer/test/atomic-layer-deposition/experimental-usecase/6/images/fig_4.json
{
    "sample_id": "atomic-layer-deposition/experimental-usecase/6/fig_4",
    "classification": {
        "a": "scatter plot"
    },
    "summarization": {
        "a": "The scatter plot illustrates the variation in growth rate as a function of deposition temperature during a material deposition process, likely ALD. The plot reveals a clear negative correlation: as the deposition temperature increases from 25\u202f\u00b0C to 200\u202f\u00b0C, the growth rate steadily decreases from 2.0\u202f\u00c5/cycle to 0.4\u202f\u00c5/cycle. This trend may indicate a transition from a kinetically favorable low-temperature regime to a surface-limited regime at higher temperatures, where desorption or precursor decomposition could reduce deposition efficiency"
    },
    "data_extraction": {
      "a": "| Deposition Temperature (\u00b0C) | Growth Rate (\u00c5/cycle) |\n| --- | --- |\n| 25 | 2.0 |\n| 50 | 1.8 |\n| 75 | 1.5 |\n| 100 | 1.2 |\n| 125 | 1.0 |\n| 150 | 0.8 |\n| 175 | 0.6 |\n| 200 | 0.4 |"
    },
    "vqa": {
        "a": [
            {
                "question_type": "Comparative/Trend",
                "question": "How does the growth rate vary with increasing deposition temperature in this figure?",
                "answer_type": "Paragraph",
                "answer": "The growth rate decreases consistently as the deposition temperature increases. At lower temperatures (25\u202f\u00b0C\u201375\u202f\u00b0C), the growth rate is relatively high, indicating effective precursor adsorption and surface reaction. As the temperature increases beyond 100\u202f\u00b0C, the growth rate gradually drops, potentially due to decreased surface sticking probability or thermal decomposition of precursors, which reduces surface saturation efficiency. This suggests that optimal ALD conditions for maximum growth occur at lower temperatures in this process."
            },
            {
                "question_type": "Application/Performance",
                "question": "What deposition temperature ranges are suitable for achieving high growth rates (>1.5\u202f\u00c5/cycle)?",
                "answer_type": "List",
                "answer": "25\u202f\u00b0C, 50\u202f\u00b0C, 75\u202f\u00b0C"
            },
            {
                "question_type": "Process-Oriented",
                "question": "Does the figure suggest that higher deposition temperatures reduce film growth rate?",
                "answer_type": "Yes/No",
                "answer": "Yes"
            },
            {
                "question_type": "Structure-Property",
                "question": "What is the growth rate at 150\u202f\u00b0C",
                "answer_type": "Factoid",
                "answer": "0.8\u202f\u00c5/cycle"
            }
        ]
    },
    "bbox": {
        "a": {
            "x": 0,
            "y": 0,
            "width": 609,
            "height": 316
        }
    }
}

File: data/alde-imageminer/test/atomic-layer-deposition/experimental-usecase/6/images/fig_5.json
{
    "sample_id": "atomic-layer-deposition/experimental-usecase/6/fig_5",
    "classification": {
        "a": "scatter plot",
        "b": "scatter plot"
    },
    "summarization": {
        "a": "The two scatter plots examine how growth rate varies with increasing N\u2082 purge time after the TDMASn pulse during an ALD process. In both cases, a sharp decrease in growth rate is observed between 0 s and 60 s of purge time, indicating rapid removal or deactivation of reactive surface species. In plot (a), the growth rate partially recovers at intermediate purge times, while in (b), it continues to decrease monotonically. This suggests different mechanisms or sensitivities to precursor byproducts or surface reactivity in the two experimental conditions, possibly related to substrate type, reactant sequence, or deposition temperature."
    },
    "data_extraction": {
      "a": "| N\u2082 Purge after TDMASn Pulse (s) | Growth Rate (\u00c5/cycle) |\n| --- | --- |\n| 0 | 2.5 |\n| 60 | 2.0 |\n| 180 | 2.7 |\n| 360 | 2.2 |",
      "b": "| N\u2082 Purge after TDMASn Pulse (s) | Growth Rate (\u00c5/cycle) |\n| --- | --- |\n| 0 | 3.5 |\n| 60 | 2.0 |\n| 180 | 1.8 |\n| 360 | 1.7 |"
    },
    "vqa": {
        "b": [
            {
                "question_type": "Comparative/Trend",
                "question": "How does the growth rate change across different purge durations ?",
                "answer_type": "List",
                "answer": "0 s \u2248 3.5 \u00c5/cycle, 60 s \u2248 2.0 \u00c5/cycle, 180 s \u2248 1.8 \u00c5/cycle, 360 s \u2248 1.7 \u00c5/cycle."
            }
        ],
        "a": [
            {
                "question_type": "Process-Oriented",
                "question": "What does the figure reveal about the impact of N\u2082 purge duration following the TDMASn pulse on the ALD growth rate?",
                "answer_type": "Paragraph",
                "answer": "The figure shows that increasing the N\u2082 purge time after the TDMASn pulse significantly affects the growth rate. In both experimental conditions, the growth rate sharply decreases between 0 and 60 seconds of purge time, suggesting a rapid loss of reactive surface species or byproduct accumulation effects. In plot (a), the growth partially recovers at 180 seconds, while in plot (b), it declines more steadily, indicating a stronger sensitivity to purge time. This highlights the importance of purge duration in maintaining process efficiency and controlling film uniformity."
            },
            {
                "question_type": "Structure-Property",
                "question": "Does the growth rate consistently decrease with longer purge durations in both plots?",
                "answer_type": "Yes/No",
                "answer": "No"
            },
            {
                "question_type": "Application/Performance",
                "question": "What is the lowest observed growth rate across both conditions?",
                "answer_type": "Factoid",
                "answer": "1.7 \u00c5/cycle."
            }
        ]
    },
    "bbox": {
        "a": {
            "x": 5,
            "y": 6,
            "width": 601,
            "height": 297
        },
        "b": {
            "x": 1,
            "y": 311,
            "width": 603,
            "height": 297
        }
    }
}

File: data/alde-imageminer/test/atomic-layer-deposition/experimental-usecase/6/images/fig_6.json
{
    "sample_id": "atomic-layer-deposition/experimental-usecase/6/fig_6",
    "classification": {
        "a": "spectra chart"
    },
    "summarization": {
        "a": "This XPS spectrum displays binding energy versus electron counts (in arbitrary units), revealing the elemental composition of a tin-containing sample. Prominent peaks are observed at characteristic energies corresponding to tin orbitals (Sn 3d, 3p, 3s, and 4d) and oxygen (O 1s), confirming the presence of Sn and O in the sample. The intensity of the Sn 3d5 peak is particularly dominant, suggesting a significant contribution of tin species to the sample surface. These spectral features are consistent with typical SnO\u2082 or similar tin-oxide thin films, where surface oxidation states can be assessed based on peak positions and shapes"
    },
    "data_extraction": {
      "a": "| Binding Energy (eV) | Notable Peaks |\n| --- | --- |\n| ~486\u2013495 | Sn 3d5 and Sn 3d3 |\n| ~530 | O 1s |\n| ~700\u2013800 | Sn 3p3, Sn 3p1 |\n| ~850\u2013950 | Sn 3s |\n| ~25\u201345 | Sn 4d |"
    },
    "vqa": {
        "a": [
            {
                "question_type": "Structure-Property",
                "question": "What does the XPS spectrum reveal about the chemical composition of the sample?",
                "answer_type": "Paragraph",
                "answer": "The XPS spectrum reveals that the sample contains significant amounts of tin and oxygen. Distinct peaks corresponding to Sn 3d, Sn 3p, Sn 3s, and Sn 4d orbitals indicate the presence of tin in various oxidation states, while a strong O 1s peak suggests bonding with oxygen. The relative intensity and sharpness of the Sn 3d peaks, particularly Sn 3d5, point toward a dominant tin oxide surface composition. This information is vital for assessing the stoichiometry and surface chemistry of ALD-deposited SnO\u2082 films."
            },
            {
                "question_type": "Comparative/Trend",
                "question": "Which peaks are observed in the XPS spectrum, and what do they correspond to?",
                "answer_type": "List",
                "answer": "Sn 3s (~900\u2013950 eV), Sn 3p\u2081 and 3p\u2083 (~700\u2013800 eV), O 1s (~530 eV), Sn 3d\u2083 and 3d\u2085 (~486\u2013495 eV), Sn 4d (~25\u201345 eV)."
            },
            {
                "question_type": "Application/Performance",
                "question": "Can this spectrum be used to verify the presence of SnO\u2082 on a sample surface?",
                "answer_type": "Yes/No",
                "answer": "Yes"
            },
            {
                "question_type": "Process-Oriented",
                "question": "What is the approximate binding energy of the O 1s peak in the spectrum?",
                "answer_type": "Factoid",
                "answer": "~530 eV."
            }
        ]
    },
    "bbox": {
        "a": {
            "x": 0,
            "y": 0,
            "width": 611,
            "height": 375
        }
    }
}

File: data/alde-imageminer/test/atomic-layer-deposition/experimental-usecase/6/images/fig_7.json
{
    "sample_id": "atomic-layer-deposition/experimental-usecase/6/fig_7",
    "classification": {
        "a": "spectra chart"
    },
    "summarization": {
        "a": "This XRD plot compares the structural characteristics of a film in its as-deposited state versus after annealing at 600\u202f\u00b0C. The as-deposited sample shows a largely amorphous signature with minimal diffraction intensity, indicating poor crystallinity. After annealing, distinct diffraction peaks emerge, aligning closely with the SnO\u2082 reference pattern and confirming the formation of crystalline SnO\u2082. No peaks corresponding to SnO are observed, suggesting that annealing promotes full oxidation toward the Sn\u2074\u207a phase rather than retaining Sn\u00b2\u207a in SnO. The figure highlights the critical role of thermal treatment in controlling crystallinity and phase composition."
    },
    "data_extraction": {
      "a": "| 2\u03b8(\u00b0) Peak Positions | As-Deposited | 600\u202f\u00b0C Anneal | Reference |\n| --- | --- | --- | --- |\n| ~26\u201327 | No peak | Peak present | SnO\u2082 |\n| ~33 | No peak | Peak present | SnO\u2082 |\n| ~37 | No peak | Peak present | SnO\u2082 |\n| ~51 | No peak | Peak present | SnO\u2082 |\n| ~29, ~39 | No peak | No peak | SnO (reference only) |"
    },
    "vqa": {
        "a": [
            {
                "question_type": "Structure-Property",
                "question": "What structural differences are evident between the as-deposited and 600\u202f\u00b0C annealed samples in the XRD patterns?",
                "answer_type": "Paragraph",
                "answer": "The as-deposited sample exhibits a nearly featureless pattern, indicating an amorphous or poorly crystalline structure. In contrast, the sample annealed at 600\u202f\u00b0C shows several sharp diffraction peaks, which align well with the reference pattern for crystalline SnO\u2082. This suggests that annealing promotes crystallization and the formation of the SnO\u2082 phase, with no evidence of SnO remaining."
            },
            {
                "question_type": "Process-Oriented",
                "question": "Does annealing at 600\u202f\u00b0C increase the crystallinity of the film?",
                "answer_type": "Yes/No",
                "answer": "Yes"
            },
            {
                "question_type": "Comparative/Trend",
                "question": "Which phase does the annealed sample resemble most closely based on the XRD pattern?",
                "answer_type": "Factoid",
                "answer": "SnO\u2082."
            },
            {
                "question_type": "Application/Performance",
                "question": "What are the benefits of annealing based on the XRD data presented?",
                "answer_type": "List",
                "answer": "Improves crystallinity, promotes formation of SnO\u2082 phase, eliminates amorphous features, enhances phase purity."
            }
        ]
    },
    "bbox": {
        "a": {
            "x": 0,
            "y": 0,
            "width": 608,
            "height": 297
        }
    }
}

File: data/alde-imageminer/test/atomic-layer-deposition/experimental-usecase/6/images/fig_9.json
{
    "sample_id": "atomic-layer-deposition/experimental-usecase/6/fig_9",
    "classification": {
        "a": "spectra chart",
        "b": "spectra chart",
        "c": "scatter plot",
        "d": "scatter plot"
    },
    "summarization": {
        "a": "This figure comprises four panels presenting a comprehensive optical and electronic characterisation of thin films grown at various substrate temperatures. Panel (a) shows the refractive index decreasing gradually with increasing wavelength for all deposition temperatures.",
        "b": "Panel (b) displays the extinction coefficient, which follows a similar trend, declining with wavelength and indicating increased transparency in the visible to near-infrared range. The inset presents Tauc plots used to extract optical bandgap values.",
        "c": "Panel (c) reveals that the bandgap narrows progressively as the substrate temperature increases from 30\u202f\u00b0C to 200\u202f\u00b0C, likely due to densification or crystallinity changes.",
        "d": "Panel (d) shows a clear inverse relationship between film thickness (at 150\u202f\u00b0C) and bandgap, suggesting quantum confinement or density-related effects in thinner films. Together, these panels underscore how deposition temperature and thickness affect the optical constants and electronic structure of the film."
    },
    "data_extraction": {
      "a": "| Wavelength (nm) | 30 \u00b0C | 50 \u00b0C | 100 \u00b0C | 150 \u00b0C | 200 \u00b0C |\n| --- | --- | --- | --- | --- | --- |\n| 200 | 2.1 | 2.1 | 2.1 | 2.1 | 2.1 |\n| 300 | 2.2 | 2.2 | 2.2 | 2.2 | 2.2 |\n| 400 | 2.0 | 2.0 | 2.0 | 2.0 | 2.0 |\n| 500 | 1.9 | 1.9 | 1.9 | 1.9 | 1.9 |\n| 600 | 1.8 | 1.8 | 1.8 | 1.8 | 1.8 |\n| 700 | 1.7 | 1.7 | 1.7 | 1.7 | 1.7 |\n| 800 | 1.6 | 1.6 | 1.6 | 1.6 | 1.6 |\n| 900 | 1.5 | 1.5 | 1.5 | 1.5 | 1.5 |\n| 1000 | 1.4 | 1.4 | 1.4 | 1.4 | 1.4 |",
      "b": "| Wavelength (nm) | 30 \u00b0C | 50 \u00b0C | 100 \u00b0C | 150 \u00b0C | 200 \u00b0C |\n| --- | --- | --- | --- | --- | --- |\n| 200 | 0.7 | 0.7 | 0.7 | 0.7 | 0.7 |\n| 300 | 0.6 | 0.6 | 0.6 | 0.6 | 0.6 |\n| 400 | 0.5 | 0.5 | 0.5 | 0.5 | 0.5 |\n| 500 | 0.4 | 0.4 | 0.4 | 0.4 | 0.4 |\n| 600 | 0.3 | 0.3 | 0.3 | 0.3 | 0.3 |\n| 700 | 0.2 | 0.2 | 0.2 | 0.2 | 0.2 |\n| 800 | 0.1 | 0.1 | 0.1 | 0.1 | 0.1 |\n| 900 | 0.0 | 0.0 | 0.0 | 0.0 | 0.0 |\n| 1000 | 0.0 | 0.0 | 0.0 | 0.0 | 0.0 |",
      "c": "| Substrate temperature / \u00b0C | Bandgap / eV |\n| --- | --- |\n| 30 | 3.8 |\n| 50 | 3.6 |\n| 100 | 3.4 |\n| 150 | 3.2 |\n| 200 | 3.0 |",
      "d": "| Film thickness at 150 \u00b0C / \u00c5 | Bandgap / eV |\n| --- | --- |\n| 0 | 4.0 |\n| 50 | 3.8 |\n| 100 | 3.6 |\n| 150 | 3.4 |\n| 200 | 3.2 |"
    },
    "vqa": {
        "a": [
            {
                "question_type": "Structure-Property",
                "question": "How does substrate temperature influence the optical bandgap of the deposited films?",
                "answer_type": "Paragraph",
                "answer": "The optical bandgap decreases with increasing substrate temperature, ranging from approximately 3.8\u202feV at 30\u202f\u00b0C to 3.0\u202feV at 200\u202f\u00b0C. This trend suggests that higher deposition temperatures may enhance film crystallinity or packing density, leading to narrowing of the bandgap, possibly due to reduced defect density or changes in electronic structure."
            },
            {
                "question_type": "Application/Performance",
                "question": "What optical properties of the films are improved by increasing substrate temperature?",
                "answer_type": "List",
                "answer": "Increased optical transparency in the visible\u2013NIR range, decreased extinction coefficient, smoother refractive index profile."
            }
        ],
        "d": [
            {
                "question_type": "Comparative/Trend",
                "question": "What is the approximate bandgap value for a film deposited at 150\u202f\u00b0C?",
                "answer_type": "Factoid",
                "answer": "3.2 eV"
            }
        ],
        "c": [
            {
                "question_type": "Process-Oriented",
                "question": "Does increasing the deposition temperature reduce the film\u2019s bandgap?",
                "answer_type": "Yes/No",
                "answer": "Yes"
            }
        ]
    },
    "bbox": {
        "a": {
            "x": 6,
            "y": 6,
            "width": 600,
            "height": 265
        },
        "b": {
            "x": 0,
            "y": 267,
            "width": 610,
            "height": 409
        },
        "c": {
            "x": 1,
            "y": 679,
            "width": 602,
            "height": 198
        },
        "d": {
            "x": 3,
            "y": 880,
            "width": 606,
            "height": 186
        }
    }
}

File: data/alde-imageminer/test/atomic-layer-deposition/experimental-usecase/61/images/figure_2.json
{
    "sample_id": "atomic-layer-deposition/experimental-usecase/61/figure_2",
    "classification": {
        "a": "spectra chart"
    },
    "summarization": {
        "a": "The figure compares ion current signals across a range of mass-to-charge ratios (m/z) for two plasma environments: NH\u2083 plasma and H\u2082/N\u2082 plasma. Peaks corresponding to various species such as H\u2082, NH\u2083, NH\u2082, H\u2082O, and N\u2082 are clearly visible. NH\u2083 plasma exhibits generally stronger signals for nitrogen- and hydrogen-containing fragments (e.g., m/z = 14\u201317), while the H\u2082/N\u2082 plasma shows slightly reduced intensities in these regions. The significant ion current at m/z = 2 indicates a strong H\u2082 signal under both conditions."
    },
    "data_extraction": {
      "a": "| m/z | Ion Current (A) \u2014 NH\u2083 Plasma | Ion Current (A) \u2014 H\u2082/N\u2082 Plasma |\n| --- | --- | --- |\n| 2 | 1\u00d710-\u2077 | 8\u00d710-\u2078 |\n| 14 | 3\u00d710-\u2078 | 2\u00d710-\u2078 |\n| 15 | 1\u00d710-\u2078 | 8\u00d710-\u2079 |\n| 17 | 5\u00d710-\u2079 | 2\u00d710-\u2079 |\n| 18 | 8\u00d710-\u2079 | 1\u00d710-\u2079 |\n| 28 | 6\u00d710-\u2078 | 4\u00d710-\u2078 |"
    },
    "vqa": {
        "a": [
            {
                "question_type": "Comparative/Trend",
                "question": "What are the key differences in ion species distribution between NH\u2083 plasma and H\u2082/N\u2082 plasma?",
                "answer_type": "Paragraph",
                "answer": "The ion species distribution shows higher signal intensity for nitrogen- and hydrogen-related fragments (m/z = 14\u201317) in the NH\u2083 plasma compared to the H\u2082/N\u2082 plasma, indicating a higher abundance of NH\u2083-derived species. The peak at m/z = 2, corresponding to H\u2082, is prominent in both spectra, though slightly more intense in the NH\u2083 plasma. In contrast, the H\u2082/N\u2082 plasma shows relatively reduced ion currents across most species, suggesting fewer reactive nitrogen-hydrogen compounds"
            },
            {
                "question_type": "Application/Performance",
                "question": "Which species dominate the ion current signals in NH\u2083 plasma that could influence surface chemistry?",
                "answer_type": "List",
                "answer": "H\u2082 , NH\u2082/NH\u2083, N\u2082 , H\u2082O"
            },
            {
                "question_type": "Process-Oriented",
                "question": "Does the NH\u2083 plasma produce more nitrogen-containing ions than the H\u2082/N\u2082 plasma?",
                "answer_type": "Yes/No",
                "answer": "Yes"
            },
            {
                "question_type": "Structure-Property",
                "question": "At what m/z value is the H\u2082O signal observed in the mass spectrum?",
                "answer_type": "Factoid",
                "answer": "m/z = 18."
            }
        ]
    },
    "bbox": {
        "a": {
            "x": 0,
            "y": 0,
            "width": 525,
            "height": 416
        }
    }
}

File: data/alde-imageminer/test/atomic-layer-deposition/experimental-usecase/61/images/figure_3.json
{
    "sample_id": "atomic-layer-deposition/experimental-usecase/61/figure_3",
    "classification": {
        "a": "multiple scatter plot"
    },
    "summarization": {
        "a": "This figure displays the ion current intensity as a function of the gas phase ratio H\u2082/(N\u2082+H\u2082) for two distinct mass-to-charge ratios: m/z = 16 (likely NH\u2082\u207a or CH\u2084\u207a) and m/z = 17 (likely NH\u2083\u207a). For both ion species, the ion current increases as the H\u2082 fraction increases, reaching a peak near a ratio of 0.6. Beyond this point, the current begins to decline. This suggests that intermediate hydrogen enrichment in the plasma favours the generation of these species, while overly hydrogen-rich environments suppress their formation."
    },
    "data_extraction": {
      "a": "| H\u2082/(N\u2082+H\u2082) | Ion Current @ m/z = 16 (10-\u2079 A) | Ion Current @ m/z = 17 (10-\u2079 A) |\n| --- | --- | --- |\n| 0.0 | 1.0 | 0.8 |\n| 0.2 | 2.0 | 1.6 |\n| 0.4 | 3.0 | 2.2 |\n| 0.6 | 4.0 | 2.8 |\n| 0.8 | 3.5 | 2.5 |\n| 1.0 | 2.0 | 1.5 |"
    },
    "vqa": {
        "a": [
            {
                "question_type": "Structure-Property",
                "question": "How does varying the H\u2082/(N\u2082+H\u2082) ratio influence the formation of ions at m/z = 16 and m/z = 17?",
                "answer_type": "Paragraph",
                "answer": "As the H\u2082 fraction increases, the ion currents for both m/z = 16 and m/z = 17 initially increase, suggesting enhanced formation of these species under hydrogen-rich conditions. The peak ion current is observed around a gas ratio of 0.6, beyond which the current declines. This implies an optimal range of hydrogen content for generating maximum ion signal intensity, likely due to competing formation and quenching reactions in the plasma phase."
            },
            {
                "question_type": "Application/Performance",
                "question": "What insights can be drawn from the behavior of m/z = 16 and 17 with increasing H\u2082 ratio in plasma?",
                "answer_type": "List",
                "answer": "Optimal H\u2082 fraction around 0.6 maximizes ion production, excess hydrogen suppresses ion generation, plasma chemistry is tunable via gas composition"
            },
            {
                "question_type": "Process-Oriented",
                "question": "Does the ion current for both m/z = 16 and 17 decrease when the H\u2082 ratio exceeds 0.6?",
                "answer_type": "Yes/No",
                "answer": "Yes"
            },
            {
                "question_type": "Comparative/Trend",
                "question": "At which H\u2082/(N\u2082+H\u2082) ratio does the ion current peak for m/z = 16?",
                "answer_type": "Factoid",
                "answer": "Approximately 0.6."
            }
        ]
    },
    "bbox": {
        "a": {
            "x": 0,
            "y": 0,
            "width": 508,
            "height": 430
        }
    }
}

File: data/alde-imageminer/test/atomic-layer-deposition/experimental-usecase/61/images/figure_4.json
{
    "sample_id": "atomic-layer-deposition/experimental-usecase/61/figure_4",
    "classification": {
        "a": "line chart",
        "b": "line chart",
        "c": "line chart"
    },
    "summarization": {
        "a": "This figure presents a comparison of ion current signals at specific mass-to-charge ratios (m/z) for three types of processes used in cobalt deposition: AB-NH\u2083, AB-H\u2082/N\u2082, and ABC-N\u2082-H\u2082. Each subfigure shows the evolution of key ions such as NH\u2083\u207a (m/z = 17), HCN\u207a (m/z = 27), and larger hydrocarbon fragments (e.g., m/z = 39, 52, 66) during plasma exposure and precursor pulsing. Signals are compared between conditions with and without the cobalt precursor (CoCp\u2082), allowing for assessment of how precursor chemistry and plasma composition influence ion generation and reaction pathways. The ABC process appears to produce sharper and more defined signals, suggesting more controlled surface reactions"
    },
    "data_extraction": {
      "a": "| Time (s) | m/z = 17 (NH\u2083\u207a, AB-NH\u2083) | m/z = 27 (C\u2082H\u2083\u207a) | m/z = 39 (C\u2083H\u2083\u207a) |\n| --- | --- | --- | --- |\n| 0 | 0.10 | 0.00 | 0.00 |\n| 5 | 0.15 | 0.02 | 0.01 |\n| 10 | 0.20 | 0.05 | 0.04 |\n| 15 | 0.18 | 0.03 | 0.02 |\n| 20 | 0.12 | 0.01 | 0.01 |"
    },
    "vqa": {
        "a": [
            {
                "question_type": "Process-Oriented",
                "question": "How do the ion current signals differ across the AB-NH\u2083, AB-H\u2082/N\u2082, and ABC-N\u2082-H\u2082 processes?",
                "answer_type": "Paragraph",
                "answer": "The AB-NH\u2083 process exhibits sustained NH\u2083\u207a ion signals (m/z = 17) and weaker signals for hydrocarbon species. The AB-H\u2082/N\u2082 process shows moderate signals for NH\u2083\u207a and some fragmentation peaks (e.g., m/z = 27, HCN\u207a), with lower overall intensity compared to the ABC process. In the ABC-N\u2082-H\u2082 process, ion current responses are sharper and more defined, especially for hydrocarbon fragments, indicating more abrupt gas-phase reactions and possibly better surface saturation. These differences reflect how plasma composition and step timing affect decomposition and desorption dynamics in each process."
            },
            {
                "question_type": "Comparative/Trend",
                "question": "What trends are observed in ion intensities for m/z = 27 (C\u2082H\u2083\u207a/HCN\u207a) across the different processes?",
                "answer_type": "List",
                "answer": "AB-NH\u2083 shows a weak, broad signal, AB-H\u2082/N\u2082 yields a moderate peak, ABC-N\u2082-H\u2082 produces a strong, sharp peak"
            },
            {
                "question_type": "Application/Performance",
                "question": "Which process condition leads to the strongest ion current at m/z = 17 (NH\u2083\u207a)?",
                "answer_type": "Factoid",
                "answer": "The AB-NH\u2083 process."
            },
            {
                "question_type": "Structure-Property",
                "question": "Does the presence of CoCp\u2082 precursor affect the ion current profiles for all three processes?",
                "answer_type": "Yes/No",
                "answer": "Yes"
            }
        ]
    },
    "bbox": {
        "a": {
            "x": 10,
            "y": 9,
            "width": 283,
            "height": 741
        },
        "b": {
            "x": 324,
            "y": 9,
            "width": 256,
            "height": 743
        },
        "c": {
            "x": 606,
            "y": 9,
            "width": 486,
            "height": 746
        }
    }
}
