Repository: sciknoworg/sci-imageminer

## Project Overview  

**Sci-ImageMiner** is an annotation project on figures from **atomic layer deposition (ALD)** and **atomic layer etching (ALE)**, situated within the broader field of materials science and engineering. Within each of these categories, the data is further organized into the sub-categories **experimental-usecase** and **simulation-usecase**.

It aims to host gold-standard annotations for chart classification, data extraction, summarization, and question answering—providing both pilot and full-phase data to support multimodal AI research in scientific image understanding.

File: data/alde-imageminer/test/atomic-layer-deposition/experimental-usecase/61/images/figure_6.json
{
    "sample_id": "atomic-layer-deposition/experimental-usecase/61/figure_6",
    "classification": {
        "a": "line chart"
    },
    "summarization": {
        "a": "This figure shows how increasing ion current at m/z = 17 correlates with increasing cobalt content in atomic percent, with error bars indicating measurement uncertainty. As the ion current rises from 2 to 12 \u00d7 10\u207b\u00b9\u2070 A, Co content increases from approximately 76.5% to 88%. Superimposed resistivity values show a dramatic drop from >10\u2079 \u03bc\u03a9\u00b7cm to as low as 78 \u03bc\u03a9\u00b7cm, highlighting a strong correlation between plasma-generated NH\u2083 species (linked to m/z = 17) and improved film conductivity. The trend suggests that higher ion currents at this mass-to-charge ratio contribute to better cobalt incorporation and lower resistivity, revealing a potential control knob for tuning material performance in ALD or CVD processes."
    },
    "data_extraction": {
      "a": "| Ion current m/z = 17 (10-\u00b9\u2070 A) | Co content (at.%) | Resistivity (\u03bc\u03a9\u00b7cm) |\n| --- | --- | --- |\n| 2 | ~76.5 | >10\u2079 |\n| 4 | ~78.0 | 3.6e+8 |\n| 6 | ~80.0 | 2.5e+3 |\n| 8 | ~82.0 | 1.5e+3 |\n| 10 | ~85.0 | 78 |\n| 12 | ~88.0 | Not shown |"
    },
    "vqa": {
        "a": [
            {
                "question_type": "Structure-Property",
                "question": "How does the ion current at m/z = 17 influence the cobalt content in the resulting film?",
                "answer_type": "Paragraph",
                "answer": "As the ion current at m/z = 17 increases, the cobalt content in atomic percent also increases, indicating a positive correlation between plasma-generated NH\u2083 species and cobalt incorporation. This trend suggests that higher concentrations of reactive species in the plasma enhance the reduction and integration of cobalt into the film during deposition processes."
            },
            {
                "question_type": "Application/Performance",
                "question": "What performance-related insights can be drawn from the increasing Co content with ion current?",
                "answer_type": "List",
                "answer": "Higher Co content lowers resistivity, ion current tunes conductivity, plasma composition control improves deposition"
            },
            {
                "question_type": "Comparative/Trend",
                "question": "At what ion current is the lowest resistivity (~78 \u03bc\u03a9\u00b7cm) observed?",
                "answer_type": "Factoid",
                "answer": "At an ion current of 10 \u00d7 10\u207b\u00b9\u2070 A."
            },
            {
                "question_type": "Process-Oriented",
                "question": "Does increasing ion current at m/z = 17 result in lower resistivity of the deposited cobalt film?",
                "answer_type": "Yes/No",
                "answer": "Yes"
            }
        ]
    },
    "bbox": {
        "a": {
            "x": 0,
            "y": 0,
            "width": 503,
            "height": 424
        }
    }
}

File: data/alde-imageminer/test/atomic-layer-deposition/experimental-usecase/62/images/fig_2.json
{
    "sample_id": "atomic-layer-deposition/experimental-usecase/62/fig_2",
    "classification": {
        "a": "spectra chart",
        "b": "spectra chart",
        "c": "spectra chart",
        "d": "spectra chart",
        "e": "spectra chart"
    },
    "summarization": {
        "a": "The figure shows a spectral intensity plot against wavelength of OES performed on an oxygen plasma, with labeled important transitions.",
        "b": "The figure shows a spectral intensity plot against wavelength of OES performed on a hydrogen plasma, with labeled important transitions.",
        "c": "The figure shows a spectral intensity plot against wavelength of OES performed on a nitrogen plasma, with labeled important transitions.",
        "d": "The figure shows a spectral intensity plot against wavelength of OES performed on a nitrogen/hydrogen plasma, with labeled important transitions.",
        "e": "The figure shows a spectral intensity plot against wavelength of OES performed on an ammonia plasma, with labeled important transitions."
    },
    "data_extraction": {
      "a": "| Wavelength (nm) | Intensity (au) |\n| --- | --- |\n| 300   - 500 | O2+ range |\n| 400 | O peak |\n| 440 | O peak |\n| 500  - 750 | O2+ range |\n| 620 | O peak |\n| 650 | O peak |\n| 780 | O peak |\n| 850 | O peak |",
      "b": "| Wavelength (nm) | Intensity (au) |\n| --- | --- |\n| 440 | gamma-H peak |\n| 500 | beta-H peak |\n| 660 | alpha-H peak |\n| 580 - 650 | H2 range |",
      "c": "| Wavelength (nm) | Intensity (au) |\n| --- | --- |\n| 300  -450 | N2 range |\n| 500  -800 | N2 range |",
      "d": "| Wavelength (nm) | Intensity (au) |\n| --- | --- |\n| 300  -450 | N2 range |\n| 440 | gamma-H peak |\n| 500 | beta-H peak |\n| 660 | alpha-H peak |\n| 580 - 650 | H2 range |\n| 650  -800 | N2 range |",
      "e": "| Wavelength (nm) | Intensity (au) |\n| --- | --- |\n| 300  -450 | N2 range |\n| 340 | NH peak |\n| 440 | gamma-H peak |\n| 500 | beta-H peak |\n| 660 | alpha-H peak |\n| 500  -800 | N2 range |"
    },
    "vqa": {
        "e": [
            {
                "question_type": "Process-Oriented",
                "question": "What are species formed in the ammonia plasma, based on the spectrum?",
                "answer_type": "List",
                "answer": "NH, H, N2"
            }
        ],
        "a": [
            {
                "question_type": "Process-Oriented",
                "question": "Are the labeled transitions mostly from atomic oxygen or from molecular oxygen?",
                "answer_type": "Factoid",
                "answer": "The most transitions are coming from atomic oxygen."
            }
        ],
        "d": [
            {
                "question_type": "Comparative/Trend",
                "question": "What difference can be destinguished between the molecular emissions and the atomic emissions?",
                "answer_type": "Paragraph",
                "answer": "Molecular emission in general results in a range of wavelengths, whereas the atomic emission is usually single sharp peaks."
            }
        ],
        "b": [
            {
                "question_type": "Comparative/Trend",
                "question": "What could be the reason that some peaks are saturated and which are these?",
                "answer_type": "Paragraph",
                "answer": "It could be that the intensity surpasses the detectors limit. The emission for which this counts are the beta and alpha hydrogen lines."
            }
        ]
    },
    "bbox": {
        "a": {
            "x": 3,
            "y": 4,
            "width": 554,
            "height": 443
        },
        "b": {
            "x": 609,
            "y": 0,
            "width": 566,
            "height": 446
        },
        "c": {
            "x": 12,
            "y": 453,
            "width": 579,
            "height": 462
        },
        "d": {
            "x": 660,
            "y": 463,
            "width": 510,
            "height": 478
        },
        "e": {
            "x": 12,
            "y": 915,
            "width": 552,
            "height": 435
        }
    }
}

File: data/alde-imageminer/test/atomic-layer-deposition/experimental-usecase/62/images/fig_3.json
{
    "sample_id": "atomic-layer-deposition/experimental-usecase/62/fig_3",
    "classification": {
        "a": "multi spectra chart",
        "b": "multiple line chart"
    },
    "summarization": {
        "a": "The figure shows OES spectra of an O2 plasma in saturation and shortly after TMA dosing in an ALD cycle.",
        "b": "The figure displays the intensity of O, H, O2+, CO, and OH over time, where the plasma is struck after a TMA dose."
    },
    "data_extraction": {
      "a": "| Wavelength (nm) | Intensity (a.u.) O2 plasma | Intensity (a.u.) O2 plasma after ALD cycle |\n| --- | --- | --- |\n| 260-350 | - | OH range |\n| 350-720 | - | CO range |\n| 560 | O2+ peak | O2+ peak |\n| 610 | - | H peak |\n| 780 | O peak | O peak |",
      "b": "| Time (s) | Intensity (a.u.)  O | Intensity (a.u.)  H | Intensity (a.u.)  O2+ | Intensity (a.u.)  CO | Intensity (a.u.)  OH |\n| --- | --- | --- | --- | --- | --- |\n| 0 | 0 | 0 | 0 | 0 | 0 |\n| 1 | 400 | 400 | 750 | 750 | 400 |\n| 2 | 500 | 0 | 900 | 0 | 0 |\n| 3 | 500 | 0 | 900 | 0 | 0 |\n| 4 | 500 | 0 | 900 | 0 | 0 |\n| 5 | 500 | 0 | 900 | 0 | 0 |"
    },
    "vqa": {
        "a": [
            {
                "question_type": "Comparative/Trend",
                "question": "How can you tell that there are mostly molecular species coming from the ligands?",
                "answer_type": "Paragraph",
                "answer": "The spectrum related to the plasma after the TMA dose shows a broad range of emissions. Such a range usually denoted emission from molecular species."
            },
            {
                "question_type": "Comparative/Trend",
                "question": "At what wavelength can a hydrogen line be found?",
                "answer_type": "Factoid",
                "answer": "A hydrogen line can be found at 660 nm."
            }
        ],
        "b": [
            {
                "question_type": "Process-Oriented",
                "question": "Based on this graph, what is the saturated oxygen plasma exposure time and how can you tell?",
                "answer_type": "Paragraph",
                "answer": "The saturated plasma exposure time is 2 s. At this time there is no more intensity measured of ligand related species."
            },
            {
                "question_type": "Process-Oriented",
                "question": "What atoms are likely in the ligands based on the graph?",
                "answer_type": "Paragraph",
                "answer": "The ligands are composed of C and H atoms."
            }
        ]
    },
    "bbox": {
        "a": {
            "x": 10,
            "y": 7,
            "width": 624,
            "height": 502
        },
        "b": {
            "x": 6,
            "y": 510,
            "width": 628,
            "height": 531
        }
    }
}

File: data/alde-imageminer/test/atomic-layer-deposition/experimental-usecase/62/images/fig_4.json
{
    "sample_id": "atomic-layer-deposition/experimental-usecase/62/fig_4",
    "classification": {
        "a": "multi spectra chart",
        "b": "multiple line chart"
    },
    "summarization": {
        "a": "The figure displays a spectral intensity profile against wavelength, of an O2 plasma in saturation and shortly after a precursor dose.",
        "b": "The figure shows the time-dependent intensity changes of specific molecular emissions (O, H, CO, CN) over time."
    },
    "data_extraction": {
      "a": "| Wavelength (nm) | Intensity (a.u.) O2 plasma | Intensity (a.u.) O2 plasma after ALD cycle |\n| --- | --- | --- |\n| 360-400 | - | CN range |\n| 400-750 | - | CO range |\n| 660 | - | H alpha peak |\n| 780 | O peak | O peak |",
      "b": "| Time (s) | Intensity (a.u.) O | Intensity (a.u.) H | Intensity (a.u.) CO | Intensity (a.u.) CN |\n| --- | --- | --- | --- | --- |\n| 0 | 0 | 0 | 0 | 0 |\n| 0.5 | 0 | 0 | 0 | 0 |\n| 1 | 200 | 200 | 100 | 100 |\n| 1.5 | 250 | 130 | 80 | 80 |\n| 2 | 260 | 80 | 50 | 50 |\n| 2.5 | 260 | 50 | 50 | 20 |\n| 3 | 260 | 50 | 50 | 20 |\n| 3.5 | 260 | 50 | 50 | 20 |\n| 4 | 260 | 50 | 50 | 20 |"
    },
    "vqa": {
        "a": [
            {
                "question_type": "Process-Oriented",
                "question": "What type of elements are likely present in the ligands of the used precursor?",
                "answer_type": "Paragraph",
                "answer": "The used plasma is made of oxygen, but the emission also shows H, C and N species, so it it likely that these come from the ligands."
            },
            {
                "question_type": "Comparative/Trend",
                "question": "Is there overlap in peaks for both plasmas?",
                "answer_type": "Paragraph",
                "answer": "Yes, there is overlap."
            }
        ],
        "b": [
            {
                "question_type": "Process-Oriented",
                "question": "Can the conclusion be drawn that there is more CN in the plasma than CO?",
                "answer_type": "Paragraph",
                "answer": "The intensity of the emission of species cannot be compared to others, if the goal is to determine the densities. With OES only the presence of species can be determined."
            },
            {
                "question_type": "Process-Oriented",
                "question": "What is a safe saturation time for the oxygen plasma step?",
                "answer_type": "Factoid",
                "answer": "2.5 s would be far enough in saturation."
            }
        ]
    },
    "bbox": {
        "a": {
            "x": 3,
            "y": 4,
            "width": 631,
            "height": 524
        },
        "b": {
            "x": 8,
            "y": 528,
            "width": 624,
            "height": 535
        }
    }
}

File: data/alde-imageminer/test/atomic-layer-deposition/experimental-usecase/62/images/fig_5.json
{
    "sample_id": "atomic-layer-deposition/experimental-usecase/62/fig_5",
    "classification": {
        "a": "multi spectra chart",
        "b": "multiple line chart"
    },
    "summarization": {
        "a": "The figure shows a spectral intensity plot with two curves representing H2 plasma and an H2 plasma in an ALD cycle.",
        "b": "The figure displays a line chart comparing the intensity at 388 nm of an H2 plasma and an H2 plasma in an ALD cycle over time."
    },
    "data_extraction": {
      "a": "| Wavelength (nm) | Intensity (a.u.) H2 plasma | Intensity (a.u.) H2 plasma after ALD cycle |\n| --- | --- | --- |\n| 388 | peak | peak |\n| 500 | peaks | peaks |\n| 600 | peaks | peaks |\n| 660 | H peak | H peak |",
      "b": "| Time (s) | Intensity (a.u.) H2 plasma | Intensity (a.u.) H2 plasma after ALD cycle |\n| --- | --- | --- |\n| 0 | 0 | 0 |\n| 0.5 | 112 | 87 |\n| 1 | 100 | 87 |\n| 2 | 94 | 87 |\n| 3 | 90 | 87 |\n| 4 | 87 | 87 |\n| 5 | 87 | 87 |\n| 6 | 87 | 87 |\n| 7 | 87 | 87 |\n| 8 | 87 | 87 |\n| 9 | 87 | 87 |\n| 10 | 87 | 87 |"
    },
    "vqa": {
        "a": [
            {
                "question_type": "Process-Oriented",
                "question": "Are a lot of the ligand species incorporated in the hydrogen plasma?",
                "answer_type": "Paragraph",
                "answer": "It seems that there is major overlap between all the species present between the two plasmas, so not a lot of different species are incorporated."
            },
            {
                "question_type": "Comparative/Trend",
                "question": "At what wavelength is the highest intensity measured?",
                "answer_type": "Factoid",
                "answer": "The highest intensity is measured at 660 nm."
            }
        ],
        "b": [
            {
                "question_type": "Process-Oriented",
                "question": "What is the saturation time for the H2 plasma in the deposition process of TiN?",
                "answer_type": "Factoid",
                "answer": "The saturation time is 4 s."
            },
            {
                "question_type": "Comparative/Trend",
                "question": "Will the intensity of the peak go to zero for the ALD cycle data, and if not, why not?",
                "answer_type": "Paragraph",
                "answer": "No the intensity will not go to zero if the plasma is running  there will always be the background of the peak in the H2 plasma itself."
            }
        ]
    },
    "bbox": {
        "a": {
            "x": 2,
            "y": 4,
            "width": 616,
            "height": 526
        },
        "b": {
            "x": 0,
            "y": 544,
            "width": 624,
            "height": 504
        }
    }
}

File: data/alde-imageminer/test/atomic-layer-deposition/experimental-usecase/62/images/fig_6.json
{
    "sample_id": "atomic-layer-deposition/experimental-usecase/62/fig_6",
    "classification": {
        "a": "scatter plot",
        "b": "multiple line chart"
    },
    "summarization": {
        "a": "The chart shows the integrated intensity of a CN peak after a certain Ta[N(CH\u2083)\u2082\u2085] exposure time.",
        "b": "The chart displays the integrated intensity of different plasma species against the number of Al(CH\u2083) doses."
    },
    "data_extraction": {
      "a": "| Ta[N(CH\u2083)\u2082\u2085] exposure time (s) | Integrated intensity (a.u.) |\n| --- | --- |\n| 0 | 750 |\n| 1 | 840 |\n| 2 | 870 |\n| 3 | 880 |\n| 4 | 880 |\n| 5 | 880 |\n| 6 | 880 |\n| 7 | 880 |",
      "b": "| Number of Al(CH\u2083) doses | Integrated intensity (a.u.) O | Integrated intensity (a.u.) H | Integrated intensity (a.u.) CO |\n| --- | --- | --- | --- |\n| 0 | 60 | 0 | 0 |\n| 1 | 52 | 23 | 38 |\n| 2 | 50 | 42 | 60 |\n| 3 | 42 | 50 | 68 |\n| 4 | 40 | 58 | 72 |\n| 5 | 40 | 62 | 80 |\n| 6 | 40 | 62 | 80 |\n| 8 | 40 | 62 | 80 |\n| 12 | 40 | 62 | 80 |\n| 16 | 40 | 62 | 80 |"
    },
    "vqa": {
        "a": [
            {
                "question_type": "Process-Oriented",
                "question": "How long is the required tantalum precursor exposure time for saturation?",
                "answer_type": "Factoid",
                "answer": "The required exposure time is 4 seconds."
            },
            {
                "question_type": "Process-Oriented",
                "question": "Why does the integrated intensity not go through the point (0,0)?",
                "answer_type": "Paragraph",
                "answer": "In the pure hydrogen plasma, there are also species with intensity at this wavelength. This is used as the reference for the intensity after precursor dose."
            }
        ],
        "b": [
            {
                "question_type": "Process-Oriented",
                "question": "How many TMA doses does it take to reach saturation?",
                "answer_type": "Factoid",
                "answer": "It takes 6 doses."
            },
            {
                "question_type": "Process-Oriented",
                "question": "If the plasma chemistry would not have been known before hand, what would be the plasma chemistry based on these results?",
                "answer_type": "Paragraph",
                "answer": "In the data, peaks related to oxygen species are visible. This is a clear indication that the plasma is an oxygen plasma."
            }
        ]
    },
    "bbox": {
        "a": {
            "x": 3,
            "y": 2,
            "width": 617,
            "height": 539
        },
        "b": {
            "x": 3,
            "y": 540,
            "width": 625,
            "height": 518
        }
    }
}

File: data/alde-imageminer/test/atomic-layer-deposition/experimental-usecase/62/images/fig_7.json
{
    "sample_id": "atomic-layer-deposition/experimental-usecase/62/fig_7",
    "classification": {
        "a": "line chart",
        "b": "multiple line chart"
    },
    "summarization": {
        "a": "A line chart displaying intensity over time with consistent peaks at regular intervals.",
        "b": "A multiple line chart showing intensity of two plasma species over time with distinct peaks."
    },
    "data_extraction": {
      "a": "| Time (s) | Intensity (a.u.) |\n| --- | --- |\n| 0 | 0 |\n| 10 | ~175 |\n| 20 | 0 |\n| 30 | 0 |\n| 40 | ~175 |\n| 50 | ~175 |\n| 60 | ~175 |\n| 70 | ~175 |",
      "b": "| Time (s) | H (656 nm) | N\u2082 (358 nm) |\n| --- | --- | --- |\n| 3000 | ~30000 | ~5000 |\n| 3100 | ~30000 | ~5000 |\n| 3200 | ~30000 | ~5000 |\n| 3300 | ~30000 | ~8000 |\n| 3400 | ~20000 | ~35000 |\n| 3500 | ~12000 | ~40000 |\n| 3600 | ~12000 | ~40000 |"
    },
    "vqa": {
        "a": [
            {
                "question_type": "Process-Oriented",
                "question": "What happens around 20s and 30s into the process? What does this entail for the total process?",
                "answer_type": "Paragraph",
                "answer": "At these times the plasma is not on, this means that these cycles are not added up to the total amount of cycles."
            },
            {
                "question_type": "Comparative/Trend",
                "question": "How long does a total plasma pulse take?",
                "answer_type": "Factoid",
                "answer": "The plasma takes 5s."
            }
        ],
        "b": [
            {
                "question_type": "Process-Oriented",
                "question": "How long does the plasma pulse take for this process?",
                "answer_type": "Factoid",
                "answer": "Around 14 s."
            },
            {
                "question_type": "Process-Oriented",
                "question": "Does the full hydrogen flow stop?",
                "answer_type": "Paragraph",
                "answer": "b"
            }
        ]
    },
    "bbox": {
        "a": {
            "x": 0,
            "y": 1,
            "width": 608,
            "height": 494
        },
        "b": {
            "x": 0,
            "y": 479,
            "width": 619,
            "height": 511
        }
    }
}

File: data/alde-imageminer/test/atomic-layer-deposition/experimental-usecase/62/images/fig_8.json
{
    "sample_id": "atomic-layer-deposition/experimental-usecase/62/fig_8",
    "classification": {
        "a": "line chart",
        "b": "multiple line chart"
    },
    "summarization": {
        "a": "A line chart displaying intensity over time, showing a decreasing trend.",
        "b": "A line chart showing the integrated 656 nm signal per cycle across different conditions."
    },
    "data_extraction": {
      "a": "| Time (s) | Intensity (a.u.) |\n| --- | --- |\n| 0 | 0 |\n| 50 | 0 |\n| 100 | 4e+4 |\n| 150 | 4e+4 |\n| 200 | 4e+4 |\n| 250 | 6e+4 |\n| 300 | 0 |",
      "b": "| Cycle number | Integrated 656 nm signal per cycle No cond. | Integrated 656 nm signal per cycle H2-N2 plasma | Integrated 656 nm signal per cycle H2 plasma | Integrated 656 nm signal per cycle TiCl4 |\n| --- | --- | --- | --- | --- |\n| 0 | 9e+5 | 5e+5 | 7e+5 | 6e+5 |\n| 20 | 8e+5 | 5e+5 | 5e+5 | 5e+5 |\n| 40 | 6e+5 | 5e+5 | 5e+5 | 4.5e+5 |\n| 60 | 6e+5 | 5e+5 | 5e+5 | 4.5e+5 |\n| 80 | 6e+5 | 5e+5 | 5e+5 | 4.5e+5 |\n| 100 | 5e+5 | 5e+5 | 5e+5 | 4.5e+5 |\n| 120 | 5e+5 | 5e+5 | 5e+5 | 4.5e+5 |\n| 140 | 5e+5 | 5e+5 | 5e+5 | 4.5e+5 |"
    },
    "vqa": {
        "a": [
            {
                "question_type": "Process-Oriented",
                "question": "Is there a starting effect for this ALD process?",
                "answer_type": "Paragraph",
                "answer": "There does seem to be a startinf effect. The initial plasma pulses show higher intensities than the last pulses."
            }
        ],
        "b": [
            {
                "question_type": "Process-Oriented",
                "question": "How would the best process be described with the depicted data?",
                "answer_type": "Paragraph",
                "answer": "The best process is the one where the effect is only present in very little number of cycles. This would be the orange line."
            },
            {
                "question_type": "Process-Oriented",
                "question": "How many cycles are not precisely controlled ALD cycles if no conditioning is performed?",
                "answer_type": "Paragraph",
                "answer": "After 140 cycles the decrease seems to saturate. This indicates that there are species in the plasma present that are not related to the ALD chemistry of the process."
            },
            {
                "question_type": "Comparative/Trend",
                "question": "What is the saturation integrated intensity level for a pretreatment of H2 plasma?",
                "answer_type": "Factoid",
                "answer": "The saturation level is 500000."
            }
        ]
    },
    "bbox": {
        "a": {
            "x": 1,
            "y": 1,
            "width": 631,
            "height": 505
        },
        "b": {
            "x": 1,
            "y": 512,
            "width": 629,
            "height": 503
        }
    }
}

File: data/alde-imageminer/test/atomic-layer-deposition/experimental-usecase/65/images/fig_1.json
{
    "sample_id": "atomic-layer-deposition/experimental-usecase/65/fig_1",
    "classification": {
        "a": "multiple line chart",
        "b": "apparatus diagram"
    },
    "summarization": {
        "a": "The line chart the optical emission signal over time, for two distinct peaks at 337 nm and 388 nm related to plasma feedstock species and reaction products.",
        "b": "The apparatus diagram depicts the flow of feedstock gas through a plasma reactor, showing the movement of feedstock species, reaction products, and redepositing species."
    },
    "data_extraction": {
      "a": "| Time (s) | Optical emission signal (a.u.) plasma feedstock | Optical emission signal (a.u.) reaction products |\n| --- | --- | --- |\n| 1 | 0 | 0 |\n| 1.5 | 3 | 1 |\n| 2 | 3 | 0.5 |\n| 3 | 3 | 0 |\n| 4 | 3 | 0 |\n| 5 | 3 | 0 |",
      "b": ""
    },
    "vqa": {
        "a": [
            {
                "question_type": "Process-Oriented",
                "question": "Why is there a fluctuation in OES signal from plasma feedstock species in the first second?",
                "answer_type": "Paragraph",
                "answer": "Due to the incorporation of other species in the plasma there is an effect of the matching of the plasma in the first second."
            },
            {
                "question_type": "Structure-Property",
                "question": "What element is in the ligands of the precursor that is not in the plasma feedstock gas itself?",
                "answer_type": "Factoid",
                "answer": "Carbon."
            }
        ],
        "b": [
            {
                "question_type": "Process-Oriented",
                "question": "What type of reactor is depected and how can this be seen?",
                "answer_type": "Paragraph",
                "answer": "The reactor is a downstream plasma reactor, the gases come in from the top and are pump away from underneath the substrate."
            },
            {
                "question_type": "Process-Oriented",
                "question": "How can the gas residence time be reduced?",
                "answer_type": "Paragraph",
                "answer": "The gas residence time can be reduced by increasing the flow into the reactor or by pumping faster."
            }
        ]
    },
    "bbox": {
        "a": {
            "x": 0,
            "y": 0,
            "width": 603,
            "height": 513
        },
        "b": {
            "x": 0,
            "y": 513,
            "width": 588,
            "height": 561
        }
    }
}

File: data/alde-imageminer/test/atomic-layer-deposition/experimental-usecase/65/images/fig_2.json
{
    "sample_id": "atomic-layer-deposition/experimental-usecase/65/fig_2",
    "classification": {
        "a": "multiple scatter plot",
        "b": "multiple scatter plot",
        "c": "multiple scatter plot"
    },
    "summarization": {
        "a": "The refractive index decreases with increasing plasma gas residence time at 200\u00b0C.",
        "b": "The impurity content increases with increasing plasma gas residence time at 400\u00b0C.",
        "c": "The wet-etch rate increases with increasing plasma gas residence time at 400\u00b0C."
    },
    "data_extraction": {
      "a": "| Plasma gas residence time (s) | Refractive Index |\n| --- | --- |\n| 0.1 | 1.9 |\n| 0.4 | 1.85 |\n| 0.6 | 1.77 |\n| 0.8 | 1.75 |\n| 1.1 | 1.73 |",
      "b": "| Plasma gas residence time (s) | Impurity Content oxygen (at. %) | Impurity Content carbon (at. %) |\n| --- | --- | --- |\n| 0.1 | 2.5 | 0.5 |\n| 0.3 | 3.5 | 0.5 |\n| 0.4 | 4 | 1.5 |\n| 0.9 | 5 | 1.5 |",
      "c": "| Plasma gas residence time (s) | Wet-etch Rate (nm/min) |\n| --- | --- |\n| 0.1 | 0.5 |\n| 0.3 | 1 |\n| 0.4 | 1 |\n| 0.9 | 2 |"
    },
    "vqa": {
        "a": [
            {
                "question_type": "Process-Oriented",
                "question": "The refractive index is often used as a measure for the density of a material, what would this then mean for the etch resistance for films with long gas residence times?",
                "answer_type": "Paragraph",
                "answer": "If the refractive is a measure for the density, then films deposited with long gas residence times have a lower density and are therefore less etch resistant."
            }
        ],
        "c": [
            {
                "question_type": "Process-Oriented",
                "question": "What are the three parameters that have been changed to probe the wet-etch rate?",
                "answer_type": "Paragraph",
                "answer": "The plasma pressure, the gas flows, and the plasma gas residence time."
            },
            {
                "question_type": "Comparative/Trend",
                "question": "What is the wet-etch rate for a gas residence time of 0.3 s?",
                "answer_type": "Factoid",
                "answer": "1 nm/min."
            }
        ],
        "b": [
            {
                "question_type": "Process-Oriented",
                "question": "What is another parameter that can have an influence on the impurity content besides the gas residence time?",
                "answer_type": "Paragraph",
                "answer": "The argon gas flow and therefore the argon ions in the plasma can have an influence, where the ions can remove more impurities."
            }
        ]
    },
    "bbox": {
        "a": {
            "x": 0,
            "y": 1,
            "width": 609,
            "height": 274
        },
        "b": {
            "x": 3,
            "y": 277,
            "width": 605,
            "height": 271
        },
        "c": {
            "x": 2,
            "y": 545,
            "width": 605,
            "height": 304
        }
    }
}

File: data/alde-imageminer/test/atomic-layer-deposition/experimental-usecase/65/images/fig_3.json
{
    "sample_id": "atomic-layer-deposition/experimental-usecase/65/fig_3",
    "classification": {
        "a": "multiple line chart",
        "b": "multiple scatter plot"
    },
    "summarization": {
        "a": "The chart shows the growth per cycle (\u00c5) over plasma exposure time (s) for different plasma gas residence times. The growth rate initially increases rapidly, reaches a peak and then gradually decreases for all conditions.",
        "b": "The chart displays the relationship between plasma gas residence time (s) and time constant (s). There is a linear increase in time constant B with increasing plasma gas residence time, whilst time constan A remains constant."
    },
    "data_extraction": {
      "a": "| Plasma exposure time (s) | Growth per cycle (\u00c5) 0.44 s | Growth per cycle (\u00c5) 0.15 s | Growth per cycle (\u00c5) 0.09 s |\n| --- | --- | --- | --- |\n| 0 | 0.0 | 0.0 | 0.0 |\n| 2 | 0.46 | 0.31 | 0.27 |\n| 4 | 0.44 | 0.29 | 0.26 |\n| 6 | 0.4 | 0.26 | 0.25 |\n| 8 | 0.35 | 0.25 | 0.25 |\n| 12 | 0.3 | 0.24 | 0.24 |\n| 16 | 0.27 | 0.24 | 0.24 |",
      "b": "| Plasma gas residence time (s) | Time constant tB (s) | Time constant tA (s) |\n| --- | --- | --- |\n| 0.0 | 0.0 | 0.8 |\n| 0.1 | 2 \u00b1 0.7 | 0.8 |\n| 0.15 | 2.5 \u00b1 0.3 | 0.8 |\n| 0.45 | 8 \u00b1 2 | 0.8 |"
    },
    "vqa": {
        "a": [
            {
                "question_type": "Process-Oriented",
                "question": "With what formula is a normal saturation curve fitted?",
                "answer_type": "Paragraph",
                "answer": "Usually a saturation curve is fitted with a single exponential like: GPC = A(1-e^(-t/tA))."
            },
            {
                "question_type": "Process-Oriented",
                "question": "To what phenomena is the peak assigned for low plasma exposure times?",
                "answer_type": "Paragraph",
                "answer": "The height of the peak is related to the amount of redeposition of ligand species that come in to the plasma."
            },
            {
                "question_type": "Process-Oriented",
                "question": "What happens for long plasma exposure times with redeposited species?",
                "answer_type": "Paragraph",
                "answer": "Longer plasma exposure times give lower GPC values indicating that the species resulting of redeposition are removed from the surface."
            }
        ],
        "b": [
            {
                "question_type": "Comparative/Trend",
                "question": "Which of the two time constant is dependent on the plasma gas residence time?",
                "answer_type": "Factoid",
                "answer": "Only time constant B."
            }
        ]
    },
    "bbox": {
        "a": {
            "x": 1,
            "y": 1,
            "width": 599,
            "height": 476
        },
        "b": {
            "x": 0,
            "y": 483,
            "width": 601,
            "height": 491
        }
    }
}

File: data/alde-imageminer/test/atomic-layer-deposition/experimental-usecase/67/images/FIG11.json
{
    "sample_id": "atomic-layer-deposition/experimental-usecase/67/FIG11",
    "classification": {
        "a": "multi-axis chart",
        "b": "multi-axis chart",
        "c": "multi-axis chart"
    },
    "summarization": {
        "a": "In panel (a), increasing pressure leads to a rapid decline in energy flux for both \"Ions + fast neutrals\" and \"Ions only\", with fast neutrals contributing significantly to overall flux.",
        "b": "Panel (b) demonstrates a sharp increase in energy flux with power in a CCP system, transitioning from amorphous to mixed, and eventually to crystalline film growth at high power.",
        "c": "Panel (c) displays a similar trend with increasing O\u2082 flow fraction, low fractions result in amorphous material, while higher flow promotes crystalline structure. The figure  shows how process parameters directly influence energy delivery and crystalline phase formation."
    },
    "data_extraction": {
      "a": "| Pressure (mTorr) | Energy Flux Density - Ions + Fast Neutrals (W/m\u00b2) | Energy Flux Density - Ions Only (W/m\u00b2) |\n| --- | --- | --- |\n| 500 | 0.14 | 0.03 |\n| 1000 | 0.10 | 0.02 |\n| 1500 | 0.08 | 0.01 |\n| 2000 | 0.06 | 0.007 |\n| 3000 | 0.04 | 0.005 |\n| 4000 | 0.03 | 0.004 |\n| 5000 | 0.02 | 0.003 |",
      "b": "| Power (W) | Energy Flux Density (W/m\u00b2) | Crystallinity |\n| --- | --- | --- |\n| 100 | 0.1 | Amorphous |\n| 200 | 0.2 | Amorphous |\n| 300 | 0.4 | Mixed |\n| 400 | 0.8 | Mixed |\n| 500 | 1.2 | Mixed |\n| 600 | 1.6 | Crystalline |\n| 700 | 2.0 | Crystalline |\n| 800 | 2.4 | Crystalline |\n| 900 | 2.6 | Crystalline |\n| 1000 | 2.8 | Crystalline |",
      "c": "| O\u2082 Flow Fraction | Energy Flux Density (W/m\u00b2) | Crystallinity |\n| --- | --- | --- |\n| 0.0 | 0.03 | Amorphous |\n| 0.1 | 0.04 | Amorphous |\n| 0.2 | 0.05 | Mixed |\n| 0.3 | 0.06 | Mixed |\n| 0.4 | 0.07 | Mixed |\n| 0.5 | 0.08 | Crystalline |\n| 0.6 | 0.09 | Crystalline |"
    },
    "vqa": {
        "a": [
            {
                "question_type": "Comparative/Trend",
                "question": "How does energy flux density vary with increasing RF power, and what does this imply for material crystallinity?",
                "answer_type": "Paragraph",
                "answer": "As RF power increases from 100\u202fW to 1000\u202fW, the energy flux density rises sharply from approximately 0.1\u202fW/m\u00b2 to nearly 3\u202fW/m\u00b2. This dramatic increase correlates with a transition in material crystallinity\u2014from amorphous at low power to mixed-phase, and ultimately crystalline at higher power levels. The figure clearly shows that there is a threshold energy flux beyond which crystalline growth becomes favored, highlighting the role of plasma energy input in driving film ordering and structure."
            },
            {
                "question_type": "Process-Oriented",
                "question": "What process variables are manipulated in the figure to control energy flux density?",
                "answer_type": "List",
                "answer": "Pressure (mTorr), RF Power (W), O\u2082 flow fraction"
            },
            {
                "question_type": "Application/Performance",
                "question": "Can high oxygen flow fractions promote cyrtalline material formation?",
                "answer_type": "Yes/No",
                "answer": "Yes"
            }
        ],
        "c": [
            {
                "question_type": "Structure-Property",
                "question": "At what power level does the material begin to show crystalline character?",
                "answer_type": "Factoid",
                "answer": "Approx. 600 W"
            }
        ]
    },
    "bbox": {
        "a": {
                "x": 2,
                "y": 2,
                "width": 490,
                "height": 404
        },
        "b": {
            "x": 501,
            "y": 6,
            "width": 402,
            "height": 396
        },
        "c": {
            "x": 901,
            "y": 9,
            "width": 484,
            "height": 395
        }
    }
}

File: data/alde-imageminer/test/atomic-layer-deposition/experimental-usecase/67/images/FIG12.json
{
    "sample_id": "atomic-layer-deposition/experimental-usecase/67/FIG12",
    "classification": {
        "a": "multi-axis chart",
        "b": "multi-axis chart",
        "c": "multi-axis chart"
    },
    "summarization": {
        "a": "Panel (a) shows that increasing pressure reduces both plasma potential and ion energy.",
        "b": "Panel (b) reveals that increasing RF power leads to a steady rise in ion energy.",
        "c": "Panel (c) illustrates that higher O\u2082 flow fractions also result in increased ion energy, with a transition from amorphous to crystalline film regimes indicated in the central panel."
    },
    "data_extraction": {
      "a": "| Pressure (mTorr) | Plasma Potential (eV) | Mean Ion Energy (eV) |\n| --- | --- | --- |\n| 830 | ~42 | ~22 |\n| 1600 | ~38 | ~20 |\n| 2400 | ~34 | ~18 |\n| 3000 | ~31 | ~15 |\n| 4300 | ~27 | ~13 |\n| 5000 | ~25 | ~10 |",
      "b": "| Power (W) | Ion Energy (eV) |\n| --- | --- |\n| 100 | ~22 |\n| 200 | ~24 |\n| 300 | ~26 |\n| 400 | ~28 |\n| 500 | ~30 |\n| 600 | ~33 |\n| 700 | ~36 |\n| 800 | ~38 |\n| 900 | ~40 |\n| 1000 | ~42 |",
      "c": "| O\u2082 Flow Fraction | Ion Energy (eV) |\n| --- | --- |\n| 0.0 | ~25 |\n| 0.1 | ~27 |\n| 0.2 | ~30 |\n| 0.3 | ~33 |\n| 0.4 | ~36 |\n| 0.5 | ~40 |\n| 0.6 | ~43 |"
    },
    "vqa": {
        "b": [
            {
                "question_type": "Comparative/Trend",
                "question": "Which variable out of pressure, power, or O\u2082 flow fraction , results in the steepest increase in ion energy?",
                "answer_type": "Factoid",
                "answer": "Power results in the steepest increase in ion energy"
            }
        ],
        "a": [
            {
                "question_type": "Process-Oriented",
                "question": "How does changing the pressure affect plama potential and ion energy in the system?",
                "answer_type": "Paragraph",
                "answer": "As pressure increases, both the plasma potential and mean ion energy decrease. This is attributed to the enhanced collisionality in higher-pressure regimes, which leads to energy loss through collisions, reducing the kinetic energy of ions reaching the surface. Lower plasma potentials also indicate a reduced driving force for ion acceleration. These combined effects diminish the energy transferred to the surface, influencing film growth and etching behaviour."
            },
            {
                "question_type": "Structure-Property",
                "question": "Does increased pressure lead to higher ion energy",
                "answer_type": "Yes/No",
                "answer": "No"
            }
        ],
        "c": [
            {
                "question_type": "Application/Performance",
                "question": "Why is it important to control ion energy and plasma potential in thin film deposition or etching?",
                "answer_type": "List",
                "answer": "Prevents ion damage, Controls crystallinity, Optimizes selectivity and anisotropy, Maintains uniform growth and interface quality"
            }
        ]
    },
    "bbox": {
        "a": {
            "x": 2,
            "y": 4,
            "width": 487,
            "height": 409
        },
        "b": {
            "x": 497,
            "y": 9,
            "width": 401,
            "height": 405
        },
        "c": {
            "x": 902,
            "y": 5,
            "width": 487,
            "height": 403
        }
    }
}
