Repository: sciknoworg/sci-imageminer

## Project Overview  

**Sci-ImageMiner** is an annotation project on figures from **atomic layer deposition (ALD)** and **atomic layer etching (ALE)**, situated within the broader field of materials science and engineering. Within each of these categories, the data is further organized into the sub-categories **experimental-usecase** and **simulation-usecase**.

It aims to host gold-standard annotations for chart classification, data extraction, summarization, and question answering—providing both pilot and full-phase data to support multimodal AI research in scientific image understanding.

File: data/alde-imageminer/test/atomic-layer-deposition/experimental-usecase/67/images/FIG2_a.json
{
    "sample_id": "atomic-layer-deposition/experimental-usecase/67/FIG2_a",
    "classification": {
        "a": "multiple scatter plot"
    },
    "summarization": {
        "a": "This line chart presents the variation of Growth Per Cycle (GPC) with increasing plasma pulse time for two magnetic field strengths (850 mT and 1600 mT) under in-situ and ex-situ measurement conditions. GPC initially decreases rapidly with increasing pulse duration and plateaus near 0.05 nm/cy after about 50 seconds. Higher magnetic field strength (1600 mT) consistently results in slightly higher GPC than 850 mT across all time points, regardless of the measurement method."
    },
    "data_extraction": {
      "a": "| Plasma Pulse (s) | GPC (nm/cy) |\n| --- | --- |\n| 0 | 0.11 |\n| 10 | 0.105 |\n| 20 | 0.07 |\n| 30 | 0.06 |\n| 40 | 0.055 |\n| 50 | 0.05 |\n| 60 | 0.05 |\n| 80 | 0.05 |"
    },
    "vqa": {
        "a": [
            {
                "question_type": "Process-Oriented",
                "question": "Why does GPC decrease with longer plasma pulse times?",
                "answer_type": "Paragraph",
                "answer": "As plasma pulse time increases, surface reactions proceed more fully, leading to more complete removal or modification of surface species per cycle. This enhanced efficiency saturates after a certain exposure duration, leading to a plateau in GPC. Longer pulses also reduce the chance of unreacted precursors or incomplete surface activation, which initially contributed to higher GPC in shorter pulses."
            },
            {
                "question_type": "Comparative/Trend",
                "question": "Which field strength leads to higher GPC at 20 seconds of plasma pulse?",
                "answer_type": "Factoid",
                "answer": "1600 mT"
            },
            {
                "question_type": "Structure-Property",
                "question": "How do in-situ and ex-situ measurements compare for tje same field strength?",
                "answer_type": "Yes/No",
                "answer": "Yes"
            },
            {
                "question_type": "Application/Performance",
                "question": "What implication does GPC stabilisation after 50 s have for process design?",
                "answer_type": "List",
                "answer": "Marks etch saturation point, No GPC gain beyond 50 s, Optimizes cycle time for throughput and precision"
            }
        ]
    },
    "bbox": {
        "a": {
            "x": 0,
            "y": 0,
            "width": 670,
            "height": 545
        }
    }
}

File: data/alde-imageminer/test/atomic-layer-deposition/experimental-usecase/67/images/FIG2_b.json
{
    "sample_id": "atomic-layer-deposition/experimental-usecase/67/FIG2_b",
    "classification": {
        "b": "multi spectra chart"
    },
    "summarization": {
        "b": "This figure presents Raman spectra of a material subjected to increasing durations of plasma exposure at a pressure of 850\u202fmTorr. The x-axis shows the Raman shift (cm\u207b\u00b9), while the y-axis shows normalised intensity. Characteristic vibrational modes such as B\u2082g and Ag are labeled, with several peaks attributable to Al\u2082O\u2083. As exposure time increases (from 5\u202fs to 80\u202fs), the peak intensities for key vibrational modes gradually increase, particularly for Ag modes, indicating structural evolution or surface changes in the sample. The B\u2082g peak near 200\u202fcm\u207b\u00b9 remains dominant, but secondary peaks become more prominent with longer exposure times, suggesting increasing crystallinity or improved signal collection as surface chemistry changes."
    },
    "data_extraction": {
      "b": "| Raman shift (cm-\u00b9) | Intensity @ 5 s | 9 s | 15 s | 20 s | 30 s | 45 s | 60 s | 80 s |\n| --- | --- | --- | --- | --- | --- | --- | --- | --- |\n| 150 (Ag) | 0.20 | 0.22 | 0.25 | 0.28 | 0.32 | 0.35 | 0.38 | 0.40 |\n| 200 (B\u2082g) | 1.00 | 1.00 | 0.98 | 0.97 | 0.95 | 0.93 | 0.90 | 0.88 |\n| 250 (Ag) | 0.60 | 0.62 | 0.65 | 0.68 | 0.70 | 0.73 | 0.76 | 0.78 |\n| 350 (B\u2082g) | 0.45 | 0.48 | 0.50 | 0.52 | 0.55 | 0.58 | 0.60 | 0.63 |\n| 500 (Al\u2082O\u2083) | 0.20 | 0.22 | 0.23 | 0.24 | 0.26 | 0.28 | 0.30 | 0.33 |\n| 750 (Al\u2082O\u2083) | 0.10 | 0.11 | 0.12 | 0.13 | 0.14 | 0.15 | 0.16 | 0.17 |"
    },
    "vqa": {
        "b": [
            {
                "question_type": "Comparative/Trend",
                "question": "How do the Raman spectra change with increasing plasma exposure time from 5\u202fs to 80\u202fs?",
                "answer_type": "Paragraph",
                "answer": "With increasing plasma exposure time, the intensity of several vibrational peaks, particularly those associated with Ag and B\u2082g modes, steadily increases. This suggests that prolonged exposure enhances the structural order or surface modifications that amplify Raman-active vibrations. Notably, the B\u2082g peak near 200\u202fcm\u207b\u00b9 remains consistently strong across all conditions, while other peaks such as those near 250, 350, and 500\u202fcm\u207b\u00b9 gradually grow in intensity. This trend indicates a cumulative effect of plasma treatment on material structure, possibly linked to crystallinity or compositional changes."
            },
            {
                "question_type": "Structure-Property",
                "question": "Which vibrational mode is observed around 200\u202fcm\u207b\u00b9 in the Raman spectra?",
                "answer_type": "Factoid",
                "answer": "B\u2082g"
            },
            {
                "question_type": "Process-Oriented",
                "question": "What are the time durations used in the experiment to monitor Raman spectra changes?",
                "answer_type": "List",
                "answer": "5 s, 9 s, 15 s, 20 s, 30 s, 45 s, 60 s, 80 s"
            },
            {
                "question_type": "Application/Performance",
                "question": "Does increasing the plasma exposure time enhance the visibility of Al\u2082O\u2083-related vibrational peaks?",
                "answer_type": "Yes/No",
                "answer": "Yes"
            }
        ]
    },
    "bbox": {
        "b": {
            "x": 0,
            "y": 0,
            "width": 686,
            "height": 550
        }
    }
}

File: data/alde-imageminer/test/atomic-layer-deposition/experimental-usecase/67/images/FIG2_c.json
{
    "sample_id": "atomic-layer-deposition/experimental-usecase/67/FIG2_c",
    "classification": {
        "c": "stacked spectra chart"
    },
    "summarization": {
        "c": "This stacked spectra chart shows Raman spectra collected under 1600 mTorr pressure for different exposure durations ranging from 5 to 80 seconds. As the plasma exposure time increases, the peak intensities generally decrease, particularly for bands associated with Ag and Al\u2082O\u2083 vibrational modes. This suggests a progressive structural or compositional change over time, which is clearly visualised through the staggered spectral layout."
    },
    "data_extraction": {
      "c": "| Raman shift (cm-\u00b9) | 5 s | 10 s | 15 s | 20 s | 30 s | 40 s | 60 s | 80 s |\n| --- | --- | --- | --- | --- | --- | --- | --- | --- |\n| 150 | 0.90 | 0.85 | 0.80 | 0.75 | 0.60 | 0.50 | 0.40 | 0.35 |\n| 300 | 0.50 | 0.45 | 0.40 | 0.38 | 0.30 | 0.25 | 0.22 | 0.20 |\n| 450 | 0.40 | 0.35 | 0.32 | 0.30 | 0.28 | 0.26 | 0.24 | 0.22 |\n| 600 | 0.60 | 0.58 | 0.55 | 0.50 | 0.48 | 0.45 | 0.43 | 0.40 |\n| 800 | 0.70 | 0.68 | 0.65 | 0.60 | 0.58 | 0.55 | 0.52 | 0.50 |\n| 1000 | 0.90 | 0.88 | 0.85 | 0.82 | 0.80 | 0.78 | 0.75 | 0.72 |"
    },
    "vqa": {
        "c": [
            {
                "question_type": "Process-Oriented",
                "question": "What does the decrease in Raman intensity with increased exposure time suggest about the sample structure?",
                "answer_type": "Paragraph",
                "answer": "The decrease in Raman peak intensity with increased exposure time indicates a reduction in crystallinity or a transformation in the chemical composition of the material. As the plasma treatment continues, it may disrupt the ordered lattice structure, especially for compounds like Ag and Al\u2082O\u2083, leading to diminished signal intensity. This change reflects progressive material modification, likely due to ion bombardment or etching effects over time."
            },
            {
                "question_type": "Comparative/Trend",
                "question": "At which Raman shift do the spectra show the most consistent decrease across time?",
                "answer_type": "Factoid",
                "answer": "150 cm\u207b\u00b9 (B\u2081g peak)"
            },
            {
                "question_type": "Structure-Property",
                "question": "Do longer exposure times result in lower Raman intensities?",
                "answer_type": "Yes/No",
                "answer": "Yes"
            },
            {
                "question_type": "Application/Performance",
                "question": "What is the significance of tracking Raman intensity over time during plasma treatment?",
                "answer_type": "List",
                "answer": "Tracks film integrity, Assesses crystallinity loss, Identifies degradation threshold, Links treatment to material properties"
            }
        ]
    },
    "bbox": {
        "c": {
            "x": 0,
            "y": 0,
            "width": 698,
            "height": 559
        }
    }
}

File: data/alde-imageminer/test/atomic-layer-deposition/experimental-usecase/67/images/FIG2_d.json
{
    "sample_id": "atomic-layer-deposition/experimental-usecase/67/FIG2_d",
    "classification": {
        "d": "multiple scatter plot"
    },
    "summarization": {
        "d": "This Raman spectra chart illustrates the vibrational modes of materials exposed to varying oxygen flow fractions through inductively coupled plasma (ICP). The three overlaid spectra correspond to O\u2082 flow fractions of 0.06, 0.29, and 0.53, with key Raman-active modes labeled along the spectral axis. Peaks corresponding to B\u2082g and A_g modes, as well as Al\u2082O\u2083, are clearly visible and consistent across all conditions, indicating that the overall structure remains stable across varying plasma environments. Minor differences in intensity at select peaks suggest possible changes in crystallinity or defect density influenced by oxygen content during deposition or treatment"
    },
    "data_extraction": {
      "d": "| Raman Shift (cm-\u00b9) | Normalized Intensity (a.u.) |\n| --- | --- |\n| 100 | 0.05 |\n| 200 | 1.00 |\n| 300 | 0.60 |\n| 400 | 0.40 |\n| 500 | 0.55 |\n| 600 | 0.60 |\n| 700 | 0.50 |\n| 800 | 0.45 |\n| 900 | 0.50 |\n| 1000 | 0.60 |"
    },
    "vqa": {
        "d": [
            {
                "question_type": "Comparative/Trend",
                "question": "How does increasing the O\u2082 flow fraction through the ICP affect the Raman spectra of the material?",
                "answer_type": "Paragraph",
                "answer": "Increasing the O\u2082 flow fraction from 0.06 to 0.53 does not significantly alter the positions of the Raman peaks, indicating that the chemical structure and vibrational modes remain largely consistent. However, subtle variations in peak intensities are observed. These changes suggest minor modifications in the material\u2019s crystallinity or defect states, likely due to different oxidation conditions during treatment. For example, a higher flow fraction might reduce the presence of carbon-related defects or enhance oxide formation, subtly affecting Raman-active modes without drastically shifting peak positions"
            },
            {
                "question_type": "Structure-Property",
                "question": "Which vibrational modes are labeled in the Raman spectra?",
                "answer_type": "Factoid",
                "answer": "B\u2082g, A_g, and Al\u2082O\u2083 modes"
            },
            {
                "question_type": "Process-Oriented",
                "question": "What experimental parameter was varied to generate the Raman spectra in the figure?",
                "answer_type": "List",
                "answer": "O\u2082 flow fraction through ICP 0.06, 0.29, 0.53"
            },
            {
                "question_type": "Application/Performance",
                "question": "Do the Raman spectra suggest that higher O\u2082 flow leads to a structural phase change in the material?",
                "answer_type": "Yes/No",
                "answer": "No"
            }
        ]
    },
    "bbox": {
        "d": {
            "x": 0,
            "y": 0,
            "width": 728,
            "height": 556
        }
    }
}

File: data/alde-imageminer/test/atomic-layer-deposition/experimental-usecase/67/images/FIG3_a.json
{
    "sample_id": "atomic-layer-deposition/experimental-usecase/67/FIG3_a",
    "classification": {
        "a": "multiple scatter plot"
    },
    "summarization": {
        "a": "This figure presents Raman spectra showing how the vibrational modes of a sample evolve with increasing inductively coupled plasma (ICP) power, ranging from 50\u202fW to 950\u202fW. The x-axis tracks Raman shift (in cm\u207b\u00b9), while the y-axis shows normalised intensity. Characteristic vibrational peaks are labeled with their symmetry assignments (e.g., B\u2082g, Ag), indicating specific phonon modes. Al\u2082O\u2083-associated features are also noted at key positions. As the ICP power increases, some peaks show a gradual reduction in intensity, suggesting potential structural or compositional changes under higher plasma energy. The consistent location of the phonon modes indicates the preserved crystal structure, while intensity differences reveal subtle variations due to processing."
    },
    "data_extraction": {
      "a": "| Raman Shift (cm-\u00b9) | Normalized Intensity @ 50 W | 200 W | 400 W | 600 W | 950 W |\n| --- | --- | --- | --- | --- | --- |\n| 100 | 0.05 | 0.05 | 0.06 | 0.07 | 0.08 |\n| 150 | 0.10 | 0.10 | 0.11 | 0.12 | 0.12 |\n| 200 (B\u2082g) | 1.00 | 0.98 | 0.96 | 0.93 | 0.90 |\n| 250 (Ag) | 0.55 | 0.53 | 0.50 | 0.48 | 0.45 |\n| 300 (B\u2082g) | 0.70 | 0.68 | 0.66 | 0.63 | 0.60 |\n| 350 (Ag) | 0.35 | 0.34 | 0.33 | 0.31 | 0.30 |\n| 400 | 0.20 | 0.20 | 0.20 | 0.20 | 0.20 |\n| 500 (Al\u2082O\u2083) | 0.50 | 0.50 | 0.52 | 0.55 | 0.58 |\n| 600 (Ag) | 0.30 | 0.31 | 0.33 | 0.34 | 0.36 |\n| 750 (Al\u2082O\u2083) | 0.10 | 0.10 | 0.12 | 0.14 | 0.16 |\n| 950 | 0.08 | 0.08 | 0.09 | 0.10 | 0.11 |"
    },
    "vqa": {
        "a": [
            {
                "question_type": "Comparative/Trend",
                "question": "How does the Raman spectrum change with increasing ICP from 50 W to 950 W?",
                "answer_type": "Paragraph",
                "answer": "As ICP power increases, the overall intensity of the Raman peaks, particularly those associated with B\u2082g and Ag modes, tends to decrease slightly. This trend may reflect increased disorder or reduced crystallinity introduced by higher plasma exposure. However, the peak positions remain consistent, suggesting that the fundamental bonding structure is preserved. The Al\u2082O\u2083-related peaks also exhibit a modest increase in prominence at higher ICP powers, potentially indicating enhanced surface contributions or phase-specific signals."
            },
            {
                "question_type": "Structure-Property",
                "question": "Which vibrational mode corresponds to the peak at ~200\u202fcm\u207b\u00b9?",
                "answer_type": "Factoid",
                "answer": "B\u2082g"
            },
            {
                "question_type": "Process-Oriented",
                "question": "What experimental parameter is varied across the different Raman spectra?",
                "answer_type": "List",
                "answer": "50\u202fW, 200\u202fW, 400\u202fW, 600\u202fW, 950\u202fW"
            },
            {
                "question_type": "Application/Performance",
                "question": "Does increasing ICP power significanlty shift the position of the Raman peaks?",
                "answer_type": "Yes/No",
                "answer": "No"
            }
        ]
    },
    "bbox": {
        "a": {
            "x": 0,
            "y": 0,
            "width": 644,
            "height": 517
        }
    }
}

File: data/alde-imageminer/test/atomic-layer-deposition/experimental-usecase/67/images/FIG3_b.json
{
    "sample_id": "atomic-layer-deposition/experimental-usecase/67/FIG3_b",
    "classification": {
        "b": "spectra chart"
    },
    "summarization": {
        "b": "The figure presents X-ray photoelectron spectroscopy (XPS) spectra of a vanadium-containing sample collected at five different plasma power levels (50 W, 200 W, 400 W, 600 W, and 950 W). It displays characteristic peaks for O 1s and the V 2p doublet (V 2p\u2081/\u2082 and V 2p\u2083/\u2082). Across all conditions, the peak positions remain consistent, suggesting minimal changes in the chemical state or oxidation environment of oxygen and vanadium with increasing power."
    },
    "data_extraction": {
      "b": "| Binding Energy (eV) | Normalized Intensity (a.u.) |\n| --- | --- |\n| 535 | ~0.05 |\n| 532 | ~1.00  \u2190 O 1s peak |\n| 528 | ~0.20 |\n| 525 | ~0.10 |\n| 522 | ~0.60  \u2190 V 2p\u2081/\u2082 peak |\n| 518 | ~0.80  \u2190 V 2p\u2083/\u2082 peak |\n| 515 | ~0.40 |\n| 510 | ~0.05 |"
    },
    "vqa": {
        "b": [
            {
                "question_type": "Process-Oriented",
                "question": "What variable is being adjusted in the XPS experiment?",
                "answer_type": "Factoid",
                "answer": "Plasma power (50 W to 950 W)"
            },
            {
                "question_type": "Comparative/Trend",
                "question": "Do the V 2p and O 1s peak intensities change significantly with increasing plasma power?",
                "answer_type": "Yes/No",
                "answer": "No"
            },
            {
                "question_type": "Structure-Property",
                "question": "What do the O 1s and V 2p peaks indicate about the sample?",
                "answer_type": "Paragraph",
                "answer": "The presence of strong O 1s and V 2p peaks in the XPS spectra indicates that the sample contains vanadium in an oxidized state, likely forming vanadium oxides. The stability of these peaks across varying plasma powers suggests that the chemical states of vanadium and oxygen are not significantly altered by the treatment. This consistency is indicative of a robust oxide network or surface passivation layer"
            },
            {
                "question_type": "Application/Performance",
                "question": "Why is XPS used to evaluate the effect of plasma power in this context?",
                "answer_type": "List",
                "answer": "Determines surface composition, Identifies chemical states, Detects plasma-induced changes, Assesses treatment uniformity across power levels"
            }
        ]
    },
    "bbox": {
        "b": {
            "x": 0,
            "y": 0,
            "width": 636,
            "height": 514
        }
    }
}

File: data/alde-imageminer/test/atomic-layer-deposition/experimental-usecase/67/images/FIG4_b.json
{
    "sample_id": "atomic-layer-deposition/experimental-usecase/67/FIG4_b",
    "classification": {
        "b": "multi-axis chart"
    },
    "summarization": {
        "b": "This figure plots both ion flux and plasma potential as functions of power in an inductively coupled plasma (ICP) system. As RF power increases from 0 to 1000\u202fW, both plasma potential (red circles) and ion flux (black squares) show upward trends. The plasma potential increases gradually and linearly from 0\u202fV to 100\u202fV, indicating a smooth energising of the plasma. In contrast, ion flux demonstrates a sharper, more nonlinear rise, particularly beyond the 600\u202fW mark, indicating a threshold above which ion generation increases rapidly. This suggests that higher RF power significantly boosts the energy and quantity of charged species, which is critical for surface modification processes like etching or deposition"
    },
    "data_extraction": {
      "b": "| Power (W) | Ion Flux (m-\u00b2\u00b7s-\u00b9) \u00d7 10\u00b9\u2077 | Plasma Potential (V) |\n| --- | --- | --- |\n| 0 | 0.0 | 0 |\n| 50 | 2.0 | 10 |\n| 100 | 2.0 | 10 |\n| 150 | 3.0 | 20 |\n| 200 | 3.0 | 20 |\n| 250 | 4.0 | 30 |\n| 300 | 4.0 | 30 |\n| 350 | 5.0 | 40 |\n| 400 | 5.0 | 40 |\n| 450 | 6.0 | 50 |\n| 500 | 6.0 | 50 |\n| 550 | 7.0 | 60 |\n| 600 | 7.0 | 60 |\n| 650 | 8.0 | 70 |\n| 700 | 8.0 | 70 |\n| 750 | 9.0 | 80 |\n| 800 | 9.0 | 80 |\n| 850 | 10.0 | 90 |\n| 900 | 10.0 | 90 |\n| 950 | 11.0 | 100 |\n| 1000 | 11.0 | 100 |"
    },
    "vqa": {
        "b": [
            {
                "question_type": "Comparative/Trend",
                "question": "How do ion flux and plasma potential respond to increasing power in an inductively coupled plasma system?",
                "answer_type": "Paragraph",
                "answer": "Both ion flux and plasma potential increase as the power rises from 0\u202fW to 1000\u202fW. However, their rates of increase differ. Plasma potential exhibits a relatively linear progression, climbing steadily from 0\u202fV to 100\u202fV. In contrast, ion flux remains low until approximately 500\u2013600\u202fW, after which it increases steeply, more than quadrupling in value. This disparity suggests a threshold behavior in ion production, where power beyond a critical value significantly enhances ion generation. This information is crucial for tuning plasma parameters in applications requiring high-density ion bombardment."
            },
            {
                "question_type": "Structure-Property",
                "question": "What is the plasma potential at 500 W?",
                "answer_type": "Factoid",
                "answer": "50 V"
            },
            {
                "question_type": "Process-Oriented",
                "question": "What key variables are plotted in this figure to assess plasma behaviour?",
                "answer_type": "List",
                "answer": "RF Power (W), Ion flux (m\u207b\u00b2\u00b7s\u207b\u00b9), Plasma potential (V)"
            },
            {
                "question_type": "Application/Performance",
                "question": "Does increasing power beyond 500 W significantly enhance ion flux?",
                "answer_type": "Yes/No",
                "answer": "Yes"
            }
        ]
    },
    "bbox": {
        "b": {
            "x": 0,
            "y": 0,
            "width": 741,
            "height": 506
        }
    }
}

File: data/alde-imageminer/test/atomic-layer-deposition/experimental-usecase/67/images/FIG5_a.json
{
    "sample_id": "atomic-layer-deposition/experimental-usecase/67/FIG5_a",
    "classification": {
        "a": "multi spectra chart"
    },
    "summarization": {
        "a": "This Raman spectra chart illustrates the vibrational modes of materials exposed to varying oxygen flow fractions through inductively coupled plasma (ICP). The three overlaid spectra correspond to O\u2082 flow fractions of 0.06, 0.29, and 0.53, with key Raman-active modes labeled along the spectral axis. Peaks corresponding to B\u2082g and A_g modes, as well as Al\u2082O\u2083, are clearly visible and consistent across all conditions, indicating that the overall structure remains stable across varying plasma environments. Minor differences in intensity at select peaks suggest possible changes in crystallinity or defect density influenced by oxygen content during deposition or treatment"
    },
    "data_extraction": {
      "a": "| Raman Shift (cm-\u00b9) | Normalized Intensity (a.u.) |\n| --- | --- |\n| 100 | 0.05 |\n| 200 | 1.00 |\n| 300 | 0.60 |\n| 400 | 0.40 |\n| 500 | 0.55 |\n| 600 | 0.60 |\n| 700 | 0.50 |\n| 800 | 0.45 |\n| 900 | 0.50 |\n| 1000 | 0.60 |"
    },
    "vqa": {
        "a": [
            {
                "question_type": "Comparative/Trend",
                "question": "How does increasing the O\u2082 flow fraction through the ICP affect the Raman spectra of the material?",
                "answer_type": "Paragraph",
                "answer": "increasing the O\u2082 flow fraction from 0.06 to 0.53 does not significantly alter the positions of the Raman peaks, indicating that the chemical structure and vibrational modes remain largely consistent. However, subtle variations in peak intensities are observed. These changes suggest minor modifications in the material\u2019s crystallinity or defect states, likely due to different oxidation conditions during treatment. For example, a higher flow fraction might reduce the presence of carbon-related defects or enhance oxide formation, subtly affecting Raman-active modes without drastically shifting peak positions."
            },
            {
                "question_type": "Structure-Property",
                "question": "What vibrational modes are labeled in the Raman spectra?",
                "answer_type": "Factoid",
                "answer": "B\u2082g, A_g, and Al\u2082O\u2083 modes."
            },
            {
                "question_type": "Process-Oriented",
                "question": "What experimental parameter was varied to generate the Rman spectra in the figure?",
                "answer_type": "List",
                "answer": "O\u2082 flow fraction,  ICP 0.06, 0.29, 0.53"
            },
            {
                "question_type": "Application/Performance",
                "question": "Do the Raman spectra suggest that higher O\u2082 flow leads to a structural phase change in the material?",
                "answer_type": "Yes/No",
                "answer": "No"
            }
        ]
    },
    "bbox": {
        "a": {
            "x": 0,
            "y": 0,
            "width": 639,
            "height": 500
        }
    }
}

File: data/alde-imageminer/test/atomic-layer-deposition/experimental-usecase/67/images/FIG5_b.json
{
    "sample_id": "atomic-layer-deposition/experimental-usecase/67/FIG5_b",
    "classification": {
        "b": "multiple scatter plot"
    },
    "summarization": {
        "b": "The figure presents Growth Per Cycle (GPC) measurements as a function of the O\u2082:Ar flow ratio for both in-situ and ex-situ growth rate (GR) methods. Data points for both measurement types show nearly identical values across all tested flow ratios, indicating a high level of agreement between the two methods. Moreover, the GPC remains steady at approximately 0.06 nm/cycle, suggesting that variations in O\u2082:Ar ratio within the tested range have minimal effect on the deposition rate."
    },
    "data_extraction": {
      "b": "| O\u2082:Ar Flow Ratio | In-situ GR (nm/cy) | Ex-situ GR (nm/cy) |\n| --- | --- | --- |\n| 0.05 | 0.062 | 0.063 |\n| 0.10 | 0.060 | 0.061 |\n| 0.30 | 0.057 | 0.058 |\n| 0.50 | 0.054 | 0.055 |"
    },
    "vqa": {
        "b": [
            {
                "question_type": "Process-Oriented",
                "question": "Why is it important to compare in-situ and ex-situ growth rate measurements when evaluating GPC in ALD processes?",
                "answer_type": "Paragraph",
                "answer": "Comparing in-situ and ex-situ growth rate measurements helps validate the reliability and accuracy of growth monitoring techniques. In-situ methods provide real-time feedback, which is valuable for process control, while ex-situ measurements confirm final film thickness and uniformity. In this figure, the nearly identical GPC values from both approaches suggest that the in-situ method accurately reflects the actual film growth, thus confirming its suitability for real-time diagnostics and optimisation."
            },
            {
                "question_type": "Comparative/Trend",
                "question": "Does the GPC vary significantly with changes in O\u2082:Ar flow ratio?",
                "answer_type": "Yes/No",
                "answer": "No"
            },
            {
                "question_type": "Structure-Property",
                "question": "What is the approximate GPC value observed forall flow ratios?",
                "answer_type": "Factoid",
                "answer": "0.06 nm/cycle"
            },
            {
                "question_type": "Application/Performance",
                "question": "What are the benefits of achieving consistent GPC across different O\u2082:Ar flow ratios?",
                "answer_type": "List",
                "answer": "Stable growth under gas variation, Reduced flow sensitivity, Robust precursor chemistry, Scalable reproducible processing"
            }
        ]
    },
    "bbox": {
        "b": {
            "x": 0,
            "y": 0,
            "width": 630,
            "height": 503
        }
    }
}

File: data/alde-imageminer/test/atomic-layer-deposition/experimental-usecase/67/images/FIG6_a.json
{
    "sample_id": "atomic-layer-deposition/experimental-usecase/67/FIG6_a",
    "classification": {
        "a": "line chart"
    },
    "summarization": {
        "a": "This figure shows how atomic oxygen density varies as a function of O\u2082 flow fraction in the plasma. As the O\u2082 flow fraction increases from 0.0 to 0.3, the atomic oxygen density rises, reaching a maximum near 0.3. At higher O\u2082 flow fraction (0.5), the atomic oxygen density decreases slightly. This behaviour suggests an optimal oxygen fraction for generating atomic oxygen, beyond which recombination or dilution effects reduce the available atomic species"
    },
    "data_extraction": {
      "a": "| O\u2082 Flow Fraction | Atomic O density (atoms/m\u00b3) |\n| --- | --- |\n| 0.0 | ~1.8e+19 |\n| 0.1 | ~2.5e+19 |\n| 0.3 | ~3.0e+19 |\n| 0.5 | ~2.5e+19 |"
    },
    "vqa": {
        "a": [
            {
                "question_type": "Comparative/Trend",
                "question": "How does atomic oxygen density change as the O\u2082 flow fraction is increased?",
                "answer_type": "Paragraph",
                "answer": "Atomic oxygen density initially increases as the O\u2082 flow fraction rises from 0.0 to 0.3, indicating more efficient generation of atomic oxygen in this range. Beyond this point, increasing the O\u2082 flow fraction to 0.5 leads to a decrease in atomic oxygen density. This trend suggests that excessive oxygen may promote recombination or reduce plasma efficiency, resulting in fewer free atomic oxygen species."
            },
            {
                "question_type": "Structure-Property",
                "question": "At which O\u2082 flow fraction is the maximum atomic oxygen density observed?",
                "answer_type": "Factoid",
                "answer": "~ 0.3 O\u2082 flow fraction"
            },
            {
                "question_type": "Process-Oriented",
                "question": "Does increasing the O\u2082 flow fraction always lead to higher atomic oxygen density?",
                "answer_type": "Yes/No",
                "answer": "No"
            },
            {
                "question_type": "Application/Performance",
                "question": "Why is identifying an optimal O\u2082 flow fraction important for plasma-based processes?",
                "answer_type": "List",
                "answer": "Maximizes atomic O availability, Improves efficiency, Avoids recombination, Enhances surface reaction control"
            }
        ]
    },
    "bbox": {
        "a": {
            "x": 0,
            "y": 0,
            "width": 645,
            "height": 511
        }
    }
}

File: data/alde-imageminer/test/atomic-layer-deposition/experimental-usecase/67/images/FIG6_b.json
{
    "sample_id": "atomic-layer-deposition/experimental-usecase/67/FIG6_b",
    "classification": {
        "b": "multi-axis chart"
    },
    "summarization": {
        "b": "This multi-axis chart shows how ion flux and plasma potential vary with changes in O\u2082 flow fraction. As O\u2082 flow increases from 0.0 to 0.3, ion flux initially decreases, reaching a minimum, before increasing again at 0.5. In contrast, plasma potential exhibits a steady upward trend, rising from 20 V at 0.0 O\u2082 flow to 45 V at 0.5. This divergence suggests that while plasma potential becomes stronger with more oxygen, the ion flux behaviour is non-monotonic and may be influenced by other plasma chemistry factors."
    },
    "data_extraction": {
      "b": "| O\u2082 Flow Fraction | Ion flux (m-\u00b2 s-\u00b9) | Plasma Potential (V) |\n| --- | --- | --- |\n| 0.0 | 3e+16 | 20 |\n| 0.1 | 2e+16 | 25 |\n| 0.3 | 1.5e+16 | 30 |\n| 0.5 | 3e+16 | 45 |"
    },
    "vqa": {
        "b": [
            {
                "question_type": "Comparative/Trend",
                "question": "How do ion flux and plasma potential respond to increasing O\u2082 flow fraction?",
                "answer_type": "Paragraph",
                "answer": "Ion flux does not follow a monotonic trend. It decreases between 0.0 and 0.3 O\u2082 flow fraction, reaching its lowest value at 0.3, then rises again at 0.5. In contrast, plasma potential steadily increases with increasing O\u2082 flow fraction, starting at 20 V and reaching 45 V at the highest flow rate. This indicates that oxygen affects ion energy and flux through different plasma mechanisms, likely involving electron density and ionisation efficiency"
            },
            {
                "question_type": "Structure-Property",
                "question": "At what O\u2082 flow fraction is the ion flux at its minimum?",
                "answer_type": "Factoid",
                "answer": "0.3 O\u2082 flow fraction"
            },
            {
                "question_type": "Process-Oriented",
                "question": "Does increasing O\u2082 flow always increase ion flux?",
                "answer_type": "Yes/No",
                "answer": "No"
            },
            {
                "question_type": "Application/Performance",
                "question": "Why is it important to monitor both plasma potential and ion flux during plasma-assisted processes?",
                "answer_type": "List",
                "answer": "Plasma potential controls ion energy, Ion flux sets reactive species count, Balance optimizes efficiency"
            }
        ]
    },
    "bbox": {
        "b": {
            "x": 0,
            "y": 0,
            "width": 736,
            "height": 516
        }
    }
}

File: data/alde-imageminer/test/atomic-layer-deposition/experimental-usecase/67/images/FIG7_a.json
{
    "sample_id": "atomic-layer-deposition/experimental-usecase/67/FIG7_a",
    "classification": {
        "a": "multi spectra chart"
    },
    "summarization": {
        "a": "The figure presents Raman spectra collected at varying pressures ranging from 850 mTorr to 5000 mTorr. The spectra show multiple sharp peaks corresponding to vibrational modes such as B\u2081g and Ag, as well as peaks attributed to Al\u2082O\u2083. As pressure increases, the overall spectral intensity decreases slightly, and peak shapes remain consistent, indicating preserved crystalline character. These pressure-dependent spectra are used to assess the effect of processing conditions on structural order."
    },
    "data_extraction": {
      "a": "| Raman shift (cm-\u00b9) | Intensity (a.u.) |\n| --- | --- |\n| 100 | 5000 mTorr |\n| 200 | 3700 mTorr |\n| 300 | 2500 mTorr |\n| 400 | 1600 mTorr |\n| 500 | 850 mTorr |"
    },
    "vqa": {
        "a": [
            {
                "question_type": "Process-Oriented",
                "question": "What is the purpose of recording Raman spectra at different pressures in this experiment?",
                "answer_type": "Paragraph",
                "answer": "The Raman spectra recorded at different pressures allow the researchers to monitor changes in the material's structural order or phase. Peaks corresponding to specific vibrational modes like B\u2081g and Ag indicate the crystalline nature of the sample. By comparing the intensity and shape of these peaks across pressures, one can assess whether the material undergoes structural degradation or enhancement. For example, consistent peak positions and intensities suggest stable bonding environments, while changes may imply amorphisation or phase transitions due to pressure-dependent processing"
            },
            {
                "question_type": "Comparative/Trend",
                "question": "How does spectral intensity change as pressure increases?",
                "answer_type": "Factoid",
                "answer": "Spectral inetensity decreases with increasing pressure."
            },
            {
                "question_type": "Structure-Property",
                "question": "Do the observed peaks suggest the presence of crystalline Al\u2082O\u2083?",
                "answer_type": "Yes/No",
                "answer": "Yes"
            },
            {
                "question_type": "Application/Performance",
                "question": "Why is Raman spectroscopy useful for analysing pressure effects on thin films?",
                "answer_type": "List",
                "answer": "Identifies vibrational modes, Detects structural changes, Enables non-destructive composition analysis, Links processing to film quality"
            }
        ]
    },
    "bbox": {
        "a": {
            "x": 0,
            "y": 0,
            "width": 661,
            "height": 556
        }
    }
}

File: data/alde-imageminer/test/atomic-layer-deposition/experimental-usecase/67/images/FIG7_b.json
{
    "sample_id": "atomic-layer-deposition/experimental-usecase/67/FIG7_b",
    "classification": {
        "b": "multi spectra chart"
    },
    "summarization": {
        "b": "The Raman spectra compare vibrational modes observed under inductively and capacitively coupled plasma conditions at 5000 mTorr. Notably, the capacitively coupled case (purple line) shows substantially higher intensity peaks across the full spectral range, especially at positions labeled Ag, B\u2081g, and Al\u2082O\u2083. These peaks are associated with specific phonon modes and bonding environments, and their enhancement under capacitively coupled conditions suggests improved crystalline ordering or a higher density of Raman-active bonds. The inductively coupled plasma yields comparatively weak Raman signals, indicating either a more amorphous structure or a lower scattering cross-section in this condition."
    },
    "data_extraction": {
      "b": "| Raman shift (cm-\u00b9) | Intensity - Inductive (a.u.) | Intensity - Capacitive (a.u.) |\n| --- | --- | --- |\n| 100 | 0.00 | 0.00 |\n| 150 | 0.05 | 0.30 |\n| 200 | 0.08 | 0.60 |\n| 250 | 0.06 | 0.45 |\n| 300 | 0.05 | 0.40 |\n| 350 | 0.04 | 0.38 |\n| 400 | 0.03 | 0.35 |\n| 450 | 0.03 | 0.32 |\n| 500 | 0.02 | 0.28 |\n| 600 | 0.02 | 0.24 |\n| 700 | 0.01 | 0.20 |\n| 800 | 0.01 | 0.15 |\n| 900 | 0.00 | 0.10 |\n| 1000 | 0.00 | 0.05 |"
    },
    "vqa": {
        "b": [
            {
                "question_type": "Comparative/Trend",
                "question": "How do the Rman spectral features differ between inductively and capacitively coupled plasma at 5000 mTorr",
                "answer_type": "Paragraph",
                "answer": "The capacitively coupled condition results in much stronger Raman peaks across the spectrum, particularly at positions corresponding to Ag and B\u2081g modes. This suggests a higher degree of crystallinity or more pronounced vibrational coherence in the material. In contrast, the inductively coupled condition shows significantly lower intensities, indicating a more amorphous or disordered structure. This comparison highlights how the type of plasma coupling directly influences material structure and vibrational activity."
            },
            {
                "question_type": "Structure-Property",
                "question": "What is the strongest Rman peak observed in the capactively coupled spectrum?",
                "answer_type": "Factoid",
                "answer": "The B\u2081g peak near 200 cm\u207b\u00b9"
            },
            {
                "question_type": "Process-Oriented",
                "question": "Does the type of plasma coupling affect the Rman intensity profile?",
                "answer_type": "Yes/No",
                "answer": "Yes"
            },
            {
                "question_type": "Application/Performance",
                "question": "What potential material characteristics can be inferred from the Raman spectra of the capactively coupled condition?",
                "answer_type": "List",
                "answer": "Higher crystallinity, Stronger phonon activity, Improved ordering, Suitable for optoelectronics"
            }
        ]
    },
    "bbox": {
        "b": {
            "x": 0,
            "y": 0,
            "width": 683,
            "height": 556
        }
    }
}
