Repository: sciknoworg/sci-imageminer

## Project Overview  

**Sci-ImageMiner** is an annotation project on figures from **atomic layer deposition (ALD)** and **atomic layer etching (ALE)**, situated within the broader field of materials science and engineering. Within each of these categories, the data is further organized into the sub-categories **experimental-usecase** and **simulation-usecase**.

It aims to host gold-standard annotations for chart classification, data extraction, summarization, and question answering—providing both pilot and full-phase data to support multimodal AI research in scientific image understanding.

File: data/alde-imageminer/test/atomic-layer-deposition/experimental-usecase/67/images/FIG7_c.json
{
    "sample_id": "atomic-layer-deposition/experimental-usecase/67/FIG7_c",
    "classification": {
        "c": "spectra chart"
    },
    "summarization": {
        "c": "This spectra chart shows XPS data for vanadium oxide thin films deposited at varying pressures ranging from 850 to 5000 mTorr. The primary peaks correspond to the O 1s signal at ~530 eV and the V 2p doublet (V 2p\u2081/\u2082 and V 2p\u2083/\u2082) at ~521 eV and ~515 eV, respectively. Across all pressure conditions, the O 1s peak remains dominant, with only slight variations in intensity and peak shape. In contrast, the V 2p\u2083/\u2082 signal becomes more intense and better resolved at higher pressures. These changes suggest pressure-dependent modifications in the vanadium oxidation state and stoichiometry, particularly in the surface chemical environment"
    },
    "data_extraction": {
      "c": "| Binding Energy (eV) | Normalized Intensity (a.u.) |\n| --- | --- |\n| 535 | 0.0 |\n| 530 | 0.0 |\n| 525 | 0.0 |\n| 520 | 0.0 |\n| 515 | 0.0 |"
    },
    "vqa": {
        "c": [
            {
                "question_type": "Process-Oriented",
                "question": "What sequence of changes in the electronic structure of the surface species is inferred from thr XPS spectra at increasing pressure?",
                "answer_type": "List",
                "answer": "O 1s (~532 eV) stays dominant, V 2p\u2081/\u2082 (~521 eV) increases with pressure, V 2p\u2083/\u2082 (~515 eV) becomes more resolved"
            },
            {
                "question_type": "Comparative/Trend",
                "question": "How does increasing pressue affect the relative intesity of V 2p peaks in the XPS spectra?",
                "answer_type": "Paragraph",
                "answer": "As the pressure increases from 850 mTorr to 5000 mTorr, the intensity of the V 2p\u2083/\u2082 and V 2p\u2081/\u2082 peaks becomes more pronounced, suggesting a higher surface concentration of vanadium oxide species. These changes indicate that higher processing pressures may enhance surface oxidation or improve film uniformity, allowing for stronger vanadium signal detection. The consistency of the O 1s peak across pressures suggests that the oxygen content remains relatively stable, but the chemical environment of vanadium undergoes noticeable changes."
            },
            {
                "question_type": "Structure-Property",
                "question": "What is the approximate binding energy of the V 2p\u2083/\u2082 peak observed in the XPS spectra?",
                "answer_type": "Factoid",
                "answer": "~ 515 eV"
            },
            {
                "question_type": "Application/Performance",
                "question": "Do the observed XPS spectra suggest that pressure infleunces the surface oxidation state of vanadium?",
                "answer_type": "Yes/No",
                "answer": "Yes"
            }
        ]
    },
    "bbox": {
        "c": {
            "x": 0,
            "y": 0,
            "width": 639,
            "height": 559
        }
    }
}

File: data/alde-imageminer/test/atomic-layer-deposition/experimental-usecase/67/images/FIG7_d.json
{
    "sample_id": "atomic-layer-deposition/experimental-usecase/67/FIG7_d",
    "classification": {
        "d": "multiple scatter plot"
    },
    "summarization": {
        "d": "This scatter plot illustrates the atomic percentages of carbon and nitrogen present on a surface following plasma exposure under different chamber pressures, ranging from 1000 to 5000 mTorr. The trends indicate relatively stable nitrogen incorporation between 1000\u20134000 mTorr, followed by a sharp increase at 5000 mTorr. Carbon follows a similar pattern but with more pronounced variability and a dramatic rise in atomic percentage at the highest pressure. These shifts align with a transition from inductively to capacitively coupled plasma modes, as indicated on the chart, implying that plasma coupling regime influences surface residue accumulation."
    },
    "data_extraction": {
      "d": "| Pressure (mTorr) | Atomic % C | Atomic % N |\n| --- | --- | --- |\n| 1000 | 1 | 0.5 |\n| 2000 | 2 | 1 |\n| 3000 | 3 | 1 |\n| 4000 | 2 | 1 |\n| 5000 | 11 | 6 |"
    },
    "vqa": {
        "d": [
            {
                "question_type": "Comparative/Trend",
                "question": "How does the atomic percentage of carbon and nitrogen vary with increasing chamber pressure?",
                "answer_type": "Paragraph",
                "answer": "As chamber pressure increases from 1000 to 4000 mTorr, the atomic percentages of both carbon and nitrogen remain relatively low and stable, with minor fluctuations. However, at 5000 mTorr, there is a sharp increase in both elements, with carbon rising to 11% and nitrogen to 6%. This suggests a threshold effect, where a change in plasma conditions, specifically a shift to capacitively coupled operation, leads to greater surface contamination or retention of carbonaceous and nitrogenous species. This behavior underscores the importance of controlling pressure to manage surface purity during plasma-based processing"
            },
            {
                "question_type": "Structure-Property",
                "question": "At which pressure is the highest carbon atomic percentage observed?",
                "answer_type": "Factoid",
                "answer": "5000 mTorr"
            },
            {
                "question_type": "Process-Oriented",
                "question": "Does the transition from inductively to capacitively coupled plasma correspond with a noticeable increase in surface contamination?",
                "answer_type": "Yes/No",
                "answer": "Yes"
            },
            {
                "question_type": "Application/Performance",
                "question": "What practical implications can be drawn from the relationship between pressure and surface contamination in this plasma system?",
                "answer_type": "List",
                "answer": "CCP may leave more C/N residue, Lower pressure , ICP , Pressure control"
            }
        ]
    },
    "bbox": {
        "d": {
            "x": 0,
            "y": 0,
            "width": 725,
            "height": 550
        }
    }
}

File: data/alde-imageminer/test/atomic-layer-deposition/experimental-usecase/67/images/FIG8_a.json
{
    "sample_id": "atomic-layer-deposition/experimental-usecase/67/FIG8_a",
    "classification": {
        "a": "multiple scatter plot"
    },
    "summarization": {
        "a": "The line chart shows how atomic oxygen density depends on pressure under two plasma conditions: inductively coupled and capacitively coupled. As pressure increases from 1000 to 5000 mTorr, atomic oxygen density rises significantly for the inductively coupled case, following an approximately logarithmic trend. Capacitive coupling data, shown only at higher pressures, yield slightly lower oxygen densities compared to the inductive case. This comparison underscores the enhanced dissociation and plasma density typically achieved in inductively coupled plasma sources."
    },
    "data_extraction": {
      "a": "| Pressure (mTorr) | Atomic O Density (Inductive) (atoms/m\u00b3) | Atomic O Density (Capacitive) (atoms/m\u00b3) |\n| --- | --- | --- |\n| 1000 | 5e+19 | \u2013 |\n| 2000 | 2e+20 | \u2013 |\n| 3000 | 4e+20 | \u2013 |\n| 4000 | 6e+20 | 5e+20 |\n| 5000 | 7e+20 | 6e+20 |"
    },
    "vqa": {
        "a": [
            {
                "question_type": "Comparative/Trend",
                "question": "How does atomic oxygen denisty vary with pressue for inductively and capacitively coupled systems?",
                "answer_type": "Paragraph",
                "answer": "Atomic oxygen density increases with pressure for both inductively and capacitively coupled systems, though the inductively coupled configuration achieves higher densities overall. Between 1000 and 5000 mTorr, inductively coupled plasma results in a steady logarithmic increase in oxygen density, peaking at approximately 7 \u00d7 10\u00b2\u2070 atoms/m\u00b3. The capacitively coupled data, available only at 4000 and 5000 mTorr, show slightly lower densities, suggesting reduced dissociation efficiency. This trend indicates that inductively coupled systems are more effective at generating reactive oxygen species under similar pressure conditions"
            },
            {
                "question_type": "Structure-Property",
                "question": "At 5000 mTorr, what is the approximate atomic oxygen density for the capacitively coupled system?",
                "answer_type": "Factoid",
                "answer": "6 \u00d7 10\u00b2\u2070 atoms/m\u00b3."
            },
            {
                "question_type": "Process-Oriented",
                "question": "Does the chart provide direct information about the plasma generation mechanism?",
                "answer_type": "Yes/No",
                "answer": "No"
            },
            {
                "question_type": "Application/Performance",
                "question": "What plasma operating conditions are varied in the figure to infleunce oxygen density?",
                "answer_type": "List",
                "answer": "Pressure (mTorr), Plasma coupling type (indcutive vs. capacitive)"
            }
        ]
    },
    "bbox": {
        "a": {
            "x": 0,
            "y": 0,
            "width": 628,
            "height": 522
        }
    }
}

File: data/alde-imageminer/test/atomic-layer-deposition/experimental-usecase/67/images/FIG8_b.json
{
    "sample_id": "atomic-layer-deposition/experimental-usecase/67/FIG8_b",
    "classification": {
        "b": "multi-axis chart"
    },
    "summarization": {
        "b": "This multi-axis chart displays how ion flux and plasma potential change with increasing pressure for two plasma coupling modes. The ion flux decreases sharply between 500 mTorr and 2000 mTorr, then levels off, while the plasma potential steadily drops with pressure, stabilising around 10 V. The figure visually separates regions of capacitive coupling and inductive coupling, highlighting their different ion delivery characteristics in plasma processing."
    },
    "data_extraction": {
      "b": "| Pressure (mTorr) | Ion flux (m-\u00b2 s-\u00b9) | Plasma potential (V) |\n| --- | --- | --- |\n| 500 | 4.0e+16 | 50 |\n| 1000 | 2.5e+16 | 25 |\n| 2000 | 1.5e+16 | 20 |\n| 3000 | 1.2e+16 | 15 |\n| 4000 | 1.0e+16 | 12 |\n| 5000 | 1.0e+16 | 10 |"
    },
    "vqa": {
        "b": [
            {
                "question_type": "Process-Oriented",
                "question": "What does this figure reveal about ion delivery efficiency between inductively and capacitively coupled plasma at different pressures?",
                "answer_type": "Paragraph",
                "answer": "The figure shows that at low pressure (around 500 mTorr), capacitive coupling leads to a much higher plasma potential and significantly greater ion flux compared to inductive coupling. As pressure increases, ion flux drops steeply and levels off, while plasma potential also decreases. This indicates that capacitive coupling is more effective at delivering energetic ions to the surface in low-pressure conditions, while inductive coupling provides more moderate plasma potentials and ion fluxes across a broader pressure range."
            },
            {
                "question_type": "Comparative/Trend",
                "question": "Does ion flux increase or decrease as pressure increases from 500 to 5000 mTorr?",
                "answer_type": "Yes/No",
                "answer": "No"
            },
            {
                "question_type": "Structure-Property",
                "question": "At what pressure does the plasma potentual begin to stabilise below 20V?",
                "answer_type": "Factoid",
                "answer": "2000 mTorr"
            },
            {
                "question_type": "Application/Performance",
                "question": "What are the implications of decreasing plasma potential on surface processing in high-pressure plasma environments?",
                "answer_type": "List",
                "answer": "Reduced ion acceleration , Lower surface etch rates , Gentler plasma\u2013material interactions"
            }
        ]
    },
    "bbox": {
        "b": {
            "x": 0,
            "y": 0,
            "width": 741,
            "height": 542
        }
    }
}

File: data/alde-imageminer/test/atomic-layer-deposition/experimental-usecase/67/images/FIG9.json
{
    "sample_id": "atomic-layer-deposition/experimental-usecase/67/FIG9",
    "classification": {
        "a": "multiple scatter plot"
    },
    "summarization": {
        "a": "The scatter plot describes the relationship between plasma potential and ion flux across a range of pressures, using different symbols to represent each pressure condition. A red dashed boundary line demarcates a critical energy flux density threshold that separates regimes where crystalline versus amorphous films are likely to form. Data points above this line (higher flux and potential) are associated with crystalline film growth, while those below correspond to amorphous outcomes. The plot also labels \u201cCapacitively coupled\u201d in the lower right, indicating a trend at higher potentials and lower fluxes. This figure helps define the operational window for achieving specific film crystallinity via control of plasma conditions."
    },
    "data_extraction": {
      "a": "| Pressure (mTorr) | Plasma Potential (V) | Ion Flux (cm-\u00b2\u00b7s-\u00b9) |\n| --- | --- | --- |\n| 830 | ~18 | ~5e+15 |\n| 1600 | ~28 | ~2e+16 |\n| 2400 | ~45 | ~1.5e+16 |\n| 3500 | ~70 | ~5e+16 |\n| 4300 | ~100 | ~8e+16 |\n| 5000 (hexagon) | ~250 | ~2e+17 |\n| 5000 (circle) | ~900 | ~4e+17 |"
    },
    "vqa": {
        "a": [
            {
                "question_type": "Process-Oriented",
                "question": "What are the possible film growth outcomes indicated on this figure and what conditon governs the transition between them?",
                "answer_type": "List",
                "answer": "Crystalline film, Amorphous film, Critical energy flux density separates the two regimes"
            },
            {
                "question_type": "Comparative/Trend",
                "question": "How does increasing plasma potential affect ion flux across different pressue conditions?",
                "answer_type": "Paragraph",
                "answer": "As plasma potential increases, the ion flux generally rises across all pressure conditions shown. This positive trend is nonlinear and captured more effectively using a log\u2013log scale. Lower pressure markers (e.g., 830 mTorr) cluster at low plasma potentials and ion fluxes, while higher pressure conditions (e.g., 5000 mTorr) span into the high-potential, high-flux region. This suggests that both plasma potential and operating pressure jointly contribute to achieving higher ion flux densities."
            },
            {
                "question_type": "Structure-Property",
                "question": "What is the approximate ion flux for a plasma potential of 100 V under 2400 mTorr pressure ?",
                "answer_type": "Factoid",
                "answer": "Approximately 1 x 10^16 cm^-2 s^-1"
            },
            {
                "question_type": "Application/Performance",
                "question": "Can operating at 5000 mTorr and high plasma potential reach the crystalline film regime according to the figure",
                "answer_type": "Yes/No",
                "answer": "Yes"
            }
        ]
    },
    "bbox": {
        "a": {
            "x": 0,
            "y": 0,
            "width": 658,
            "height": 528
        }
    }
}
