Repository: sciknoworg/sci-imageminer

## Project Overview  

**Sci-ImageMiner** is an annotation project on figures from **atomic layer deposition (ALD)** and **atomic layer etching (ALE)**, situated within the broader field of materials science and engineering. Within each of these categories, the data is further organized into the sub-categories **experimental-usecase** and **simulation-usecase**.

It aims to host gold-standard annotations for chart classification, data extraction, summarization, and question answering—providing both pilot and full-phase data to support multimodal AI research in scientific image understanding.

File: data/alde-imageminer/test/atomic-layer-etching/experimental-usecase/12/images/fig_3.json
{
    "sample_id": "atomic-layer-etching/experimental-usecase/12/fig_3",
    "classification": {
        "a": "line chart",
        "b": "line chart"
    },
    "summarization": {
        "a": "The line chart represents the film thickness (\u00c5), measured every five cycles, as a function of the number of pulses or cycles (0\u2013110) performed on Al\u2082O\u2083. (a) 5 seconds SF\u2086 plasma without a TMA dose, representing half-cycle A. (b) 0.5 seconds TMA and SF\u2086 gas dosing without striking a plasma, representing half-cycle B. (c) Full ALE cycles with alternating SF\u2086 plasma and TMA doses, confirming a linear relationship between the etch depth and the number of cycles. The figure shows that the film thickness remains at approximately 200 \u00c5 up to cycle 60, followed by a linear decrease at an etch rate of 3.1 \u00c5 per cycle.",
        "b": "The inset shows a magnified view of the transition between half-cycles A and B at 30 cycles, where a thickness change from 207 \u00c5 to 204 \u00c5 is observed. The horizontal dashed lines indicate the initial film thickness before processing."
    },
    "data_extraction": {
      "a": "| Film thikckness (\u00c5) | Numer of pulses/cycles |\n| --- | --- |\n| 0 | 200 |\n| 10 | 207 |\n| 20 | 207 |\n| 30 | 207 |\n| 40 | 204 |\n| 50 | 204 |\n| 60 | 204 |\n| 70 | 170 |\n| 80 | 140 |\n| 90 | 130 |\n| 100 | 80 |\n| 110 | 45 |",
      "b": "| Film thikckness (\u00c5) | Numer of pulses/cycles |\n| --- | --- |\n| 20 | 207 |\n| 30 | 207 |\n| 40 | 204 |"
    },
    "vqa": {
        "b": [
            {
                "question_type": "Comparative/Trend",
                "question": "How does the film thickness change after half-cycle A?",
                "answer_type": "Factoid",
                "answer": "After the half-cycle A, the film was exposed to a TMA dose, resulting in a decrease in thickness from 207 \u00c5 to 204 \u00c5."
            },
            {
                "question_type": "Comparative/Trend",
                "question": "Why is there a drop in thickness after the switch from the plasma to the TMA step?",
                "answer_type": "Paragraph",
                "answer": "Between these data points actually one full ALE cycle has taken place. This is also the reason that the thickness difference is 3 angstroms."
            },
            {
                "question_type": "Application/Performance",
                "question": "Does the linear regime indicate suitability for atomic-scale thickness control?",
                "answer_type": "Yes/No",
                "answer": "Yes"
            },
            {
                "question_type": "Comparative/Trend",
                "question": "How does the etch profile observed in the full ALE cycle [subfigure (c)] compare to the \"spontaneous etching\" tests in subfigures (a) and (b)?",
                "answer_type": "Paragraph",
                "answer": "In subfigure (c), the film thickness exhibits a continuous, linear decrease with a constant negative slope, characteristic of a controlled layer-by-layer etching process. In contrast, subfigures (a) and (b) show saturation behavior where the thickness stabilizes (plateaus) after an initial change. This comparison highlights that the linear removal of material is exclusive to the cyclic alternation of the two reactants."
            },
            {
                "question_type": "Application/Performance",
                "question": "What is the Etch Per Cycle (EPC) rate calculated from the slope of the linear fit in subfigure (c)?",
                "answer_type": "Factoid",
                "answer": "The Etch Per Cycle (EPC) is 3.1 \u00c5/cycle."
            },
            {
                "question_type": "Process-Oriented",
                "question": "Does the inset show the step between half-cycle A and half-cycle B magnified?",
                "answer_type": "Yes/No",
                "answer": "Yes"
            },
            {
                "question_type": "Structure-Property",
                "question": "According to the inset, what specific thickness anomaly occurs at the transition point (30 cycles), and what is the magnitude of this change?",
                "answer_type": "Factoid",
                "answer": "At 30 cycles, there is a distinct step-change where the thickness drops from 207 \u00c5 to 204 \u00c5 (a reduction of 3 \u00c5), marking the transition between the SF\u2086 plasma-only phase and the TMA/SF\u2086 gas phase."
            },
            {
                "question_type": "Process-Oriented",
                "question": "What happens after SF6 cycles?",
                "answer_type": "Factoid",
                "answer": "Al2O3 is resistant to spontaneous etching by SF6 plasma, with etching observed only when alternating between SF6 plasma and TMA doses."
            },
            {
                "question_type": "Comparative/Trend",
                "question": "How do we know TMA dose is self-limiting?",
                "answer_type": "Paragraph",
                "answer": "The exposure of Al2O3 to multiple SF6 plasma pulses without dosing TMA (half-cycle A) causes an initial 1A\u02da increase in film thickness, which corresponds to the formation of a thin fluorinated surface layer. When subsequently exposing the substrate to TMA pulses (b), the thickness initially decreases by 3A\u02da  , and this is attributed to the removal of the modified AlF3 surface layer. After the initial 3A\u02da of etching, the film thickness remains constant during further TMA doses, confirming that the TMA exposure is self-limiting."
            }
        ],
        "a": [
            {
                "question_type": "Process-Oriented",
                "question": "Which are the main steps shown in the figure?",
                "answer_type": "Factoid",
                "answer": "First, the substrates were exposed to 30 pulses of SF6 plasma (Half-cycle A), followed by 30 pulses of TMA (half-cycle B), and finally 50 ALE cycles (SF6 plasma + TMA dose)."
            },
            {
                "question_type": "Structure-Property",
                "question": "Which reactant exhibits a slight increase in the film thickness?",
                "answer_type": "Factoid",
                "answer": "The exposure to SF6 plasma, which is related to the formation of a thin fluorinated layer."
            },
            {
                "question_type": "Application/Performance",
                "question": "How does  the film thickness change over the course of the full ALE cycle?",
                "answer_type": "Factoid",
                "answer": "The film thickness is decreasing with an etch rate of 3.1 \u00c5 per cycle."
            },
            {
                "question_type": "Process-Oriented",
                "question": "How can the EPC be determined?",
                "answer_type": "Paragraph",
                "answer": "By performing a linear fit in the last section of the graph and taking the slope."
            },
            {
                "question_type": "Process-Oriented",
                "question": "Is the synergy high for this process?",
                "answer_type": "Paragraph",
                "answer": "Synergy is high if one of the two doses on there own do not etch. This seems the case so the synergy is high."
            },
            {
                "question_type": "Application/Performance",
                "question": "How long would it take to etch 12 nm?",
                "answer_type": "Paragraph",
                "answer": "12 nm, or 120 angstrom would require 39 cycles."
            },
            {
                "question_type": "Process-Oriented",
                "question": "Why does repeated SF\u2086 plasma exposure not reduce film thickness?",
                "answer_type": "Paragraph",
                "answer": "The constant thickness indicates that fluorination alone does not cause spontaneous material removal. The fluorinated Al\u2082O\u2083 surface is chemically stable under these conditions and does not desorb volatile species by itself. This confirms that SF\u2086 plasma acts only as a surface activation step rather than an etching step."
            },
            {
                "question_type": "Comparative/Trend",
                "question": "What surface characteristic is demonstrated by the unchanged thickness during SF\u2086 plasma exposure?",
                "answer_type": "Factoid",
                "answer": "High thermal and chemical stability of the fluorinated surface."
            },
            {
                "question_type": "Structure-Property",
                "question": "What surface property, clearly demonstrated in panel (a), is essential for damage-free, self-limited thermal ALE of Al\u2082O\u2083?",
                "answer_type": "Paragraph",
                "answer": "The complete absence of thickness change during prolonged SF\u2086 plasma exposure proves that the fluorinated surface is highly stable against thermal decomposition and ion-induced damage. This thermal and chemical robustness means that no unintended etching or roughening occurs during the activation step, preserving atomic-scale smoothness. It is precisely this stable-yet-reactive fluorine-terminated surface that allows the subsequent TMA step to selectively and completely remove exactly one monolayer per cycle without over-etching."
            },
            {
                "question_type": "Process-Oriented",
                "question": "What does the behavior of the film thickness in regions (a) and (b) indicate about the interactions of the individual reactants (SF\u2086 plasma and TMA) with the Al\u2082O\u2083 surface?",
                "answer_type": "Paragraph",
                "answer": "The data in region (a) shows that exposure to SF\u2086 plasma alone results in a slight mass gain (thickness increase) due to surface fluorination but does not cause continuous etching. Similarly, region (b) shows that after the removal of the fluorinated layer, prolonged exposure to TMA does not result in further thickness loss. Together, these results demonstrate that neither reactant can spontaneously etch the bulk material on its own; etching only occurs through the synergistic, sequential application of both reactants."
            },
            {
                "question_type": "Structure-Property",
                "question": "What chemical transformation causes the initial ~1 \u00c5 thickness increase observed in subfigure (a)?",
                "answer_type": "Factoid",
                "answer": "The thickness increase is attributed to the fluorination of the Al\u2082O\u2083 surface, forming a lower-density AlF\u2083 (or AlO\u2093F\u1d67) layer, which involves a volume expansion compared to the original oxide."
            },
            {
                "question_type": "Process-Oriented",
                "question": "List the specific operating conditions for the three distinct processing regimes (a, b, and c) depicted in the line chart.",
                "answer_type": "List",
                "answer": "Half-cycle A (0\u201330 cycles): Exposure to 5 seconds of SF\u2086 plasma without any TMA dose.\n\nHalf-cycle B (30\u201360 cycles): Dosing with 0.5 seconds of TMA and SF\u2086 gas without striking a plasma.\n\nFull ALE Cycle (60\u2013110 cycles): Alternating exposures of SF\u2086 plasma and TMA doses."
            },
            {
                "question_type": "Comparative/Trend",
                "question": "Contrast the film thickness behavior observed during the \"Half-cycles\" (A and B) with the behavior observed during the \"Full ALE cycles\" (c).",
                "answer_type": "Paragraph",
                "answer": "During the Half-cycles (A and B), the film thickness remains largely static (staying at approximately 200\u2013207 \u00c5), indicating that the individual components alone do not sustain etching. In contrast, the Full ALE cycles (c) exhibit a linear decrease in thickness, demonstrating that the combination of both steps is required to achieve a continuous etch rate (specifically 3.1 \u00c5 per cycle)."
            },
            {
                "question_type": "Application/Performance",
                "question": "Does the data in region (c) support the use of this process for applications requiring precise, time-based depth control?",
                "answer_type": "Paragraph",
                "answer": "Yes. The image clearly shows a linear relationship between the etch depth and the number of cycles with a specific rate of 3.1 \u00c5 per cycle. This linearity implies that manufacturers can precisely calculate the total etch depth simply by counting cycles, which is ideal for high-precision semiconductor fabrication."
            },
            {
                "question_type": "Process-Oriented",
                "question": "Is the ALE process linear?",
                "answer_type": "Factoid",
                "answer": "Alternating pulses of SF6 plasma and TMA show a linear dependence between the number of cycles and etch depth of the Al2O3 film (c)."
            },
            {
                "question_type": "Process-Oriented",
                "question": "What is the starting thickness of the Al2O3 film?",
                "answer_type": "Factoid",
                "answer": "Around 207 \u00c5."
            },
            {
                "question_type": "Process-Oriented",
                "question": "How many half cycles of SF6 and TMA exposure were performed?",
                "answer_type": "Factoid",
                "answer": "30 for both."
            },
            {
                "question_type": "Comparative/Trend",
                "question": "At what rate was the material etched during the full ALE cycles?",
                "answer_type": "Factoid",
                "answer": "At a rate of 3.1 \u00c5 per cycle."
            },
            {
                "question_type": "Process-Oriented",
                "question": "Why was this particular experiment performed and what information was obtained?",
                "answer_type": "Paragraph",
                "answer": "A key requirement for ALE is that etching should only occur if the substrate is exposed to alternating half-cycles, which is why this experiment was conducted. The figure shows that the SF6 half-cycles did not affect the film thickness. When the substrate was exposed to the TMA half-cycles, a decrease was expected for the first half-cycle as the AlF3 layer formed during SF6 exposure should react with TMA. This was indeed the case and the substrate thickness did not change during the remainder of the TMA half-cycles. The data shown in this figure demonstrate that the process conditions meet this key requirement."
            },
            {
                "question_type": "Comparative/Trend",
                "question": "What does the film-thickness response during the SF\u2086 plasma half-cycle and the TMA half-cycle indicate about whether each step is self-limiting or not?",
                "answer_type": "Paragraph",
                "answer": "The nearly unchanged thickness during both half-cycles indicates that neither the SF\u2086 plasma step nor the TMA step continues to etch (or grow) the film on its own once the surface reaction is complete. This is consistent with self-limited half-reactions. A non-self-limiting process would show a sustained thickness drift during a single half-cycle."
            },
            {
                "question_type": "Comparative/Trend",
                "question": "How does the thickness evolution demonstrate reactant synergy between the SF\u2086 plasma and TMA steps?",
                "answer_type": "Paragraph",
                "answer": "The thickness remains essentially unchanged during the isolated SF\u2086 half-step and the isolated TMA half-step, indicating little net removal from either reactant alone. When the steps are alternated in repeated full cycles, the thickness decreases steadily with cycle number and yields a consistent etch per cycle. This difference shows that net etching is driven by the combined, cyclic chemistry of the two steps (reactant synergy)."
            },
            {
                "question_type": "Comparative/Trend",
                "question": "Is etch rate constant or does it vary during the full-cycle ALE?",
                "answer_type": "Factoid",
                "answer": "Etch rate is constant in the full ALE cycle region."
            },
            {
                "question_type": "Comparative/Trend",
                "question": "Within cycles 0\u201350, after which cycle(s) does the thickness response deviate most from other cycles?",
                "answer_type": "Factoid",
                "answer": "Right after cycle 30 (the transition into the TMA half-cycle)."
            },
            {
                "question_type": "Application/Performance",
                "question": "Which process conditions lead to controlled film thinning?",
                "answer_type": "List",
                "answer": "Alternating SF\u2086 plasma exposure, TMA dosing, ALE cycles combining  half-steps"
            },
            {
                "question_type": "Comparative/Trend",
                "question": "How does film thickness change across the half-cycle and full-cycle processes?",
                "answer_type": "Paragraph",
                "answer": "During the individual half-cycles (SF\u2086 plasma or TMA exposure alone), the film thickness remains constant, indicating no net etching. In contrast, when the two steps are combined into a full ALE cycle, the film thickness decreases linearly with cycle number"
            },
            {
                "question_type": "Process-Oriented",
                "question": "What is the etch rate during the full ALE cycle?",
                "answer_type": "Factoid",
                "answer": "Approximately 3.1 \u00c5 per cycle."
            },
            {
                "question_type": "Comparative/Trend",
                "question": "How does the etch depth change when alternating SF6 plasma and TMA doses compared to individual half-cycles?",
                "answer_type": "Factoid",
                "answer": "Alternating SF6 plasma and TMA doses (full ALE cycles) result in a linear decrease of film thickness with cycle number, at an etch rate of approximately 3.1 \u00c5 per cycle, which is more systematic than the isolated changes in half-cycle A or B."
            },
            {
                "question_type": "Structure-Property",
                "question": "What mechanistic insight can be inferred from the thickness changes observed in Figures a and b?",
                "answer_type": "List",
                "answer": "SF6 plasma exposure creates a thin fluorinated surface layer (thickness increase), TMA dosing removes the fluorinated layer (thickness decrease), The self-limiting behavior of TMA indicates controlled surface reactions, The synergy of alternating cycles ensures consistent ALE etching"
            },
            {
                "question_type": "Application/Performance",
                "question": "How efficient is the ALE process in etching Al2O3 based on the observed film thickness changes?",
                "answer_type": "Paragraph",
                "answer": "The ALE process is highly efficient, as indicated by the linear decrease in film thickness during alternating SF6 plasma and TMA cycles, yielding an etch rate of approximately 3.1 \u00c5 per cycle. The initial thickness changes during individual half-cycles demonstrate controlled surface reactions, with the SF6 plasma forming a fluorinated layer and TMA removing it. The calculated ALE synergy of 99.9% confirms that the process reliably etches Al2O3 with precise control over material removal."
            },
            {
                "question_type": "Process-Oriented",
                "question": "Does the thickness change differently during SF6 plasma exposure and TMA dosing?",
                "answer_type": "Paragraph",
                "answer": "Yes. During SF6 plasma exposure (half-cycle A), the film thickness slightly increases due to the formation of a thin fluorinated surface layer. During TMA dosing (half-cycle B), the thickness decreases initially as the fluorinated layer is removed and then remains constant, confirming self-limiting behavior."
            },
            {
                "question_type": "Structure-Property",
                "question": "Does either half-cycle alone produce measurable film thinning?",
                "answer_type": "Yes/No",
                "answer": "Yes"
            }
        ]
    },
    "bbox": {
        "a": {
            "x": 0,
            "y": 0,
            "width": 583,
            "height": 447
        }
    }
}

File: data/alde-imageminer/test/atomic-layer-etching/experimental-usecase/12/images/fig_4.json
{
    "sample_id": "atomic-layer-etching/experimental-usecase/12/fig_4",
    "classification": {
        "a": "multiple line chart"
    },
    "summarization": {
        "a": "Etch per cycle increases with substrate temperature for all reported thermal ALE chemistries, with the SF\u2086 plasma/TMA process showing the strongest activation. This work reaches ~1.8 \u00c5/cycle at 200 \u00b0C and increases to ~3.5 \u00c5/cycle at 300 \u00b0C, exceeding all HF/TMA literature values. The highest reported HF/TMA result (Cano et al.) reaches ~2.5 \u00c5/cycle at 300 \u00b0C, while other studies remain at or below ~1 \u00c5/cycle. The comparison highlights a clear performance advantage of plasma-assisted fluorination."
    },
    "data_extraction": {
      "a": "| Substrate Temperature (\u00b0C) | This work (SF\u2086/TMA) | Canon HF/TMA | Cheng HF/TMA | Lee HF/TMA | Zyvox HF/TMA |\n| --- | --- | --- | --- | --- | --- |\n| 150 | ~0.2 | ~0.0 | ~0.0 | ~0.0 | ~0.0 |\n| 200 | ~1.2 | ~0.6 | ~0.4 | ~0.3 | ~0.2 |\n| 250 | ~2.7 | ~1.5 | ~0.9 | ~0.7 | ~0.6 |\n| 300 | ~3.5 | ~2.2 | ~1.3 | ~1.1 | ~1.0 |"
    },
    "vqa": {
        "a": [
            {
                "question_type": "Process-Oriented",
                "question": "Which type of processes are compared in the figure?",
                "answer_type": "Factoid",
                "answer": "Thermal HF/TMA process and SF6 plasma/TMA process."
            },
            {
                "question_type": "Comparative/Trend",
                "question": "Which work shows the highest etch rate at each substrate temperature?",
                "answer_type": "Factoid",
                "answer": "The current work with SF6/TMA."
            },
            {
                "question_type": "Structure-Property",
                "question": "Which substrate temperature results in the highest etch rate per cycle?",
                "answer_type": "Factoid",
                "answer": "Approximately 275 \u00b0C."
            },
            {
                "question_type": "Application/Performance",
                "question": "How does the substrate temperature affect the etch per cycle?",
                "answer_type": "Factoid",
                "answer": "The etch per cycle increases as the substrate temperature gets higher."
            },
            {
                "question_type": "Comparative/Trend",
                "question": "What is the affect of increasing temperature on the EPC?",
                "answer_type": "Paragraph",
                "answer": "For increasing temperature, regardless of the chemistry, the EPC increases."
            },
            {
                "question_type": "Comparative/Trend",
                "question": "What could be a reason for the very different literature results?",
                "answer_type": "Paragraph",
                "answer": "It could be that different types of AlOx are etched. It is known that deposition method of the substrate can have an impact on etch rate."
            },
            {
                "question_type": "Application/Performance",
                "question": "Which researcher has shown deposition with the given chemistries?",
                "answer_type": "Paragraph",
                "answer": "Zywotko has shown that there is deposition of 0.5 angstrom/cycle at 250 degrees celcius."
            },
            {
                "question_type": "Process-Oriented",
                "question": "For the SF6/TMA process, what etch rate is achieved at 250 degrees celcius?",
                "answer_type": "Factoid",
                "answer": "at 250 degrees celcius an etch rate of 3 angstrom/cycle is achieved."
            },
            {
                "question_type": "Process-Oriented",
                "question": "How does the temperature dependence of EPC for the SF\u2086 plasma/TMA process developed in this work compare to the best previous HF/TMA result (Cano et al.)?",
                "answer_type": "Paragraph",
                "answer": "The SF\u2086 plasma/TMA process shows much stronger temperature activation than HF/TMA chemistries. At 250 \u00b0C it already matches or exceeds the highest HF/TMA values reported at 300 \u00b0C, and at 300 \u00b0C it reaches ~3.5 \u00c5/cycle. This indicates that plasma-assisted fluorination produces a more reactive surface for ligand exchange with TMA."
            },
            {
                "question_type": "Comparative/Trend",
                "question": "Across all reported thermal ALE processes at 300 \u00b0C, which chemistry delivers the highest etch per cycle and by what margin?",
                "answer_type": "Factoid",
                "answer": "SF\u2086 plasma/TMA (this work), at ~3.5 \u00c5/cycle."
            },
            {
                "question_type": "Structure-Property",
                "question": "What surface characteristic enabled by SF\u2086 plasma (instead of HF gas) is primarily responsible for the record-high 3.5 \u00c5/cycle at 300 \u00b0C?",
                "answer_type": "Paragraph",
                "answer": "SF\u2086 plasma produces a higher density of reactive fluorinated sites than HF gas exposure. The presence of energetic fluorine species increases fluorine coverage and accessibility at the surface, which enhances the efficiency of TMA-driven ligand exchange. This results in greater material removal per cycle at elevated temperature."
            },
            {
                "question_type": "Application/Performance",
                "question": "Does this work present the highest thermal (non-ion-enhanced) etch rate for Al\u2082O\u2083 atomic layer etching reported in the literature?",
                "answer_type": "Yes/No",
                "answer": "Yes"
            },
            {
                "question_type": "Comparative/Trend",
                "question": "How does the Etch Per Cycle (EPC) of the SF\u2086 plasma ALE process compare to the conventional thermal HF/TMA processes shown in the figure?",
                "answer_type": "Paragraph",
                "answer": "The SF\u2086 plasma ALE process (green squares) exhibits a significantly higher EPC compared to all the thermal HF/TMA processes (dashed lines) across the measured temperature range. For example, at 250 \u00b0C, the plasma process achieves an EPC of nearly 3.0 \u00c5/cycle, whereas the thermal processes range from approximately 0.1 to 2.3 \u00c5/cycle. Additionally, the plasma process maintains viable etch rates at lower temperatures where some thermal processes are inactive or show negligible rates."
            },
            {
                "question_type": "Process-Oriented",
                "question": "What trend is observed regarding the relationship between substrate temperature and etch rate for the SF\u2086/TMA process?",
                "answer_type": "Paragraph",
                "answer": "The etch rate acts as a strong function of the substrate temperature, increasing steeply as the temperature rises. The EPC grows from approximately 0.2 \u00c5/cycle at 155 \u00b0C to 3.4 \u00c5/cycle at 285 \u00b0C. The data point at 140 \u00b0C lies slightly below zero, indicating a transition from etching to deposition (ALD mode) at very low temperatures."
            },
            {
                "question_type": "Application/Performance",
                "question": "Based on the temperature data, what is a key advantage of using the SF\u2086 plasma process over thermal HF approaches for temperature-sensitive substrates?",
                "answer_type": "Paragraph",
                "answer": "A key advantage is the ability to achieve significant etching at lower processing temperatures. The figure shows that the plasma process delivers an etch rate of 0.8 \u00c5/cycle at 185 \u00b0C, a temperature where thermal kinetics typically limit the reaction rate for HF-based processes. This makes the plasma variant suitable for substrates that cannot withstand the higher thermal budgets required for efficient thermal ALE."
            },
            {
                "question_type": "Process-Oriented",
                "question": "At approximately what temperature does the SF\u2086/TMA process transition from an etching regime (positive EPC) to a deposition regime (negative or zero EPC)?",
                "answer_type": "Factoid",
                "answer": "The transition occurs around 140 \u00b0C, as indicated by the data point at 140 \u00b0C showing a slightly negative value (net deposition) and the point at 155 \u00b0C showing a positive etch rate."
            },
            {
                "question_type": "Process-Oriented",
                "question": "List the two distinct chemical reactant combinations being compared in this study for atomic layer etching (ALE).",
                "answer_type": "List",
                "answer": "SF\u2086 plasma / TMA: The chemistry utilized in \"This work\" (Green square trace).\n\nThermal HF / TMA: The standard chemistry cited from literature sources (Cano, Hennessy, Lee, Zywotko)."
            },
            {
                "question_type": "Comparative/Trend",
                "question": "In the temperature range of 200\u00b0C to 300\u00b0C, how does the Etch Per Cycle (EPC) performance of the proposed SF\u2086/TMA process compare to the majority of the HF/TMA literature data?",
                "answer_type": "Paragraph",
                "answer": "The SF\u2086/TMA process exhibits a significantly higher etch rate compared to the HF/TMA processes. While the HF/TMA data (excluding Cano) generally remains below 1.5 \u00c5/cycle, the SF\u2086/TMA process rapidly climbs from ~2.0 \u00c5/cycle to >3.0 \u00c5/cycle in this temperature window."
            },
            {
                "question_type": "Structure-Property",
                "question": "The SF\u2086 plasma/TMA process maintains a high, stable EPC (~3 \u00c5/cycle) from 200\u00b0C to 300\u00b0C. What does this temperature independence imply about the nature of the rate-limiting surface reaction?",
                "answer_type": "Factoid",
                "answer": "It implies the etch rate is limited by a plasma-driven surface reaction with low activation energy, not by a thermally activated step like precursor decomposition or ligand desorption."
            },
            {
                "question_type": "Application/Performance",
                "question": "For integrating Al\u2082O\u2083 ALE into the fabrication of advanced 3D NAND or DRAM memory chips, why would the SF\u2086 plasma/TMA process (this work) be the preferred choice over the thermal HF/TMA routes?",
                "answer_type": "Paragraph",
                "answer": "Modern memory chips contain temperature-sensitive materials (e.g., metals, organics) that cannot withstand the >275\u00b0C required for thermal HF/TMA etching. The SF\u2086 plasma/TMA process achieves the necessary etch rate at ~200\u00b0C, compatible with these thermal constraints. Furthermore, the wide temperature window (200-300\u00b0C) offers robust process control across a wafer, which is critical for the high-aspect-ratio structures in 3D memory."
            },
            {
                "question_type": "Comparative/Trend",
                "question": "Can the substrate temperature values from the literature deviate ?",
                "answer_type": "Paragraph",
                "answer": "Yes, depending on the reactor and process conditions used."
            },
            {
                "question_type": "Process-Oriented",
                "question": "What parameters determine etching?",
                "answer_type": "Paragraph",
                "answer": "In previous work, ALD of AlF3 was observed to proceed in the wide temperature range of 50\u2013300 \u00b0C when using a short 10 ms TMA dose.This suggests\nthat not only the temperature but also exposure to the precursor determines whether deposition or etching occurs."
            },
            {
                "question_type": "Process-Oriented",
                "question": "How does plasma ALE differ from thermal ALE?",
                "answer_type": "Factoid",
                "answer": "In comparison to thermal ALE, the plasma ALE process exhibits a higher etch per cycle (EPC) over the entire temperature range investigated\nhere."
            },
            {
                "question_type": "Process-Oriented",
                "question": "What causes increased etching with plasma ALE?",
                "answer_type": "Paragraph",
                "answer": "A significant etch rate of 0.8A\u02da /cycle was already observed at a relatively low temperature of 185 \u00b0C, highlighting one of the benefits of using a plasma process. It is thought that the fluorine radicals provided by the plasma allow for higher etch rates as a thicker fluorinated surface region is formed as compared to when using HF."
            },
            {
                "question_type": "Process-Oriented",
                "question": "What is the EPC value at the highest substrate temperature studied (285 \u00b0C)?",
                "answer_type": "Factoid",
                "answer": "3.4 \u00c5."
            },
            {
                "question_type": "Process-Oriented",
                "question": "At what substrate temperature does the EPC become negative for this work, indicating a transition to ALD?",
                "answer_type": "Factoid",
                "answer": "140 \u00b0C."
            },
            {
                "question_type": "Comparative/Trend",
                "question": "How does the EPC of the plasma ALE process compare with the thermal HF/TMA ALE process over the studied temperature range?",
                "answer_type": "Factoid",
                "answer": "The plasma ALE process shows a higher EPC at all temperatures."
            },
            {
                "question_type": "Process-Oriented",
                "question": "What process parameter, besides temperature, affects whether the SF6/TMA sequence results in ALD or ALE?",
                "answer_type": "Factoid",
                "answer": "The TMA exposure dose, which resulted in AlF3 ALD for exposure times of 10 ms."
            },
            {
                "question_type": "Comparative/Trend",
                "question": "For a temperature-sensitive substrate, which etch route is more suitable: SF\u2086 plasma/TMA or thermal HF/TM? Why?",
                "answer_type": "Paragraph",
                "answer": "The plot shows that SF\u2086 plasma/TMA  gives the highest EPC at a given substrate temperature compared with the HF/TMA studies. That means you can achieve the same total etch depth at a lower temperature than with HF/TMA. Based on this trend alone, SF\u2086 plasma/TMA is the better choice for temperature-sensitive substrates."
            },
            {
                "question_type": "Comparative/Trend",
                "question": "At approximately which temperature does ALE/ALD switch occur for plasma etching?",
                "answer_type": "Factoid",
                "answer": "At approximately 150 \u00b0C (EPC crossing 0)."
            },
            {
                "question_type": "Comparative/Trend",
                "question": "Which method (plasma vs thermal etching) achieves the highest etch rate at 250 \u00b0C ?",
                "answer_type": "Factoid",
                "answer": "Plasma etching with SF6/TMA."
            },
            {
                "question_type": "Comparative/Trend",
                "question": "At 300 \u00b0C, which studies report an etch per cycle (EPC), and how do their etch rates rank from highest to lowest?",
                "answer_type": "List",
                "answer": "Cano (HF/TMA): 2.5 \u00c5/cycle, Hennessy (HF/TMA): 1.2 \u00c5/cycle, Lee (HF/TMA): 0.45 \u00c5/cycle"
            },
            {
                "question_type": "Comparative/Trend",
                "question": "How does EPC vary with substrate temperature across different ALE processes?",
                "answer_type": "Paragraph",
                "answer": "EPC increases with substrate temperature for all reported processes. The SF\u2086 plasma/TMA process shows a steeper increase and higher EPC values compared to thermal HF/TMA processes reported in the literature, particularly above 200 \u00b0C"
            },
            {
                "question_type": "Process-Oriented",
                "question": "Which process yields the highest EPC at a given temperature?",
                "answer_type": "Factoid",
                "answer": "The SF\u2086 plasma/TMA process reported in this work."
            },
            {
                "question_type": "Structure-Property",
                "question": "Why might substrate temperatures differ between this work and the literature?",
                "answer_type": "Factoid",
                "answer": "Temperatures in this work are measured in situ, while literature values are reported set points that may vary with reactor design and process conditions."
            },
            {
                "question_type": "Application/Performance",
                "question": "What advantages are demonstrated by the plasma-based ALE process?",
                "answer_type": "List",
                "answer": "Higher EPC, Stronger T-dependence, Better efficiency vs. thermal ALE"
            },
            {
                "question_type": "Comparative/Trend",
                "question": "Does the plasma-assisted ALE process achieve higher etch rates compared to thermal HF/TMA processes across the same temperature range?",
                "answer_type": "Paragraph",
                "answer": "Yes. The plasma-assisted ALE process consistently shows higher EPC than reported thermal HF/TMA processes for the entire temperature range studied."
            },
            {
                "question_type": "Structure-Property",
                "question": "What is observed at low substrate temperatures regarding the etching behavior of Al2O3 films?",
                "answer_type": "Factoid",
                "answer": "At low substrate temperatures (~140\u202f\u00b0C), the EPC is negative, indicating a transition from etching to deposition, which reflects ALD-like behavior."
            },
            {
                "question_type": "Application/Performance",
                "question": "Why is the plasma-assisted ALE process advantageous for etching in 3D structures?",
                "answer_type": "List",
                "answer": "Achieves higher etch rates even at relatively low temperatures, Ensures isotropic etching suitable for high aspect ratio 3D trenches, Allows precise control of film removal per cycle through temperature and pulse adjustments"
            },
            {
                "question_type": "Process-Oriented",
                "question": "How does the substrate temperature influence the etch per cycle (EPC) in the SF6 plasma/TMA process?",
                "answer_type": "Paragraph",
                "answer": "Increasing the substrate temperature increases the EPC. At low temperatures (~140\u202f\u00b0C), the EPC is slightly negative, indicating deposition-like behavior typical of ALD. As the temperature rises, the EPC increases steadily, reaching ~3.4\u202f\u00c5/cycle at 285\u202f\u00b0C, showing that higher substrate temperatures enhance etching efficiency in the plasma-assisted ALE process."
            }
        ]
    },
    "bbox": {
        "a": {
            "x": 0,
            "y": 0,
            "width": 598,
            "height": 450
        }
    }
}
