Repository: sciknoworg/sci-imageminer

## Project Overview  

**Sci-ImageMiner** is an annotation project on figures from **atomic layer deposition (ALD)** and **atomic layer etching (ALE)**, situated within the broader field of materials science and engineering. Within each of these categories, the data is further organized into the sub-categories **experimental-usecase** and **simulation-usecase**.

It aims to host gold-standard annotations for chart classification, data extraction, summarization, and question answering—providing both pilot and full-phase data to support multimodal AI research in scientific image understanding.

File: data/alde-imageminer/test/atomic-layer-etching/experimental-usecase/18/images/fig_4.json
{
    "sample_id": "atomic-layer-etching/experimental-usecase/18/fig_4",
    "classification": {
        "a": "reaction scheme",
        "b": "reaction scheme"
    },
    "summarization": {
        "a": "The figures illustrate a two-step process involving the removal of SnF ligands through ligand exchange",
        "b": "The figure shows the subsequent fluorination of Al2O3 surface."
    },
    "data_extraction": {
      "a": "| Description | Reactants/Conditions | Products/Surface State |\n| --- | --- | --- |\n| Removal step: Ligand Exchange | Surface: Al\u2082O\u2083 with Al\u2013F species; Sn precursor (O\u2013Sn\u2013O ligand) | Sn species bonded to surface; Al\u2013F partially removed |\n| Reaction | O\u2013Sn\u2013O ligand exchanges with Al\u2013F groups | Formation of O\u2013SnF species on surface |",
      "b": "| Description | Reactants/Conditions | Products/Surface State |\n| --- | --- | --- |\n| Modification Step: Fluorination | Surface: Al\u2082O\u2083 with Sn species; HF introduced | Surface becomes fluorinated (Al\u2013F groups restored); H\u2082O byproduct |\n| Reaction | HF reacts with Sn species | Sn removed; Al\u2013F coverage increased |"
    },
    "vqa": {
        "a": [
            {
                "question_type": "Process-Oriented",
                "question": "What are the proposed reactions by the schematic?",
                "answer_type": "Paragraph",
                "answer": "Proposed reaction mechanism for Al2O3 ALE shows\n (a)Sn(acac)2 reaction \n(b) HF reaction"
            },
            {
                "question_type": "Comparative/Trend",
                "question": "What is a widely studies ALE process?",
                "answer_type": "Factoid",
                "answer": "One of the widely studied implementations of thermal isotropic ALE at constant wafer temperature is etching of Al2O3 with alternating HF (for instance in the form of HF-pyridine) and Sn (acac)2 gases."
            }
        ],
        "b": [
            {
                "question_type": "Process-Oriented",
                "question": "Does a  successful modification step work by adding reactive sites to which the reactants can easily bond to in the removal step?",
                "answer_type": "Yes/No",
                "answer": "Yes"
            },
            {
                "question_type": "Process-Oriented",
                "question": "How does ALE of Al2O3 work with HF and Sn(acac)2?",
                "answer_type": "Paragraph",
                "answer": "The metal oxide surface is converted into metal fluoride by HF in the modification step. The removal of aluminum atoms follows via a ligand-exchange reaction. Sn(acac)2 exchanges its acac ligands with the fluorine at the AlF3\nsurface. This results in the formation of volatile SnF(acac) and Al (acac)3 reaction products. The term \u201cligand-exchange\u201d comes from this reaction mechanism. Modification and removal steps require two sequential or parallel surface reactions to convert Al2O3 first into AlF3 and then into Al(acac)3."
            }
        ]
    },
    "bbox": {
        "a": {
            "x": 4,
            "y": 5,
            "width": 332,
            "height": 507
        },
        "b": {
            "x": 399,
            "y": 14,
            "width": 280,
            "height": 502
        }
    }
}

File: data/alde-imageminer/test/atomic-layer-etching/experimental-usecase/18/images/fig_6.json
{
    "sample_id": "atomic-layer-etching/experimental-usecase/18/fig_6",
    "classification": {
        "a": "conceptual diagram"
    },
    "summarization": {
        "a": "The diagram illustrates different types of ALE (Atomic Layer Etching) classified  based on directionality of modification and removal steps, which can be isotropic or directional."
    },
    "data_extraction": {
      "a": "| Removal Step | Modification Step | Modification Type | Removal Type | ALE Classification |\n| --- | --- | --- | --- | --- |\n| Isotropic | Isotropic | Isotropic ALE - Modification | Isotropic ALE - Removal | Isotropic ALE |\n| Isotropic | Directional | Directional ALE - Modification | Isotropic ALE - Removal | Directional ALE |\n| Directional | Isotropic | Isotropic ALE - Modification | Directional ALE - Removal | Directional ALE |\n| Directional | Directional | Directional ALE - Modification | Directional ALE - Removal | Directional ALE |"
    },
    "vqa": {
        "a": [
            {
                "question_type": "Process-Oriented",
                "question": "What are other ways the ALE process can be classified by?",
                "answer_type": "List",
                "answer": "1. Classification of thermal ALE processes by material\n, 2. Classification of modification steps\n, 3. Classification of removal steps\n, 4. Classification by the nature of self-limitation"
            },
            {
                "question_type": "Process-Oriented",
                "question": "On the classification based on directionality, are there multiple ways to achieve directional ALE ?",
                "answer_type": "Factoid",
                "answer": "Yes. 3 ways"
            },
            {
                "question_type": "Process-Oriented",
                "question": "How selective is isotropic ALE?",
                "answer_type": "Paragraph",
                "answer": "Thermal isotropic ALE chemistry is characterized by high etch selectivities between materials if the right precursors are chosen, because only thermal energies are involved, . For example, metal oxides such as alumina or hafnia may be etched with  selectivities greater than 1000 with respect to other materials used in chip design such as silicon, silicon oxide, or nitride. This ability allows for a residue-less removal of certain materials, even in hard-to-reach places inside high-aspect-ratio structures without any erosion of the surfaces or even sharp corners and edges of these materials"
            },
            {
                "question_type": "Process-Oriented",
                "question": "Can directional ALE achieve self-limitation?",
                "answer_type": "Paragraph",
                "answer": "In comparison to thermal isotropic ALE, directional ALE uses ions to remove the modified layer. This etching process operates very close to the sputtering thresholds of the modified and bulk materials. The ion energy is adjusted to allow sputtering of the modified layer but not the bulk material. In that way, self-limitation of the removal step is achieved. In reality, the sputtering threshold of the two materials may be too close together to achieve perfect self-limitation."
            }
        ]
    },
    "bbox": {
        "a": {
            "x": 7,
            "y": 1,
            "width": 1063,
            "height": 653
        }
    }
}

File: data/alde-imageminer/test/atomic-layer-etching/experimental-usecase/18/images/fig_7.json
{
    "sample_id": "atomic-layer-etching/experimental-usecase/18/fig_7",
    "classification": {
        "a": "conceptual diagram"
    },
    "summarization": {
        "a": "The series of image illustrate the formation of horizontal devices using a 3D Vertical integration scheme with ALE and ALD processes."
    },
    "data_extraction": {
      "a": "| Number of Steps | Process |\n| --- | --- |\n| Step 1 | RIE |\n| Step 2 | ALE |\n| Step 3 | ALD |\n| Step 4 | ALE |\n| Step 5 | Metal fill |"
    },
    "vqa": {
        "a": [
            {
                "question_type": "Process-Oriented",
                "question": "Does the figure only represent a hypothetical simplified integration flow for a RERAM memory?",
                "answer_type": "Yes/No",
                "answer": "Yes"
            },
            {
                "question_type": "Process-Oriented",
                "question": "What does reactive ion etching (RIE) do?",
                "answer_type": "Factoid",
                "answer": "The stack of alternating dielectric and metal layers is etched using reactive ion etching to form holes. The first panel in the schematic shows the same."
            },
            {
                "question_type": "Structure-Property",
                "question": "Why does the thickness of the ALD layer need to be twice the thickness of the dielectric film?",
                "answer_type": "Paragraph",
                "answer": "The dielectric materials can, for instance, be SiO2 with TiN being the metal. The TiN layer can  be recessed with thermal ALE selectively and with excellent control of the recess depth. The memory material, for instance, TiOx or TaOx, is deposited into the vertical hole and the recessed areas using ALD. The thickness of the ALD layer must be at least twice the thickness of the recessed dielectric film to ensure that the recesses are completely filled."
            },
            {
                "question_type": "Application/Performance",
                "question": "How is the device used in application?",
                "answer_type": "Paragraph",
                "answer": "The resulting memory cell is located at the cross sections of the horizontal TiN plates and the vertical TiN columns. They form so-called memory arrays, which are connected to control circuits next to or under the memory array via metal connections. Other implementations have the memory device at the crossing of metal lines rather than at the intersections of plates and columns."
            }
        ]
    },
    "bbox": {
        "a": {
            "x": 3,
            "y": 2,
            "width": 674,
            "height": 348
        }
    }
}

File: data/alde-imageminer/test/atomic-layer-etching/experimental-usecase/20/images/figure_1.json
{
    "sample_id": "atomic-layer-etching/experimental-usecase/20/figure_1",
    "classification": {
        "a": "multi spectra chart"
    },
    "summarization": {
        "a": "The figure displays the absorbance spectra of AlN ALD samples prepared using TDMAA & NH\u2083 at 400\u00b0C, with varying cycles (40, 80, 120, and 160)."
    },
    "data_extraction": {
      "a": "| Wavenumber (cm-\u00b9) | 160 cycles | 120 cycles | 80 cycles | 40 cycles |\n| --- | --- | --- | --- | --- |\n| 1400 | - | - | - | - |\n| 1200 | - | - | - | - |\n| 1000 | peak at 1880 cm-1 | peak at 1880 cm-1 | peak at 1880 cm-1 | peak at 1880 cm-1 |\n| 800 | - | - | - | - |\n| 600 | peak at 645 cm-1 | peak at 645 cm-1 | peak at 645 cm-1 | peak at 645 cm-1 |\n| 400 | - | - | - | - |"
    },
    "vqa": {
        "a": [
            {
                "question_type": "Process-Oriented",
                "question": "How often is the FTIR measured?",
                "answer_type": "Factoid",
                "answer": "After 40 cycles of TDMAA and NH3, then at 80, 120 and 160."
            },
            {
                "question_type": "Comparative/Trend",
                "question": "How does the absorbance intensity change as the number of cycles increases?",
                "answer_type": "Factoid",
                "answer": "As the number of TDMAA and NH3 increases, so does the intensity of the absorption at 645 cm-1."
            },
            {
                "question_type": "Structure-Property",
                "question": "Which curve shows the lowest absorbance intensity?",
                "answer_type": "Factoid",
                "answer": "After 40 cycles of TDMAA and NH3 the peak intensity is the lowest."
            },
            {
                "question_type": "Application/Performance",
                "question": "How does the deposition cycle affect the absorbance intensity?",
                "answer_type": "Factoid",
                "answer": "As the deposition cycle increases, more molecules are deposited onto the surface. Consequently, more molecules can absorb energy at different wavenumber, which increase the peak intensity."
            }
        ]
    },
    "bbox": {
        "a": {
            "x": 4,
            "y": 8,
            "width": 658,
            "height": 536
        }
    }
}

File: data/alde-imageminer/test/atomic-layer-etching/experimental-usecase/20/images/figure_10.json
{
    "sample_id": "atomic-layer-etching/experimental-usecase/20/figure_10",
    "classification": {
        "a": "multi spectra chart",
        "b": "multi spectra chart"
    },
    "summarization": {
        "a": "The figure shows the spectral response of Al-N after XeF2 treatment, with a fitted curve overlaid. Also, Al-N bond is highlighted at 73.6 eV.",
        "b": "The figure shows the spectral response of Al-F after BCl3 treatment, with a fitted curve overlaid. Also, Al-F bond is highlighted at 77.0 eV."
    },
    "data_extraction": {
      "a": "| B. E. (eV) | Counts |\n| --- | --- |\n| 85 | - |\n| 80 | peak at 77 eV, 78 eV |\n| 75 | peak at 74 eV |\n| 70 | peak at 73 eV |",
      "b": "| B. E. (eV) | Counts |\n| --- | --- |\n| 85 | - |\n| 80 | - |\n| 75 | - |\n| 70 | peak at 73 eV |"
    },
    "vqa": {
        "a": [
            {
                "question_type": "Process-Oriented",
                "question": "What information can be obtained from the XPS spectra?",
                "answer_type": "Factoid",
                "answer": "The XPS technique is used to study the chemical state of the Al on the AlN surface during the ALE cycle."
            },
            {
                "question_type": "Comparative/Trend",
                "question": "How does the number of species change after exposure to XeF2 and BCl3?",
                "answer_type": "Factoid",
                "answer": "After XeF2 exposure, 4 species are present on the surface."
            }
        ],
        "b": [
            {
                "question_type": "Structure-Property",
                "question": "Which XPS spectra shows only one species?",
                "answer_type": "Factoid",
                "answer": "The subfigure b, where the AlN peak can be observed at 73.6 eV."
            },
            {
                "question_type": "Application/Performance",
                "question": "What performance advantage can be seen in the figure after BCl3 exposure?",
                "answer_type": "Factoid",
                "answer": "Exposure to BCl3 results in the removal of AlF3 from the surface, leaving only AlN."
            }
        ]
    },
    "bbox": {
        "a": {
            "x": 2,
            "y": 1,
            "width": 658,
            "height": 279
        },
        "b": {
            "x": 1,
            "y": 285,
            "width": 658,
            "height": 308
        }
    }
}

File: data/alde-imageminer/test/atomic-layer-etching/experimental-usecase/20/images/figure_12.json
{
    "sample_id": "atomic-layer-etching/experimental-usecase/20/figure_12",
    "classification": {
        "a": "multiple line chart",
        "b": "multiple line chart"
    },
    "summarization": {
        "a": "The line chart shows the intensity of various ions (BCl\u2083\u207a, BCIF\u2082\u207a, BCl\u2082F\u207a, BF\u2083\u207a) as a function of temperature. The intensity decreases for BCl\u2083\u207a  while it increases for BCIF\u2082\u207a, BCl\u2082F\u207a and BF\u2083\u207a, the latter showing a particularly strong increase.",
        "b": "The line chart displays the intensity of AlCl\u2082\u207a and AlCl\u2083\u207a as a function of temperature. Both intensities increase with temperature, with AlCl\u2082\u207a showing a steeper rise than AlCl\u2083\u207a."
    },
    "data_extraction": {
      "a": "| Temperature (\u00b0C) | BCl\u2083\u207a | BCIF\u2082\u207a | BCl\u2082F\u207a | BF\u2083\u207a |\n| --- | --- | --- | --- | --- |\n| 0 | 200 | 40 | 0 | 0 |\n| 100 | 160 | 40 | 20 | 10 |\n| 200 | 150 | 40 | 20 | 20 |\n| 300 | 80 | 100 | 80 | 100 |\n| 400 | - | - | - | - |",
      "b": "| Temperature (\u00b0C) | AlCl\u2082\u207a | AlCl\u2083\u207a |\n| --- | --- | --- |\n| 0 | 0 | 0 |\n| 100 | 0 | 0 |\n| 200 | 0 | 0 |\n| 300 | 200 | 80 |\n| 400 | - | - |"
    },
    "vqa": {
        "a": [
            {
                "question_type": "Process-Oriented",
                "question": "Where did the boron species come from?",
                "answer_type": "Factoid",
                "answer": "The boron species originate from ligand-exchange reactions."
            },
            {
                "question_type": "Application/Performance",
                "question": "What is the mechanism of the reaction?",
                "answer_type": "Factoid",
                "answer": "This is a ligand-exchange reaction that leads to F/Cl transfer and the formation of Cl in the AlF3 powder."
            }
        ],
        "b": [
            {
                "question_type": "Comparative/Trend",
                "question": "How does the intensity of the AlCl3+ and AlCl2+ peaks change with temperature?",
                "answer_type": "Factoid",
                "answer": "The intensity of both etch products remains constant at 0 mV until 200 \u00b0C. After this point, the peak intensity increases for both products."
            },
            {
                "question_type": "Structure-Property",
                "question": "Which etch product is more favorable?",
                "answer_type": "Factoid",
                "answer": "As can be seen in the subfigure b, the ACl2+ shows a higher peak intensity."
            }
        ]
    },
    "bbox": {
        "a": {
            "x": 3,
            "y": 6,
            "width": 657,
            "height": 244
        },
        "b": {
            "x": 2,
            "y": 254,
            "width": 656,
            "height": 297
        }
    }
}

File: data/alde-imageminer/test/atomic-layer-etching/experimental-usecase/20/images/figure_13.json
{
    "sample_id": "atomic-layer-etching/experimental-usecase/20/figure_13",
    "classification": {
        "a": "line chart"
    },
    "summarization": {
        "a": "The chart shows the decrease in AlN thickness over different number of ALE cycles with XeF\u2082/BCl\u2083/H\u2082O etching at 255\u00b0C, with an etch rate of 0.49 \u00c5/cycle."
    },
    "data_extraction": {
      "a": "| XeF\u2082/BCl\u2083/H\u2082O Cycles | AIN Thickness (\u00c5) |\n| --- | --- |\n| 0 | 2935 |\n| 25 | 2923 |\n| 50 | 2910 |\n| 75 | 2900 |\n| 100 | 2880 |"
    },
    "vqa": {
        "a": [
            {
                "question_type": "Process-Oriented",
                "question": "What are the exposure steps?",
                "answer_type": "Factoid",
                "answer": "First, there is an XeF2 exposure, followed by BCl3 and H2O at 255 \u00b0C."
            },
            {
                "question_type": "Comparative/Trend",
                "question": "How does the cycles affect the AlN thickness?",
                "answer_type": "Factoid",
                "answer": "As the number of XeF2/BCl3/H2O cycles increases at 255 \u00b0C, the film thickness decreases."
            },
            {
                "question_type": "Structure-Property",
                "question": "What film thickness can be achieves after 75 cycles?",
                "answer_type": "Factoid",
                "answer": "An AlN thickness of 2900 \u00c5 can be achieved after 75 cycles."
            },
            {
                "question_type": "Application/Performance",
                "question": "What is the etch rate value?",
                "answer_type": "Factoid",
                "answer": "0.049 \u212b per cycle."
            }
        ]
    },
    "bbox": {
        "a": {
            "x": 4,
            "y": 5,
            "width": 657,
            "height": 550
        }
    }
}

File: data/alde-imageminer/test/atomic-layer-etching/experimental-usecase/20/images/figure_2.json
{
    "sample_id": "atomic-layer-etching/experimental-usecase/20/figure_2",
    "classification": {
        "a": "multi spectra chart"
    },
    "summarization": {
        "a": "The chart displays the absorbance spectra of AlN ALE samples prepared using HF & BCl\u2083 at 350\u00b0C, with different number of cycles."
    },
    "data_extraction": {
      "a": "| Wavenumber (cm-\u00b9) | 1 cycle | 3 cycles | 12 cycles | 15 cycles | 27 cycles |\n| --- | --- | --- | --- | --- | --- |\n| 1400 | - | - | - | - | - |\n| 1200 | - | - | - | - | - |\n| 1000 | - | - | - | - | - |\n| 800 | - | - | - | - | - |\n| 600 | - | peak at 650 | peak at 650 | peak at 650 | peak at 650 |\n| 400 | - | - | - | - | - |"
    },
    "vqa": {
        "a": [
            {
                "question_type": "Process-Oriented",
                "question": "How often is the FTIR measured?",
                "answer_type": "Factoid",
                "answer": "FTIR are measured at least for 1, 3, 12, 15, and 27 ALE cycle with HF and BCl3."
            },
            {
                "question_type": "Comparative/Trend",
                "question": "How does the absorbance intensity change as the number of cycles increases?",
                "answer_type": "Factoid",
                "answer": "As the number of cycles increases, so does the absorbance intensity, reaching more natives values."
            },
            {
                "question_type": "Structure-Property",
                "question": "Which curve shows the lowest absorbance intensity?",
                "answer_type": "Factoid",
                "answer": "After one cycle of HF and BCl3, there is still no peak at 650 cm-1."
            },
            {
                "question_type": "Application/Performance",
                "question": "Why can a slight peak be observed at 1240 cm-1?",
                "answer_type": "Factoid",
                "answer": "It could be caused by some BN formation."
            }
        ]
    },
    "bbox": {
        "a": {
            "x": 0,
            "y": 3,
            "width": 659,
            "height": 441
        }
    }
}

File: data/alde-imageminer/test/atomic-layer-etching/experimental-usecase/20/images/figure_3.json
{
    "sample_id": "atomic-layer-etching/experimental-usecase/20/figure_3",
    "classification": {
        "a": "multi spectra chart"
    },
    "summarization": {
        "a": "The figure displays infrared absorption spectra for two samples labeled as HF-BCl\u2083 and BCl3-HF, at 350\u00b0C during the 10th cycle."
    },
    "data_extraction": {
      "a": "| Wavenumber (cm-\u00b9) | HF-BCl3 | BCl3-HF |\n| --- | --- | --- |\n| 1750 | - | - |\n| 1500 | - | - |\n| 1250 | B-N | B-N |\n| 1000 | - | - |\n| 750 | Al-N | Al-F |\n| 500 | - | Al-F |"
    },
    "vqa": {
        "a": [
            {
                "question_type": "Process-Oriented",
                "question": "What information can be extracted from this FTIR spectra?",
                "answer_type": "Factoid",
                "answer": "Changes that occur ruing each exposure of the reactant can be observed through the vibrational modes at different wavenumber values."
            },
            {
                "question_type": "Comparative/Trend",
                "question": "Which vibrational mode can be observed below 750 cm-1?",
                "answer_type": "Factoid",
                "answer": "Below 750 cm-1, Al-N and Al-f can be observed."
            },
            {
                "question_type": "Structure-Property",
                "question": "Which spectra shows the replenishment of the B-N bond?",
                "answer_type": "Factoid",
                "answer": "The absorbance spectra of BCl3 exposure show a positive peak related to the formation of the B-N bond at around 1250 cm-1."
            },
            {
                "question_type": "Application/Performance",
                "question": "Why is it not possible to observe a clear vibrational mode peak below 750 cm-1 on the HF-Cl3 spectra?",
                "answer_type": "Factoid",
                "answer": "This is due to the overlap between Al-N and Al-F."
            }
        ]
    },
    "bbox": {
        "a": {
            "x": 4,
            "y": 5,
            "width": 662,
            "height": 517
        }
    }
}

File: data/alde-imageminer/test/atomic-layer-etching/experimental-usecase/20/images/figure_4.json
{
    "sample_id": "atomic-layer-etching/experimental-usecase/20/figure_4",
    "classification": {
        "a": "scatter plot"
    },
    "summarization": {
        "a": "The scatter plot shows the relationship between temperature and the change in absorption intensity per cycle at 200 \u00b0C, 250 \u00b0C, 300 \u00b0C and 350 \u00b0C. As temperature increases, there is a negative trend in the change in absorption intensity."
    },
    "data_extraction": {
      "a": "| Temperature (\u00b0C) | \u0394 Int. Abs./ Cycle (cm-\u00b9) |\n| --- | --- |\n| 200 | 0 |\n| 250 | -1.5 |\n| 300 | -2.2 |\n| 350 | -3.0 |"
    },
    "vqa": {
        "a": [
            {
                "question_type": "Process-Oriented",
                "question": "What information can be extracted from this figure?",
                "answer_type": "Factoid",
                "answer": "With this figure it is possible to see the temperature dependence of the AlN cycle."
            },
            {
                "question_type": "Comparative/Trend",
                "question": "How does the integrated absorbance per cycle change with the temperature?",
                "answer_type": "Factoid",
                "answer": "As the temperature increases, higher absorbance changes and higher etching rates are observed."
            },
            {
                "question_type": "Structure-Property",
                "question": "At what temperature can the largest change in absorbance be observed?",
                "answer_type": "Factoid",
                "answer": "At 350 \u00b0C"
            },
            {
                "question_type": "Application/Performance",
                "question": "What does the value of 0 at 200 \u00b0C mean?",
                "answer_type": "Factoid",
                "answer": "This means that there is negligible AlN etching."
            }
        ]
    },
    "bbox": {
        "a": {
            "x": 2,
            "y": 5,
            "width": 655,
            "height": 493
        }
    }
}

File: data/alde-imageminer/test/atomic-layer-etching/experimental-usecase/20/images/figure_5.json
{
    "sample_id": "atomic-layer-etching/experimental-usecase/20/figure_5",
    "classification": {
        "a": "spectra chart"
    },
    "summarization": {
        "a": "The figure shows the XRD pattern of a single-crystal AlN film, with different peaks appearing at specific 2\u03b8 angles that correspond to the (002) at 36.0 degrees, (101) at 38.1 degrees and (00001) at 41.7 degrees, crystal planes."
    },
    "data_extraction": {
      "a": "| 2\u03b8 (degrees) | Counts |\n| --- | --- |\n| 35.0 | peak at 36.0\u00b0 |\n| 37.5 | peak at 38.1\u00b0 |\n| 40.0 | - |\n| 42.5 | peak at 41.7\u00b0 |"
    },
    "vqa": {
        "a": [
            {
                "question_type": "Process-Oriented",
                "question": "Which crystal planes can be seen in the figure?",
                "answer_type": "Factoid",
                "answer": "(002), (101) and (0001) crystal planes can be observed."
            },
            {
                "question_type": "Comparative/Trend",
                "question": "Which species can be observed in the XRD pattern?",
                "answer_type": "Factoid",
                "answer": "AlN and Al2O3."
            },
            {
                "question_type": "Structure-Property",
                "question": "Which crystal plane exhibit the lower intensity peak?",
                "answer_type": "Factoid",
                "answer": "The lower-intensity peak corresponds to the (101) plane of AlN."
            },
            {
                "question_type": "Process-Oriented",
                "question": "What effect does the Al2O3 (sapphire) substrate have on the XRD pattern?",
                "answer_type": "Factoid",
                "answer": "The presence of the Al2O3 as a substrate produces a peak close to 41.7\u00b0, which can easily be distinguished from those corresponding to the AlN film."
            }
        ]
    },
    "bbox": {
        "a": {
            "x": 4,
            "y": 2,
            "width": 651,
            "height": 679
        }
    }
}

File: data/alde-imageminer/test/atomic-layer-etching/experimental-usecase/20/images/figure_6.json
{
    "sample_id": "atomic-layer-etching/experimental-usecase/20/figure_6",
    "classification": {
        "a": "line chart",
        "b": "line chart"
    },
    "summarization": {
        "a": "The line chart shows the thickness of AlN (Aluminum Nitride) over HF/BCl\u2083 cycles using a viscous flow of BCl3, with a gradual increase.",
        "b": "The line chart shows the thickness of AlN (Aluminum Nitride) over HF/BCl\u2083 cycles with a static exposure of BCl3, which remains almost constant over the number of cycles."
    },
    "data_extraction": {
      "a": "| HF/BCl\u2083 Cycle | AlN Thickness (\u00c5) |\n| --- | --- |\n| 0 | 2827.5 |\n| 10 | 2828.0 |\n| 20 | 2828.5 |\n| 30 | 2829.0 |",
      "b": "| HF/BCl\u2083 Cycle | AlN Thickness (\u00c5) |\n| --- | --- |\n| 0 | 2743.0 |\n| 10 | 2742.5 |\n| 20 | 2742.5 |\n| 30 | 2743.0 |"
    },
    "vqa": {
        "a": [
            {
                "question_type": "Comparative/Trend",
                "question": "How does the AlN thickness change under the viscous flow of BCl3?",
                "answer_type": "Factoid",
                "answer": "The thickness of the AlN increases with an increase in the number of HF/BCl3 cycles under a viscous flow."
            }
        ],
        "b": [
            {
                "question_type": "Process-Oriented",
                "question": "Which type of BCl3 were studied?",
                "answer_type": "Factoid",
                "answer": "Two types of flow were studied: a viscous and static."
            },
            {
                "question_type": "Structure-Property",
                "question": "Which type of flow results in the least change to the film thickness?",
                "answer_type": "Factoid",
                "answer": "Static flow of BCl3."
            },
            {
                "question_type": "Application/Performance",
                "question": "How does the type of flow change the thickness of the AlN?",
                "answer_type": "Factoid",
                "answer": "As can be seen in both subfigures, the changes in film thickness are small. For this reason, it can be concluded that no etching is achieved under these conditions."
            }
        ]
    },
    "bbox": {
        "a": {
            "x": 1,
            "y": 5,
            "width": 659,
            "height": 216
        },
        "b": {
            "x": 3,
            "y": 225,
            "width": 656,
            "height": 255
        }
    }
}

File: data/alde-imageminer/test/atomic-layer-etching/experimental-usecase/20/images/figure_7.json
{
    "sample_id": "atomic-layer-etching/experimental-usecase/20/figure_7",
    "classification": {
        "a": "line chart",
        "b": "line chart"
    },
    "summarization": {
        "a": "A line chart showing the thickness of AlN  versus the number of XeF2/BCl3 2 cycles at 298\u00b0C  and under viscous flow.",
        "b": "A line chart showing the decrease in AlN thickness at 255\u00b0C during BCl\u2083 static etching with an etch rate of 0.62 \u00c5/cycle."
    },
    "data_extraction": {
      "a": "| XeF\u2082/BCl\u2083 Cycles | AlN Thickness (\u00c5) |\n| --- | --- |\n| 0 | 2911 |\n| 10 | 2912 |\n| 20 | 2912 |\n| 30 | 2913 |\n| 40 | 2914 |",
      "b": "| XeF\u2082/BCl\u2083 Cycles | AlN Thickness (\u00c5) |\n| --- | --- |\n| 0 | - |\n| 100 | 2850 |\n| 200 | 2810 |\n| 300 | - |"
    },
    "vqa": {
        "a": [
            {
                "question_type": "Comparative/Trend",
                "question": "How does the film thickness change?",
                "answer_type": "Factoid",
                "answer": "As the number of cycles increases, the thickness of the AlN shows a slight increase."
            }
        ],
        "b": [
            {
                "question_type": "Process-Oriented",
                "question": "Which flow conditions were studied?",
                "answer_type": "Factoid",
                "answer": "Viscous flow for both BCl3 and XeF2 at 298 \u00b0C, and static flow for BCl3 and viscous flow of XeF2 at 255 \u00b0C."
            },
            {
                "question_type": "Structure-Property",
                "question": "Which subfigure shows the etching of the film?",
                "answer_type": "Factoid",
                "answer": "Subfigure b shows the BCl3 static flow at 255 \u00b0C."
            },
            {
                "question_type": "Application/Performance",
                "question": "What condition are required for the etching of AlN?",
                "answer_type": "Factoid",
                "answer": "A static flow of BCl3 and viscous flow of XeF2 at 255 \u00b0C are required to etch the surface."
            }
        ]
    },
    "bbox": {
        "a": {
            "x": 6,
            "y": 4,
            "width": 651,
            "height": 133
        },
        "b": {
            "x": 3,
            "y": 140,
            "width": 656,
            "height": 339
        }
    }
}

File: data/alde-imageminer/test/atomic-layer-etching/experimental-usecase/21/images/fig_9.json
{
    "sample_id": "atomic-layer-etching/experimental-usecase/21/fig_9",
    "classification": {
        "a": "stacked spectra chart"
    },
    "summarization": {
        "a": "The figure displays a spectra chart comparing the intensity of Co3O4 control, and the initial Co3O4 powder after 15 Hacac exposures at 250 \u00b0C."
    },
    "data_extraction": {
      "a": "| 2 Theta (degrees) | Co3O4 after Hacac | Co3O4 control |\n| --- | --- | --- |\n| 30 | peak at 32\u00b0 | peak at 32\u00b0 |\n| 35 | peak at 37\u00b0, 39\u00b0 | peak at 37\u00b0 |\n| 40 | peak at 43\u00b0 | peak at 43\u00b0 |\n| 45 | peak at 45\u00b0 | - |\n| 50 | - | - |\n| 55 | peak at 56\u00b0 | peak at 56\u00b0 |\n| 60 | peak at 60\u00b0, 62\u00b0 | peak at 60\u00b0 |\n| 65 | peak at 66\u00b0 | peak at 6\u00b0 |\n| 70 | - | - |"
    },
    "vqa": {
        "a": [
            {
                "question_type": "Process-Oriented",
                "question": "Which crystal planes can be seen in the figure?",
                "answer_type": "Factoid",
                "answer": "c_CoO crystal planes: (200) and (220), and c-Co3O4 crystal planes: (220), (311), (222), (400), (422), (511) and (440)."
            },
            {
                "question_type": "Comparative/Trend",
                "question": "Which species can be observed on the initial CoO control?",
                "answer_type": "Factoid",
                "answer": "Just c-Co3O4 can be observed."
            },
            {
                "question_type": "Structure-Property",
                "question": "Which crystal planes can be observed after 15 Hacac exposures?",
                "answer_type": "Factoid",
                "answer": "(200) and (220) crystal planes, which correspond to c-CoO, and (220), (311), (222), (400), (422), (511) and (440), which correspond to c-Co3O4."
            },
            {
                "question_type": "Application/Performance",
                "question": "What effect does the 15 Hacac exposures have on the oxidation of the control?",
                "answer_type": "Factoid",
                "answer": "After 15 Hacac exposures, part of the c-Co3O4 turns into c-CoO."
            }
        ]
    },
    "bbox": {
        "a": {
            "x": 2,
            "y": 1,
            "width": 661,
            "height": 706
        }
    }
}

File: data/alde-imageminer/test/atomic-layer-etching/experimental-usecase/25/images/84ec0afa1681d61dad16457f11e33680c3ceb0560ff64acb7baa4f5a6cea16ef.json
{
    "sample_id": "atomic-layer-etching/experimental-usecase/25/84ec0afa1681d61dad16457f11e33680c3ceb0560ff64acb7baa4f5a6cea16ef",
    "classification": {
        "a": "line chart",
        "b": "line chart"
    },
    "summarization": {
        "a": "The etch rate of WO\u2083 increases with increasing BCl\u2083 exposure at a constant temperature and HF exposure, and saturates at 4 angstrom per cycle.",
        "b": "The etch rate of WO\u2083 increases with increasing HF exposure at a constant temperature and BCl\u2083 exposure, and soft-saturates at 4.2 angstrom per cycle."
    },
    "data_extraction": {
      "a": "| BCl\u2083 Exposure (mTorr s) | WO\u2083 Etch Rate (\u00c5/cycle) |\n| --- | --- |\n| 0 | 0 |\n| 200 | 3.7 |\n| 300 | 4.2 |\n| 500 | 4.1 |",
      "b": "| HF Exposure (mTorr s) | WO\u2083 Etch Rate (\u00c5/cycle) |\n| --- | --- |\n| 0 | 0 |\n| 100 | 2.7 |\n| 150 | 3.8 |\n| 200 | 4.2 |\n| 300 | 4.3 |"
    },
    "vqa": {
        "a": [
            {
                "question_type": "Comparative/Trend",
                "question": "If an exposure of 600 mTorr s would have been chosen, what would likely be the etch rate and why?",
                "answer_type": "Paragraph",
                "answer": "The etch rate would also 4 angstrom per cycle. This is the saturated value so further increasing the exposure would not result in a higher etch rate."
            },
            {
                "question_type": "Comparative/Trend",
                "question": "What type of function can be used to fit the given datapoints?",
                "answer_type": "Paragraph",
                "answer": "Usually an exponential function is used to fit the datapoints, where fit parameter in the exponent are related to dosing constants."
            }
        ],
        "b": [
            {
                "question_type": "Process-Oriented",
                "question": "Is full saturation observed within the given range of exposures?",
                "answer_type": "Paragraph",
                "answer": "No, there is no full saturation observed. The curve has not flattened fully."
            },
            {
                "question_type": "Process-Oriented",
                "question": "At what temperature have the experiments be performed?",
                "answer_type": "Factoid",
                "answer": "207 degrees celcius"
            }
        ]
    },
    "bbox": {
        "a": {
            "x": 6,
            "y": 8,
            "width": 650,
            "height": 543
        },
        "b": {
            "x": 4,
            "y": 560,
            "width": 652,
            "height": 549
        }
    }
}
