Repository: sciknoworg/sci-imageminer

## Project Overview  

**Sci-ImageMiner** is an annotation project on figures from **atomic layer deposition (ALD)** and **atomic layer etching (ALE)**, situated within the broader field of materials science and engineering. Within each of these categories, the data is further organized into the sub-categories **experimental-usecase** and **simulation-usecase**.

It aims to host gold-standard annotations for chart classification, data extraction, summarization, and question answering—providing both pilot and full-phase data to support multimodal AI research in scientific image understanding.

File: data/alde-imageminer/test/atomic-layer-etching/experimental-usecase/25/images/figure_10.json
{
    "sample_id": "atomic-layer-etching/experimental-usecase/25/figure_10",
    "classification": {
        "a": "scatter plot"
    },
    "summarization": {
        "a": "The chart shows the logarithmic relationship between the inverse temperature (1000/T) and the etch rate of WO\u2083, which is called an Arrhenius plot."
    },
    "data_extraction": {
      "a": "| 1000/T (K-\u00b9) | ln [WO\u2083 Etch Rate (\u00c5/cycle)] |\n| --- | --- |\n| 2.1 | 1.4 |\n| 2.2 | 0.9 |\n| 2.3 | 0.5 |\n| 2.4 | 0.1 |\n| 2.5 | -0.3 |"
    },
    "vqa": {
        "a": [
            {
                "question_type": "Process-Oriented",
                "question": "What does the slope in an Arrhenius plot represent?",
                "answer_type": "Paragraph",
                "answer": "The slope gives information regarding the activation energy. For the reaction to occur."
            },
            {
                "question_type": "Comparative/Trend",
                "question": "Is there an uncertainty in the determined slope of the line?",
                "answer_type": "Paragraph",
                "answer": "Yes there is an uncertainty. This is mainly caused by the fact that not all datapoints are precisely located on the line."
            },
            {
                "question_type": "Comparative/Trend",
                "question": "What does a negative value on the y-axis represent in terms of etch rate?",
                "answer_type": "Paragraph",
                "answer": "A negative value on this y-axis represents an etch rate that is smaller than 1 angstrom per cycle."
            },
            {
                "question_type": "Process-Oriented",
                "question": "Why is the temperature such an important parameter?",
                "answer_type": "Paragraph",
                "answer": "The temperature is a probe of the kinetic energy reactants help. Usually a reaction requires an activation energy and by providing a certain temperature, the kinetic energy will increase leading to the reaction to occur."
            }
        ]
    },
    "bbox": {
        "a": {
            "x": 5,
            "y": 8,
            "width": 655,
            "height": 558
        }
    }
}

File: data/alde-imageminer/test/atomic-layer-etching/experimental-usecase/25/images/figure_11.json
{
    "sample_id": "atomic-layer-etching/experimental-usecase/25/figure_11",
    "classification": {
        "a": "scatter plot"
    },
    "summarization": {
        "a": "A line chart showing the decrease in W thickness (\u00c5) as the number of cycles increases, with a slope of 2.56."
    },
    "data_extraction": {
      "a": "| Number of Cycles | W Thickness (\u00c5) |\n| --- | --- |\n| 20 | 263 |\n| 30 | 239 |\n| 40 | 210 |\n| 50 | 183 |"
    },
    "vqa": {
        "a": [
            {
                "question_type": "Process-Oriented",
                "question": "At what temperature did the experiment occur?",
                "answer_type": "Factoid",
                "answer": "207 degrees Celcius"
            },
            {
                "question_type": "Process-Oriented",
                "question": "How many cycles are still required to fully remove the W layer?",
                "answer_type": "Paragraph",
                "answer": "After the 50 cycles, around 185 angstrom is still present, the EPC is 2.56 angstrom per cycle, so still around 70 cycles are required."
            },
            {
                "question_type": "Process-Oriented",
                "question": "What is the thickness after 35 cycles of etching?",
                "answer_type": "Paragraph",
                "answer": "225 angstrom."
            },
            {
                "question_type": "Process-Oriented",
                "question": "What is the EPC in nm/cycle and does this rely relate to atomic layer etching?",
                "answer_type": "Paragraph",
                "answer": "The EPC is 0.256 nm/cycle and this does relate to ALE as the etch per cycle is not too high."
            }
        ]
    },
    "bbox": {
        "a": {
            "x": 2,
            "y": 4,
            "width": 669,
            "height": 551
        }
    }
}

File: data/alde-imageminer/test/atomic-layer-etching/experimental-usecase/25/images/figure_12.json
{
    "sample_id": "atomic-layer-etching/experimental-usecase/25/figure_12",
    "classification": {
        "a": "multiple scatter plot",
        "b": "scatter plot"
    },
    "summarization": {
        "a": "The figure shows the thickness of WO\u2083 after exposure to O\u2082/O\u2083 and BCl\u2083/HF as a function of the number of half-cycles.",
        "b": "The figure illustrates the thickness of W as a function of the number of half-cycles, with an etch rate of 2.44 \u00c5/cycle."
    },
    "data_extraction": {
      "a": "| Number of Half-Cycles | WO\u2083 Thickness (\u00c5) After O\u2082/O\u2083 | WO\u2083 Thickness (\u00c5) After BCl\u2083/HF |\n| --- | --- | --- |\n| 0 | 35 | 27 |\n| 10 | 42 | 36 |\n| 20 | 37 | 30 |\n| 30 | 32 | 25 |\n| 40 | 29 | 22 |\n| 50 | 26 | 21 |\n| 60 | 25 | 17 |",
      "b": "| Number of Half-Cycles | W Thickness (\u00c5) |\n| --- | --- |\n| 0 | 230 |\n| 10 | 215 |\n| 20 | 200 |\n| 30 | 185 |\n| 40 | 170 |\n| 50 | 160 |\n| 60 | 150 |"
    },
    "vqa": {
        "a": [
            {
                "question_type": "Process-Oriented",
                "question": "Is the etch process constant over time?",
                "answer_type": "Paragraph",
                "answer": "It seems that in the initial stages of the process, there still is an increase in thickness of WO3, but it seems to settle towards a constant thickness after 50 half cycles"
            },
            {
                "question_type": "Comparative/Trend",
                "question": "Does the shown trend necessarily mean that the etching of W is also not constant over time?",
                "answer_type": "Paragraph",
                "answer": "No, it does not. It could be that the initial thickness of W enables the modification step to have a larger effect, whilst the etching of W remains relatively constant."
            }
        ],
        "b": [
            {
                "question_type": "Process-Oriented",
                "question": "What are the HF, BCl3 and O2/O3 exposures?",
                "answer_type": "Factoid",
                "answer": "2800, 329, and 3150 mTorr s respectively"
            },
            {
                "question_type": "Comparative/Trend",
                "question": "How can the etch rate be determined from this graph?",
                "answer_type": "Paragraph",
                "answer": "By determining the slope and multiplying this with 2, as the x-axis denotes half-cycles and not full cycles."
            }
        ]
    },
    "bbox": {
        "a": {
            "x": 4,
            "y": 1,
            "width": 665,
            "height": 426
        },
        "b": {
            "x": 2,
            "y": 431,
            "width": 663,
            "height": 464
        }
    }
}

File: data/alde-imageminer/test/atomic-layer-etching/experimental-usecase/25/images/figure_13.json
{
    "sample_id": "atomic-layer-etching/experimental-usecase/25/figure_13",
    "classification": {
        "a": "multiple scatter plot"
    },
    "summarization": {
        "a": "The chart shows the thickness of WO\u2083 after exposure to O\u2082/O\u2083 and BCl\u2083/HF at 207\u00b0C, measured in \u00c5ngstr\u00f6ms, as a function of the number of half-cycles."
    },
    "data_extraction": {
      "a": "| Number of Half-Cycles | WO\u2083 Thickness (\u00c5) |\n| --- | --- |\n| 39 | 21.5 |\n| 40 | 28.93 |\n| 41 | 21.29 |\n| 42 | 28.46 |\n| 43 | 20.58 |\n| 44 | 27.57 |\n| 45 | 20.52 |"
    },
    "vqa": {
        "a": [
            {
                "question_type": "Structure-Property",
                "question": "Where is the increase in thickness of WO3 added?",
                "answer_type": "Paragraph",
                "answer": "The increase in thickness comes from the fact that the top layer is transformed into WO3, so added to the top."
            },
            {
                "question_type": "Process-Oriented",
                "question": "For perfect ALE, how would this graph look with respect to the slope of the average per half-cycle?",
                "answer_type": "Paragraph",
                "answer": "In this case the average of a half cycle is negative, indicating that there is more WO3 removed than added every ALE cycle. If the W film would be infinitely thick, this would result in no complete etch, so in the ideal case there is no slope."
            },
            {
                "question_type": "Comparative/Trend",
                "question": "What is the WO3 thickness after the 45th half-cycle?",
                "answer_type": "Factoid",
                "answer": "20.5 angstrom"
            },
            {
                "question_type": "Comparative/Trend",
                "question": "What is the etch per cycle for this process?",
                "answer_type": "Factoid",
                "answer": "0.33 angstrom per cycle"
            }
        ]
    },
    "bbox": {
        "a": {
            "x": 3,
            "y": 3,
            "width": 665,
            "height": 560
        }
    }
}

File: data/alde-imageminer/test/atomic-layer-etching/experimental-usecase/25/images/figure_14.json
{
    "sample_id": "atomic-layer-etching/experimental-usecase/25/figure_14",
    "classification": {
        "a": "scatter plot"
    },
    "summarization": {
        "a": "The chart shows the relationship between oxygen/ozone exposure (in mTorr s) and the etch rate of tungsten (W) in angstrom per cycle. The etch rate increases with increasing exposure up to 3000 mTorr s, after which it plateaus."
    },
    "data_extraction": {
      "a": "| O\u2082/O\u2083 Exposure (mTorr s) | W Etch Rate (\u00c5/cycle) |\n| --- | --- |\n| 0 | 0.0 |\n| 1000 | 0.7 |\n| 2000 | 1.9 |\n| 3000 | 2.4 |\n| 4000 | 2.4 |"
    },
    "vqa": {
        "a": [
            {
                "question_type": "Process-Oriented",
                "question": "What feature of ALD and ALE is shown in this graph and how can you see it?",
                "answer_type": "Paragraph",
                "answer": "The feature that is visible is self-limiting. This is visible by the formation of a plateau after 3000 mTorr s."
            },
            {
                "question_type": "Comparative/Trend",
                "question": "What is the saturated etch rate of tungsten?",
                "answer_type": "Factoid",
                "answer": "2.4 angstrom per cycle"
            },
            {
                "question_type": "Process-Oriented",
                "question": "What influence has the O2/O3 ratio on the total required exposure time?",
                "answer_type": "Paragraph",
                "answer": "As O3 is usually more reactive than O2, a higher fraction of O3 is likely to result in a decrease in required exposure time."
            },
            {
                "question_type": "Comparative/Trend",
                "question": "Is the shown trend linear?",
                "answer_type": "Yes/No",
                "answer": "No"
            }
        ]
    },
    "bbox": {
        "a": {
            "x": 3,
            "y": 1,
            "width": 663,
            "height": 554
        }
    }
}

File: data/alde-imageminer/test/atomic-layer-etching/experimental-usecase/25/images/figure_15.json
{
    "sample_id": "atomic-layer-etching/experimental-usecase/25/figure_15",
    "classification": {
        "a": "scatter plot",
        "b": "scatter plot"
    },
    "summarization": {
        "a": "The etch rate of W increases with increasing BCl\u2083 exposure at a constant temperature of 207\u00b0C, and constant HF and O2/O3 exposures.",
        "b": "The etch rate of W increases with increasing HF exposure at a constant temperature of 207\u00b0C, and constant BCl3 and O2/O3 exposures."
    },
    "data_extraction": {
      "a": "| BCl\u2083 Exposure (mTorr s) | W Etch Rate (\u00c5/cycle) |\n| --- | --- |\n| 0 | 0.0 |\n| 200 | 2.2 |\n| 300 | 2.4 |\n| 500 | 2.4 |",
      "b": "| HF Exposure (mTorr s) | W Etch Rate (\u00c5/cycle) |\n| --- | --- |\n| 0 | 0.0 |\n| 1000 | 1.8 |\n| 2000 | 2.4 |\n| 3000 | 2.5 |"
    },
    "vqa": {
        "a": [
            {
                "question_type": "Process-Oriented",
                "question": "Why is it important that the HF and O2/O3 exposures are fully saturated?",
                "answer_type": "Paragraph",
                "answer": "If this is not the case the, the outcome of the BCl3 exposure sweep will not represent the highest achievable etch rate. In addition, it will not represent ALE, as the reactions have not been performed till saturation is achieved."
            },
            {
                "question_type": "Process-Oriented",
                "question": "What would be the etch rate of tungsten for a BCl3 exposure of 100 mTorr s?",
                "answer_type": "Factoid",
                "answer": "1.5 angstrom per cycle"
            }
        ],
        "b": [
            {
                "question_type": "Comparative/Trend",
                "question": "What is the saturated etch rate when increasing the HF exposure, and does this correspond to the other achieved EPCs?",
                "answer_type": "Paragraph",
                "answer": "2.5 angstrom per cycle, and this does correspond to the other achieved EPCs."
            },
            {
                "question_type": "Process-Oriented",
                "question": "Why is it important that the temperature is kept constant for all the measurements?",
                "answer_type": "Paragraph",
                "answer": "It could be that temperature has an influence on the etch per cycle which might interfere with the results achieved by changing the HF exposure."
            }
        ]
    },
    "bbox": {
        "a": {
            "x": 3,
            "y": 3,
            "width": 636,
            "height": 532
        },
        "b": {
            "x": 1,
            "y": 533,
            "width": 643,
            "height": 536
        }
    }
}

File: data/alde-imageminer/test/atomic-layer-etching/experimental-usecase/25/images/figure_16.json
{
    "sample_id": "atomic-layer-etching/experimental-usecase/25/figure_16",
    "classification": {
        "a": "scatter plot"
    },
    "summarization": {
        "a": "The graph shows the thickness of WO\u2083 as a function of the number of O\u2082/O\u2083 exposures at 207\u00b0C, where the thickness increases for increasing number of exposures."
    },
    "data_extraction": {
      "a": "| Number of O\u2082/O\u2083 Exposures | WO\u2083 Thickness (\u00c5) |\n| --- | --- |\n| 0 | 33 |\n| 1 | 33 |\n| 2 | 33 |\n| 3 | 35 |\n| 4 | 37 |\n| 5 | 42 |\n| 6 | 45 |\n| 8 | 49 |\n| 10 | 52 |\n| 12 | 55 |\n| 16 | 59 |\n| 20 | 61 |\n| 24 | 62 |\n| 28 | 63 |\n| 32 | 64 |\n| 34 | 65 |"
    },
    "vqa": {
        "a": [
            {
                "question_type": "Comparative/Trend",
                "question": "For what range of exposures is there no thickness change?",
                "answer_type": "Factoid",
                "answer": "1 up until 3 exposures"
            },
            {
                "question_type": "Process-Oriented",
                "question": "How is the type of plateau usually described as in the field of ALD and ALE?",
                "answer_type": "Paragraph",
                "answer": "The is no perfect saturation achieved for ever increasing number of exposures, but a linear line is observed. This is usually referred to as soft-saturation."
            },
            {
                "question_type": "Structure-Property",
                "question": "What material is converted into WO3 upon O2/O3 exposure?",
                "answer_type": "Factoid",
                "answer": "Underlayin tungsten (W)."
            },
            {
                "question_type": "Comparative/Trend",
                "question": "What is the increase in thickness after 20 exposures of O2/O3?",
                "answer_type": "Factoid",
                "answer": "28 angstrom"
            }
        ]
    },
    "bbox": {
        "a": {
            "x": 5,
            "y": 1,
            "width": 662,
            "height": 547
        }
    }
}

File: data/alde-imageminer/test/atomic-layer-etching/experimental-usecase/25/images/figure_17.json
{
    "sample_id": "atomic-layer-etching/experimental-usecase/25/figure_17",
    "classification": {
        "a": "scatter plot",
        "b": "scatter plot"
    },
    "summarization": {
        "a": "The thickness of WO\u2083 decreases rapidly at first and then plateaus for increasing number of cycles.",
        "b": "The thickness of W remains relatively constant for increasing number of cycles."
    },
    "data_extraction": {
      "a": "| Number of Cycles | WO\u2083 Thickness (\u00c5) |\n| --- | --- |\n| 0 | 20 |\n| 3 | 14 |\n| 6 | 7 |\n| 12 | 4 |\n| 18 | 4 |\n| 24 | 3 |\n| 30 | 3 |",
      "b": "| Number of Cycles | W Thickness (\u00c5) |\n| --- | --- |\n| 0 | 219 |\n| 3 | 217 |\n| 6 | 217 |\n| 12 | 216 |\n| 18 | 216 |\n| 24 | 215 |\n| 30 | 215 |"
    },
    "vqa": {
        "a": [
            {
                "question_type": "Comparative/Trend",
                "question": "What is the thinnest WO3 layer that can be achieved with this process according to the shown data?",
                "answer_type": "Factoid",
                "answer": "3 angstrom"
            }
        ],
        "b": [
            {
                "question_type": "Process-Oriented",
                "question": "Why is there no etching of W visible?",
                "answer_type": "Paragraph",
                "answer": "For the etching of W, it must first be modified into WO3. As this process does not contain a O2/O3 step, this does not happen."
            },
            {
                "question_type": "Process-Oriented",
                "question": "Is the BCl3 and HF process selective and if so for what?",
                "answer_type": "Paragraph",
                "answer": "The process is selective. Only WO3 is etched whereas W is unharmed. This means the process is selective towards WO3 w.r.t. W."
            },
            {
                "question_type": "Process-Oriented",
                "question": "How many nanometers of tungsten are removed during this process?",
                "answer_type": "Factoid",
                "answer": "None"
            }
        ]
    },
    "bbox": {
        "a": {
            "x": 2,
            "y": 3,
            "width": 661,
            "height": 414
        },
        "b": {
            "x": 6,
            "y": 432,
            "width": 659,
            "height": 454
        }
    }
}

File: data/alde-imageminer/test/atomic-layer-etching/experimental-usecase/25/images/figure_3.json
{
    "sample_id": "atomic-layer-etching/experimental-usecase/25/figure_3",
    "classification": {
        "a": "scatter plot"
    },
    "summarization": {
        "a": "The line chart illustrates the linear decrease in thickness of WO\u2083 with increasing number of cycles at 207\u00b0C. The text annotations indicate that W acts as an etch stop."
    },
    "data_extraction": {
      "a": "| Number of Cycles | WO\u2083 Thickness (\u00c5) |\n| --- | --- |\n| 0 | 150 |\n| 5 | 120 |\n| 10 | 100 |\n| 15 | 75 |\n| 20 | 50 |\n| 25 | 30 |\n| 30 | 10 |\n| 35 | 10 |\n| 40 | 10 |"
    },
    "vqa": {
        "a": [
            {
                "question_type": "Process-Oriented",
                "question": "What is the etch rate of WO3 and how can this be determined?",
                "answer_type": "Paragraph",
                "answer": "The etch rate can be determined by calculating the slope, which gives a value around 5 angstrom per cycle."
            },
            {
                "question_type": "Process-Oriented",
                "question": "Why does W act as an etch stop?",
                "answer_type": "Paragraph",
                "answer": "The process without O2/O3 exposure is selective for WO3 w.r.t. W, so there is no etching of W."
            },
            {
                "question_type": "Structure-Property",
                "question": "What is the original WO3 thickness in nm?",
                "answer_type": "Factoid",
                "answer": "15 nm."
            },
            {
                "question_type": "Structure-Property",
                "question": "Will there be any WO3 on the surface after the finished process and the sample has been taken out of the reactor?",
                "answer_type": "Paragraph",
                "answer": "Yes there will be, tungsten will oxidize after exposure to ambient so there will be a thin layer of WO3 at the surface."
            }
        ]
    },
    "bbox": {
        "a": {
            "x": 3,
            "y": 3,
            "width": 665,
            "height": 545
        }
    }
}

File: data/alde-imageminer/test/atomic-layer-etching/experimental-usecase/25/images/figure_4.json
{
    "sample_id": "atomic-layer-etching/experimental-usecase/25/figure_4",
    "classification": {
        "a": "scatter plot"
    },
    "summarization": {
        "a": "The chart shows the decrease in thickness of WO\u2083 with increasing number of cycles at 207\u00b0C. The etch rate is calculated as 4.18 \u00c5/cycle."
    },
    "data_extraction": {
      "a": "| Number of Cycles | WO\u2083 Thickness (\u00c5) |\n| --- | --- |\n| 10 | 135 |\n| 15 | 110 |\n| 20 | 85 |\n| 25 | 60 |\n| 30 | 50 |"
    },
    "vqa": {
        "a": [
            {
                "question_type": "Process-Oriented",
                "question": "How can the etch rate be determined from such a graph and what is the value of the etch rate?",
                "answer_type": "Paragraph",
                "answer": "The slope of the line is equal to the etch rate, which is 4.18 angstrom/cycle."
            },
            {
                "question_type": "Comparative/Trend",
                "question": "What is the thickness of the film after 20 ALE cycles?",
                "answer_type": "Factoid",
                "answer": "85 angstrom."
            },
            {
                "question_type": "Process-Oriented",
                "question": "Why can etch rate be interpreted different from the EPC?",
                "answer_type": "Paragraph",
                "answer": "Etch rate entails that is a thickness over a time unit that is removed, usually a cycle is seen as this timeunit. However, this does not always hold."
            },
            {
                "question_type": "Process-Oriented",
                "question": "How many cycles are still required to remove the full WO3 film?",
                "answer_type": "Factoid",
                "answer": "Still between 10 and 15 cycles"
            }
        ]
    },
    "bbox": {
        "a": {
            "x": 2,
            "y": 2,
            "width": 667,
            "height": 541
        }
    }
}

File: data/alde-imageminer/test/atomic-layer-etching/experimental-usecase/25/images/figure_5.json
{
    "sample_id": "atomic-layer-etching/experimental-usecase/25/figure_5",
    "classification": {
        "a": "multiple scatter plot"
    },
    "summarization": {
        "a": "The line chart illustrates the thickness changes of B2O3 after HF exposures at 207\u00b0C. The blue squares represent measurements taken before the HF dose, while the red circles represent those taken after the HF dose."
    },
    "data_extraction": {
      "a": "| Number of HF Exposures | Before HF Dose | After HF Dose |\n| --- | --- | --- |\n| 1 | 540 | 538 |\n| 2 | 538 | 536 |\n| 3 | 536 | 534 |\n| 4 | 534 | 532 |\n| 5 | 532 | 530 |\n| 6 | 530 | 530 |"
    },
    "vqa": {
        "a": [
            {
                "question_type": "Comparative/Trend",
                "question": "How much material removed upon HF exposure?",
                "answer_type": "Factoid",
                "answer": "2 angstrom."
            },
            {
                "question_type": "Structure-Property",
                "question": "Is the shown film, artificially grown or placed above a WO3 film?",
                "answer_type": "Paragraph",
                "answer": "Artificially grown, the B2O3 layer on top of the WO3 is not that thick as it is a result of the monolayer modification."
            },
            {
                "question_type": "Process-Oriented",
                "question": "If the exposure of HF is increased, can there be more etching per exposure?",
                "answer_type": "Yes/No",
                "answer": "Yes"
            },
            {
                "question_type": "Structure-Property",
                "question": "At what thickness does the graph stop?",
                "answer_type": "Factoid",
                "answer": "53 nm."
            }
        ]
    },
    "bbox": {
        "a": {
            "x": 3,
            "y": 2,
            "width": 665,
            "height": 542
        }
    }
}

File: data/alde-imageminer/test/atomic-layer-etching/experimental-usecase/25/images/figure_6.json
{
    "sample_id": "atomic-layer-etching/experimental-usecase/25/figure_6",
    "classification": {
        "a": "multiple scatter plot"
    },
    "summarization": {
        "a": "The chart shows the thickness of WO\u2083 after exposure to BCl\u2083 and HF doses at 207\u00b0C, plotted against the number of half-cycles."
    },
    "data_extraction": {
      "a": "| Number of Half-Cycles | WO\u2083 Thickness (\u00c5) |\n| --- | --- |\n| 5 | 97 |\n| 10 | 84 |\n| 15 | 75 |\n| 20 | 65 |\n| 25 | 55 |\n| 30 | 48 |"
    },
    "vqa": {
        "a": [
            {
                "question_type": "Process-Oriented",
                "question": "How can the EPC be determined in from this graph?",
                "answer_type": "Paragraph",
                "answer": "This can be determined by calculating the slope and multiplying it with two, as the x-axis shows the number of half-cycles."
            },
            {
                "question_type": "Process-Oriented",
                "question": "At what temperature are the experiments performed?",
                "answer_type": "Factoid",
                "answer": "207 degrees celcius."
            },
            {
                "question_type": "Process-Oriented",
                "question": "What is an in-situ characterization method that can be used to measure the shown data?",
                "answer_type": "Paragraph",
                "answer": "A technique that can be used to determine the thickness of thin films is ellipsometry."
            },
            {
                "question_type": "Process-Oriented",
                "question": "Does the data show signs of typical ALE?",
                "answer_type": "Paragraph",
                "answer": "Yes, the decrease in thickness is linear with respect to number of cycles."
            }
        ]
    },
    "bbox": {
        "a": {
            "x": 1,
            "y": 3,
            "width": 668,
            "height": 540
        }
    }
}

File: data/alde-imageminer/test/atomic-layer-etching/experimental-usecase/25/images/figure_8.json
{
    "sample_id": "atomic-layer-etching/experimental-usecase/25/figure_8",
    "classification": {
        "a": "multiple scatter plot"
    },
    "summarization": {
        "a": "The scatter plot illustrates the thickness of WO\u2083 at various numbers of half-cycles, with specific arrows indicating etching, conversion, and removal processes."
    },
    "data_extraction": {
      "a": "| Number of Half-Cycles | WO\u2083 Thickness (\u00c5) |\n| --- | --- |\n| 9 | 88 |\n| 10 | 86.5 |\n| 11 | 84 |\n| 12 | 82.5 |\n| 13 | 80 |"
    },
    "vqa": {
        "a": [
            {
                "question_type": "Process-Oriented",
                "question": "What steps is the total etch step of WO3 composed of?",
                "answer_type": "Paragraph",
                "answer": "The full etch step is composed of the conversion of WO3 to B2O3 and the removal of this B2O3 top level."
            },
            {
                "question_type": "Process-Oriented",
                "question": "What is the conversion depth of WO3 to B2O3 by the BCl3 exposure?",
                "answer_type": "Factoid",
                "answer": "2.5 angstrom"
            },
            {
                "question_type": "Process-Oriented",
                "question": "Is the HF dose selective for B2O3 w.r.t. WO3?",
                "answer_type": "Paragraph",
                "answer": "It should be, but the graph is misleading. It could be that HF is removed upon HF exposure, but also WO3 is removed according to the y-axis."
            },
            {
                "question_type": "Comparative/Trend",
                "question": "What is the etch per cycle?",
                "answer_type": "Factoid",
                "answer": "around 4 angstrom per cycle"
            }
        ]
    },
    "bbox": {
        "a": {
            "x": 3,
            "y": 4,
            "width": 670,
            "height": 554
        }
    }
}

File: data/alde-imageminer/test/atomic-layer-etching/experimental-usecase/25/images/figure_9.json
{
    "sample_id": "atomic-layer-etching/experimental-usecase/25/figure_9",
    "classification": {
        "a": "multiple scatter plot"
    },
    "summarization": {
        "a": "The chart shows the thickness of WO\u2083 as a function of the number of cycles at different temperatures (128\u00b0C, 160\u00b0C, 196\u00b0C, and 207\u00b0C). The thickness decreases linearly with increasing cycle number for each temperature."
    },
    "data_extraction": {
      "a": "| Number of Cycles | 128\u00b0C | 160\u00b0C | 196\u00b0C | 207\u00b0C |\n| --- | --- | --- | --- | --- |\n| 0 | 140 | 140 | 140 | 140 |\n| 5 | 138 | 130 | 128 | 120 |\n| 10 | 136 | 120 | 116 | 100 |\n| 15 | 132 | 110 | 102 | 80 |\n| 20 | 130 | 100 | 90 | 60 |"
    },
    "vqa": {
        "a": [
            {
                "question_type": "Comparative/Trend",
                "question": "What temperature results in the highest EPC and how can this be concluded?",
                "answer_type": "Paragraph",
                "answer": "The highest temperature will also result in the highest EPC, this can be concluded based on the slopes of the different lines."
            },
            {
                "question_type": "Comparative/Trend",
                "question": "What is the EPC for the process at 160 degrees Celcius?",
                "answer_type": "Factoid",
                "answer": "10 angstrom per cycle."
            },
            {
                "question_type": "Comparative/Trend",
                "question": "is there a linear trend in increase in EPC with increasing temperature?",
                "answer_type": "Yes/No",
                "answer": "No"
            },
            {
                "question_type": "Process-Oriented",
                "question": "What processing temperature will result in the highest control in etching?",
                "answer_type": "Paragraph",
                "answer": "This will be determined by the height of the EPC. This is the lowest for the process at 128 degrees. This process will then also result in the most control."
            }
        ]
    },
    "bbox": {
        "a": {
            "x": 2,
            "y": 4,
            "width": 665,
            "height": 543
        }
    }
}

File: data/alde-imageminer/test/atomic-layer-etching/experimental-usecase/27/images/fig_1.json
{
    "sample_id": "atomic-layer-etching/experimental-usecase/27/fig_1",
    "classification": {
        "a": "multiple scatter plot"
    },
    "summarization": {
        "a": "The line chart illustrates the etch rate (in A/cycle) at various first grid voltages (in V) for both conditions: without BCl<sub>3</sub> adsorption and with BCl<sub>3</sub> adsorption."
    },
    "data_extraction": {
      "a": "| 1<sup>st</sup> Grid Voltage (V) | Etch Rate (A / cycle) without BCl<sub>3</sub> adsorption | Etch Rate (A / cycle) with BCl<sub>3</sub> adsorption |\n| --- | --- | --- |\n| 50 | 0.0 | 0.0 |\n| 75 | 0.0 | 0.25 |\n| 100 | 0.0 | 1.0 |\n| 125 | 0.5 | 1.25 |\n| 150 | 1.0 | 1.75 |"
    },
    "vqa": {
        "a": [
            {
                "question_type": "Process-Oriented",
                "question": "What is the etch rate at 150 V without BCl3 adsorption?",
                "answer_type": "Factoid",
                "answer": "1.0 \u00c5/cycle."
            },
            {
                "question_type": "Process-Oriented",
                "question": "What is the etch rate at 105 V without BCl3 adsorption?",
                "answer_type": "Factoid",
                "answer": "0 \u00c5/cycle."
            },
            {
                "question_type": "Process-Oriented",
                "question": "What is the etch rate at 105 V with BCl3 adsorption?",
                "answer_type": "Factoid",
                "answer": "1.0 \u00c5/cycle."
            },
            {
                "question_type": "Comparative/Trend",
                "question": "How does the 1st grid voltage affect the etch rate with or without BCl3 adsorption, and how does that lead to the selected grid voltage for future experiments?",
                "answer_type": "Paragraph",
                "answer": "Without BCl3 adsorption, material is only being etched at grid voltages higher than 105 V, which corresponds to the Al2O3 substrate itself being etched. With BCl3 adsorption, an increase in etch rate is observed from 0 to 95 V. This means that etch rate is constant between 95 and 105 V. In this small region, only the chemisorbed layer (which is created during BCl3 exposure) is etched, meaning that the process meets the self-limiting reaction requirement between 95 and 105 V, so future experiments will be operated in this range."
            }
        ]
    },
    "bbox": {
        "a": {
            "x": 6,
            "y": 4,
            "width": 589,
            "height": 444
        }
    }
}

File: data/alde-imageminer/test/atomic-layer-etching/experimental-usecase/27/images/fig_2.json
{
    "sample_id": "atomic-layer-etching/experimental-usecase/27/fig_2",
    "classification": {
        "a": "multi-axis chart"
    },
    "summarization": {
        "a": "The chart shows the relationship between gas flow rate and etch rate and surface roughness. As the gas flow rate increases, the etch rate increases while the surface roughness decreases."
    },
    "data_extraction": {
      "a": "| Gas Flow Rate (sccm) | Etch Rate (\u00c5 / cycle) | Surface Roughness (\u00c5) |\n| --- | --- | --- |\n| 0 | 0.10 | 5.0 |\n| 25 | 0.80 | 7.0 |\n| 50 | 0.85 | 5.0 |\n| 75 | 1.00 |  |\n| 100 | 1.00 | 4 |"
    },
    "vqa": {
        "a": [
            {
                "question_type": "Process-Oriented",
                "question": "What was the operating 1st grid voltage?",
                "answer_type": "Factoid",
                "answer": "100 V."
            },
            {
                "question_type": "Process-Oriented",
                "question": "What is the etch rate at 100 sccm?",
                "answer_type": "Factoid",
                "answer": "1.0 \u00c5/cycle."
            },
            {
                "question_type": "Process-Oriented",
                "question": "What is the roughness at 25 sccm?",
                "answer_type": "Factoid",
                "answer": "Roughly 7.0 \u00c5."
            },
            {
                "question_type": "Comparative/Trend",
                "question": "How is the surface roughness related to the etch rate?",
                "answer_type": "Paragraph",
                "answer": "As the sccm increases, so too does the etch rate, until it reaches a value of 1.0 \u00c5/cycle at 75 sccm. In this range, the surface roughness first increases until 25 sccm, after which it decreases. Below 75 sccm, the surface is only partially covered, which leads to partial etching. This partial etching is the cause of the increased roughness. At full surface coverage, one monolayer is etched per cycle, which leads to values of roughness comparable to the reference."
            }
        ]
    },
    "bbox": {
        "a": {
            "x": 5,
            "y": 1,
            "width": 672,
            "height": 432
        }
    }
}

File: data/alde-imageminer/test/atomic-layer-etching/experimental-usecase/27/images/fig_3.json
{
    "sample_id": "atomic-layer-etching/experimental-usecase/27/fig_3",
    "classification": {
        "a": "multi-axis chart"
    },
    "summarization": {
        "a": "The chart shows the relationship between etch depth, etch rate, and surface roughness against the number of ALET cycles."
    },
    "data_extraction": {
      "a": "| Number of ALET Cycles | Etch Depth (\u00c5) | Etch Rate (\u00c5/cycles) | Surface Roughness (\u00c5) |\n| --- | --- | --- | --- |\n| 50 | 50 | 1.00 | 4.0 |\n| 100 | 100 | 1.00 |  |\n| 150 | 150 | 1.10 | 4.5 |\n| 250 | 260 | 1.10 | 5.0 |"
    },
    "vqa": {
        "a": [
            {
                "question_type": "Process-Oriented",
                "question": "How many ALET cycles were completed in total?",
                "answer_type": "Factoid",
                "answer": "250."
            },
            {
                "question_type": "Process-Oriented",
                "question": "What was the etch depth after 250 cycles?",
                "answer_type": "Factoid",
                "answer": "About 220 \u00c5."
            },
            {
                "question_type": "Comparative/Trend",
                "question": "How did the etch rate change over the ALET cycles?",
                "answer_type": "Factoid",
                "answer": "The etch rate remained practically constant at 1.0 \u00c5/cycle."
            },
            {
                "question_type": "Comparative/Trend",
                "question": "How did the surface roughness change over the ALET cycles?",
                "answer_type": "Factoid",
                "answer": "The surface roughness only changed slightly from 4.0 to 5.0 \u00c5 over 250 ALET cycles."
            }
        ]
    },
    "bbox": {
        "a": {
            "x": 4,
            "y": 2,
            "width": 799,
            "height": 447
        }
    }
}

File: data/alde-imageminer/test/atomic-layer-etching/experimental-usecase/27/images/fig_4.json
{
    "sample_id": "atomic-layer-etching/experimental-usecase/27/fig_4",
    "classification": {
        "a": "multiple line chart",
        "b": "bar chart"
    },
    "summarization": {
        "a": "The line chart illustrates the atomic percentages of Al and O of the three samples.",
        "b": "The bar chart compares the Al/O ratio across three samples: Ref., Partial Layer Etching, and ALET."
    },
    "data_extraction": {
      "a": "| Sample | Atomic Percentage Al | Atomic Percentage O |\n| --- | --- | --- |\n| Ref. | 35 | 65 |\n| Partial Layer Etching | 30 | 70 |\n| ALET | 35 | 65 |",
      "b": "| Sample | Al/O Ratio |\n| --- | --- |\n| Ref. | 0.55 |\n| Partial Layer Etching | 0.4 |\n| ALET | 0.55 |"
    },
    "vqa": {
        "a": [
            {
                "question_type": "Process-Oriented",
                "question": "What was the estimated sampling depth when the XPS measurements in Figure 4 were performed?",
                "answer_type": "Factoid",
                "answer": "Approximately 1 nm."
            },
            {
                "question_type": "Comparative/Trend",
                "question": "How does the Al/O ratio of the as-deposited ALD Al2O3 reference compare to the stoichiometric value of sapphire?",
                "answer_type": "Factoid",
                "answer": "The ALD Al2O3 reference has an Al/O ratio lower than 0.67, whilst sapphire is exactly 0.67."
            },
            {
                "question_type": "Comparative/Trend",
                "question": "How does the Al/O ratio behave under partial layer etching (HAl-Cl/BCl-O < 1)?",
                "answer_type": "Factoid",
                "answer": "Under partial layer etching, the Al/O ratio decreases below the reference value, indicating non-stoichiometric surface modification."
            },
            {
                "question_type": "Comparative/Trend",
                "question": "What does Figure 4 reveal about how partial layer etching and ALET influence the surface stoichiometry of Al2O3, and why do these differences occur?",
                "answer_type": "Paragraph",
                "answer": "Figure 4 shows that the surface stoichiometry of Al2O3 responds very differently to partial layer etching compared to ALET. Under partial layer etching conditions, the atomic percentages shift and the Al/O ratio becomes lower than that of the ALD reference film. This suggests that the process removes oxygen and aluminum unevenly, likely due to preferential etching of surface-exposed sites. In contrast, when ALET is performed at a reactant ratio of unity, the surface stoichiometry remains unchanged. Both the elemental percentages and the Al/O ratio match the reference, showing that a complete monolayer is removed in each cycle without perturbing the underlying material."
            }
        ]
    },
    "bbox": {
        "a": {
            "x": 6,
            "y": 6,
            "width": 629,
            "height": 213
        },
        "b": {
            "x": 5,
            "y": 228,
            "width": 629,
            "height": 223
        }
    }
}
