Repository: sciknoworg/sci-imageminer

## Project Overview  

**Sci-ImageMiner** is an annotation project on figures from **atomic layer deposition (ALD)** and **atomic layer etching (ALE)**, situated within the broader field of materials science and engineering. Within each of these categories, the data is further organized into the sub-categories **experimental-usecase** and **simulation-usecase**.

It aims to host gold-standard annotations for chart classification, data extraction, summarization, and question answering—providing both pilot and full-phase data to support multimodal AI research in scientific image understanding.

File: data/alde-imageminer/test/atomic-layer-etching/experimental-usecase/3/images/3867828aabdcebeb2d14ad2a2fb95a1a072eb6ee61ceaf985a0a438c2fdc01d5.json
{
    "sample_id": "atomic-layer-etching/experimental-usecase/3/3867828aabdcebeb2d14ad2a2fb95a1a072eb6ee61ceaf985a0a438c2fdc01d5",
    "classification": {
        "a": "reaction scheme",
        "b": "stacked spectra chart",
        "c": "multi spectra chart"
    },
    "summarization": {
        "a": "The figure illustrates the step-by-step transformation of a pristine bilayer structure through the adsorption of chlorine atoms and subsequent exposure to argon gas, leading to a monolayer structure.",
        "b": "The figure shows the intensity of spectral peaks at various wavenumbers for different states of the material, including pristine bilayer, Cl adsorption, and monolayer structures. Where the intensities decrease upon plasma exposure.",
        "c": "The figure shows the intensity of spectral peaks at various wavenumbers for different states of the material, including pristine bilayer, Cl adsorption, and monolayer structures. Where the intensities increase upon plasma exposure."
    },
    "data_extraction": {
      "a": "| Reaction Step | Description |\n| --- | --- |\n| Pristine (bilayer) | Initial state with bilayer structure |\n| Cl adsorption | Chlorine atoms adsorb onto the surface |\n| Ar 30 s | Argon gas exposure for 30 seconds |\n| Ar 60 s | Argon gas exposure for 60 seconds |\n| Ar 120 s | Argon gas exposure for 120 seconds |\n| Pristine (monolayer) | Final state with monolayer structure |",
      "b": "| Wavenumber (cm-\u00b9) | Intensity (a.u.) Pristine Bi | Intensity (a.u.) Cl ads | Intensity (a.u.) 30s Ar | Intensity (a.u.) 60s Ar | Intensity (a.u.) 120s Ar | Intensity (a.u.) Pristine Mono |\n| --- | --- | --- | --- | --- | --- | --- |\n| 370 | - | - | - | - | - | - |\n| 383 | Peak 1*I | Peak 1*I | Peak 0.9*I | Peak 0.6*I | Peak 0.5*I | Peak 0.4*I |\n| 390 | - | - | - | - | - | - |\n| 405 | Peak 1*I | Peak 1*I | Peak 0.9*I | Peak 0.6*I | Peak 0.5*I | Peak 0.4*I |\n| 420 | - | - | - | - | - | - |",
      "c": "| Wavenumber (cm-\u00b9) | Intensity (a.u.) Pristine Bi | Intensity (a.u.) Cl ads | Intensity (a.u.) 30s Ar | Intensity (a.u.) 60s Ar | Intensity (a.u.) 120s Ar | Intensity (a.u.) Pristine Mono |\n| --- | --- | --- | --- | --- | --- | --- |\n| 580 | - | - | - | - | - | - |\n| 620 | Peak 0.6*I | Peak 0.6*I | Peak 0.8*I | Peak 0.9*I | Peak 1*I | Peak 1*I |\n| 665 | Peak 0.6*I | Peak 0.6*I | Peak 0.8*I | Peak 0.9*I | Peak 1*I | Peak 1*I |\n| 720 | - | - | - | - | - | - |"
    },
    "vqa": {
        "a": [
            {
                "question_type": "Process-Oriented",
                "question": "What processing step takes the longest in this process and why?",
                "answer_type": "Paragraph",
                "answer": "The plasma exposure takes the longest. This is likely as the plasma is at a high pressure. Also modification usually does not take more than a few seconds."
            },
            {
                "question_type": "Process-Oriented",
                "question": "What effect of the plasma must be taken into account for low pressures?",
                "answer_type": "Paragraph",
                "answer": "At low pressures, ions are more accelerated towards the substrate table and can also damage the underlaying monolayer for to long exposures."
            }
        ],
        "c": [
            {
                "question_type": "Comparative/Trend",
                "question": "Are the peak ratios for all measurements equal?",
                "answer_type": "Yes/No",
                "answer": "No"
            }
        ],
        "b": [
            {
                "question_type": "Comparative/Trend",
                "question": "Is there a thickness dependence in the intensity and how does this relation look?",
                "answer_type": "Paragraph",
                "answer": "Yes there is a dependence. With the removal of half of the material, the intensity is also dropping. This indicates a proportional relation."
            }
        ]
    },
    "bbox": {
        "a": {
            "x": 16,
            "y": 9,
            "width": 372,
            "height": 200
        },
        "b": {
            "x": 16,
            "y": 235,
            "width": 190,
            "height": 135
        },
        "c": {
            "x": 209,
            "y": 235,
            "width": 186,
            "height": 135
        }
    }
}

File: data/alde-imageminer/test/atomic-layer-etching/experimental-usecase/3/images/figure_2.json
{
    "sample_id": "atomic-layer-etching/experimental-usecase/3/figure_2",
    "classification": {
        "a": "multi-axis chart",
        "b": "multi-axis chart"
    },
    "summarization": {
        "a": "The chart shows the relative atomic percentage of chlorine (Cl at %) and the ratio of sulfur to molybdenum (S/Mo) against exposure time in seconds. The data points are labeled with 'Sulfur removed' and 'Molybdenum removed' indicating specific conditions, to explain the trends in the ratio of S/Mo.",
        "b": "The chart shows the relative atomic percentage of chlorine (Cl at %) and the ratio of sulfur to molybdenum (S/Mo) against exposure time in seconds. A red arrow indicates 'Annealing (250\u00b0C, 45min)' s."
    },
    "data_extraction": {
      "a": "| Exposure time (sec) | P | Cl | 15 | 30 | 45 | 60 | 90 | 120 | 200 |\n| --- | --- | --- | --- | --- | --- | --- | --- | --- | --- |\n| Relative atomic percentage (%) | 0 | 60 | 45 | 30 | 20 | 10 | 5 | 0 | 0 |\n| Ratio of S/Mo | 2.0 | 2.0 | 1.8 | 1.65 | 1.9 | 2.3 | 2.2 | 2.0 | 2.0 |",
      "b": "| Exposure time (sec) | P | Cl | 15 | 30 | TA | 60 | 90 | 120 | 200 |\n| --- | --- | --- | --- | --- | --- | --- | --- | --- | --- |\n| Relative atomic percentage (%) | 0 | 60 | 45 | 30 | 0 | 0 | 0 | 0 | 0 |\n| Ratio of S/Mo | 2.0 | 2.0 | 1.8 | 1.7 | 1.7 | 1.7 | 1.7 | 1.7 | 1.7 |"
    },
    "vqa": {
        "a": [
            {
                "question_type": "Structure-Property",
                "question": "What is the ideal S/Mo ratio and how can this be explaned based on the oxidation state of molybdenum?",
                "answer_type": "Paragraph",
                "answer": "The ideal ratio is 2.0, as the oxidation state of Mo is +4 and that of sulfer is -2."
            },
            {
                "question_type": "Process-Oriented",
                "question": "What is the saturated plasma exposure time?",
                "answer_type": "Factoid",
                "answer": "120 s."
            }
        ],
        "b": [
            {
                "question_type": "Structure-Property",
                "question": "Will annealing lead to high quality MoS?",
                "answer_type": "Paragraph",
                "answer": "No, this will not happen as the annealing fixes the S/Mo ratio 1.7, which should be 2.0 for high quality MoS2."
            },
            {
                "question_type": "Comparative/Trend",
                "question": "Why does the Cl atomic percentige drop?",
                "answer_type": "Paragraph",
                "answer": "Argon ions bombard the surface and remove Cl from the surface together with sulfur."
            }
        ]
    },
    "bbox": {
        "a": {
            "x": 2,
            "y": 5,
            "width": 668,
            "height": 479
        },
        "b": {
            "x": 2,
            "y": 493,
            "width": 667,
            "height": 475
        }
    }
}

File: data/alde-imageminer/test/atomic-layer-etching/experimental-usecase/3/images/figure_3.json
{
    "sample_id": "atomic-layer-etching/experimental-usecase/3/figure_3",
    "classification": {
        "a": "multi spectra chart",
        "b": "multi spectra chart",
        "c": "multi spectra chart",
        "d": "multi spectra chart",
        "e": "multi spectra chart",
        "f": "multi spectra chart"
    },
    "summarization": {
        "a": "The figure shows XPS spectra of Mo 3d // S 2p for pristine bilayer and after Cl adsorption.",
        "b": "The figure displays XPS spectra of Cl 2p for pristine bilayer and various Ar exposure times.",
        "c": "The figure presents XPS spectra of Mo 3d // S 2p after Cl adsorption and Ar exposure times.",
        "d": "The figure shows XPS spectra of Mo 3d // S 2p after several Ar exposure times.",
        "e": "The figure displays XPS spectra of Mo 3d // S 2p after several Ar exposure times.",
        "f": "The figure presents XPS spectra of Mo 3d // S 2p after Ar exposure times and for a pristine bilayer."
    },
    "data_extraction": {
      "a": "| Binding energy (eV) | Intensity (a.u.) |\n| --- | --- |\n| 233 | 3d<sub>3/2</sub> |\n| 229 | 3d<sub>5/2</sub> |\n| 227 | S-Mo-S |\n| 163 | 2p<sub>1/2</sub> |\n| 162 | 2p<sub>3/2</sub> |",
      "b": "| Binding energy (eV) | Intensity (a.u.) |\n| --- | --- |\n| 204 | 0 |\n| 201 | 2p<sub>1/2</sub> |\n| 200 | 2p<sub>3/2</sub> |\n| 198 | 0 |\n| 164 | 0 |\n| 162 | 0 |",
      "c": "| Binding energy (eV) | Intensity (a.u.) |\n| --- | --- |\n| 234 | 3d<sub>3/2</sub> |\n| 229 | 3d<sub>5/2</sub> |\n| 227 | S-Mo-S |\n| 163 | 2p<sub>1/2</sub> |\n| 162 | 2p<sub>3/2</sub> |",
      "d": "| Binding energy (eV) | Intensity (a.u.) |\n| --- | --- |\n| 234 | 3d<sub>3/2</sub> |\n| 229 | 3d<sub>5/2</sub> |\n| 227 | S-Mo-S |\n| 163 | 2p<sub>1/2</sub> |\n| 162 | 2p<sub>3/2</sub> |",
      "e": "| Binding energy (eV) | Intensity (a.u.) |\n| --- | --- |\n| 234 | 3d<sub>3/2</sub> |\n| 229 | 3d<sub>5/2</sub> |\n| 227 | S-Mo-S |\n| 163 | 2p<sub>1/2</sub> |\n| 162 | 2p<sub>3/2</sub> |",
      "f": "| Binding energy (eV) | Intensity (a.u.) |\n| --- | --- |\n| 234 | 3d<sub>3/2</sub> |\n| 229 | 3d<sub>5/2</sub> |\n| 227 | S-Mo-S |\n| 163 | 2p<sub>1/2</sub> |\n| 162 | 2p<sub>3/2</sub> |"
    },
    "vqa": {
        "a": [
            {
                "question_type": "Structure-Property",
                "question": "Does the chlorine adsorption change the peak ratios of the Mo 3d peak?",
                "answer_type": "Paragraph",
                "answer": "This only happens slightly, however the S-Mo-S peak does seem to be removed more, indicating that the sulfur is no longer bonded to Mo."
            }
        ],
        "c": [
            {
                "question_type": "Structure-Property",
                "question": "Which atoms are selectively etched?",
                "answer_type": "Paragraph",
                "answer": "The sulfur peaks decrease whereas the molybdenum peaks remain constant, so the sulfur is selectively etched."
            }
        ],
        "e": [
            {
                "question_type": "Process-Oriented",
                "question": "Why do the peak intensities increase upon longer plasma exposure after 60s?",
                "answer_type": "Paragraph",
                "answer": "The intensities of a bilayer MoS2 are equal to those of a Monolayer, so the should converge back to the pristine one."
            }
        ],
        "b": [
            {
                "question_type": "Process-Oriented",
                "question": "Is the chlorine selectively etched?",
                "answer_type": "Paragraph",
                "answer": "All peaks are equally removed by the argon plasma, so no this is not the case."
            }
        ]
    },
    "bbox": {
        "a": {
            "x": 9,
            "y": 0,
            "width": 449,
            "height": 370
        },
        "b": {
            "x": 470,
            "y": 11,
            "width": 440,
            "height": 360
        },
        "c": {
            "x": 921,
            "y": 0,
            "width": 458,
            "height": 373
        },
        "d": {
            "x": 9,
            "y": 393,
            "width": 447,
            "height": 359
        },
        "e": {
            "x": 469,
            "y": 393,
            "width": 452,
            "height": 359
        },
        "f": {
            "x": 933,
            "y": 393,
            "width": 446,
            "height": 361
        }
    }
}

File: data/alde-imageminer/test/atomic-layer-etching/experimental-usecase/31/images/fig_2.json
{
    "sample_id": "atomic-layer-etching/experimental-usecase/31/fig_2",
    "classification": {
        "a": "multiple scatter plot",
        "b": "multiple scatter plot",
        "c": "multiple scatter plot",
        "d": "multiple scatter plot"
    },
    "summarization": {
        "a": "This multi-panel figure evaluates etch per cycle (EPC) for HfO\u2082, ZrO\u2082, and Al\u2082O\u2083 across four experimental variables relevant to ALE optimisation. Panel (a) shows that EPC increases with substrate temperature, particularly for HfO\u2082, which reaches >3 \u00c5/cycle by 400\u202f\u00b0C, while Al\u2082O\u2083 remains inert across the temperature range. Panel (b) reveals an \"ALE window\" for HfO\u2082 etching as RF bias power increases, with ZrO\u2082 showing moderate reactivity and Al\u2082O\u2083 remaining largely unaffected. Panels (c) and (d) display saturation-like behavior for Hhfac exposure and O radical exposure, respectively, again showing clear selectivity of the process for HfO\u2082 and ZrO\u2082 over Al\u2082O\u2083. These trends confirm process controllability and material selectivity critical for high-precision ALE."
    },
    "data_extraction": {
      "a": "| Temperature (\u00b0C) | HfO\u2082 (\u00c5/cycle) | ZrO\u2082 (\u00c5/cycle) | Al\u2082O\u2083 (\u00c5/cycle) |\n| --- | --- | --- | --- |\n| 100 | 0.5 | 0.2 | 0.0 |\n| 150 | 1.0 | 0.3 | 0.0 |\n| 200 | 1.5 | 0.5 | 0.0 |\n| 250 | 2.0 | 0.7 | 0.0 |\n| 300 | 2.5 | 0.8 | 0.0 |\n| 350 | 3.0 | 0.9 | 0.0 |\n| 400 | 3.2 | 1.0 | 0.0 |",
      "b": "| RF Bias Power (W) | HfO\u2082 (\u00c5/cycle) | ZrO\u2082 (\u00c5/cycle) | Al\u2082O\u2083 (\u00c5/cycle) |\n| --- | --- | --- | --- |\n| 0 | 0.5 | 0.2 | 0.0 |\n| 50 | 1.0 | 0.5 | 0.0 |\n| 100 | 2.0 | 0.8 | 0.0 |\n| 150 | 3.0 | 1.0 | 0.0 |\n| 200 | 3.5 | 1.2 | 0.0 |\n| 250 | 4.0 | 1.5 | 0.0 |",
      "c": "| Hhfac Exposure (sec) | HfO\u2082 (\u00c5/cycle) | ZrO\u2082 (\u00c5/cycle) | Al\u2082O\u2083 (\u00c5/cycle) |\n| --- | --- | --- | --- |\n| 0 | 0.0 | 0.0 | 0.0 |\n| 2 | 1.0 | 0.5 | 0.0 |\n| 4 | 2.0 | 0.8 | 0.0 |\n| 6 | 2.8 | 1.0 | 0.0 |\n| 8 | 3.0 | 1.2 | 0.0 |\n| 10 | 3.1 | 1.3 | 0.0 |",
      "d": "| O Radical Exposure (sec) | HfO\u2082 (\u00c5/cycle) | ZrO\u2082 (\u00c5/cycle) | Al\u2082O\u2083 (\u00c5/cycle) |\n| --- | --- | --- | --- |\n| 0 | 0.0 | 0.0 | 0.0 |\n| 5 | 1.5 | 0.7 | 0.0 |\n| 10 | 2.5 | 1.0 | 0.1 |\n| 15 | 3.0 | 1.2 | 0.1 |\n| 20 | 3.2 | 1.3 | 0.1 |\n| 25 | 3.3 | 1.4 | 0.1 |"
    },
    "vqa": {
        "a": [
            {
                "question_type": "Comparative/Trend",
                "question": "How does etch per cycle (EPC) vary across HfO\u2082, ZrO\u2082, and Al\u2082O\u2083 under different process conditions, and what does this suggest about material selectivity?",
                "answer_type": "Paragraph",
                "answer": "EPC increases significantly for HfO\u2082 and to a lesser extent for ZrO\u2082 as temperature, RF power, Hhfac exposure, and O radical exposure increase, indicating that both materials are etched efficiently. In contrast, Al\u2082O\u2083 remains nearly unaffected under all conditions, suggesting excellent selectivity. The trends indicate that the ALE process can be tuned to target high-k materials like HfO\u2082 and ZrO\u2082 while preserving low-k or etch-resistant materials like Al\u2082O\u2083, which is valuable for precise pattern transfer in multilayer device architectures"
            },
            {
                "question_type": "Structure-Property",
                "question": "Which material shows the highest etch per cycle at 300\u202f\u00b0C and 200 W RF power?",
                "answer_type": "Factoid",
                "answer": "HfO\u2082."
            },
            {
                "question_type": "Process-Oriented",
                "question": "What are the four parameters varied to optimize the ALE process in this figure?",
                "answer_type": "List",
                "answer": "Temperature, RF bias power, Hhfac exposure time, O radical exposure time."
            },
            {
                "question_type": "Application/Performance",
                "question": "Based on the figure, is the ALE process selective enough to etch HfO\u2082 without significantly removing Al\u2082O\u2083?",
                "answer_type": "Yes/No",
                "answer": "Yes"
            }
        ]
    },
    "bbox": {
        "a": {
            "x": 41,
            "y": 20,
            "width": 449,
            "height": 585
        },
        "b": {
            "x": 560,
            "y": 20,
            "width": 453,
            "height": 578
        },
        "c": {
            "x": 41,
            "y": 666,
            "width": 449,
            "height": 570
        },
        "d": {
            "x": 562,
            "y": 666,
            "width": 451,
            "height": 568
        }
    }
}

File: data/alde-imageminer/test/atomic-layer-etching/experimental-usecase/31/images/fig_3.json
{
    "sample_id": "atomic-layer-etching/experimental-usecase/31/fig_3",
    "classification": {
        "a": "line chart",
        "b": "line chart"
    },
    "summarization": {
        "a": "This figure illustrates the effects of different ALE processing conditions on film etching and mass loss. Panel (a) compares HfO\u2082, ZrO\u2082, and Al\u2082O\u2083 across three treatments: Hhfac only, Hhfac + O\u2082 gas, and Hhfac + O radicals. In the first two cases, film thickness remains constant over 50 cycles, indicating negligible etching. However, when O radicals are introduced, HfO\u2082 film thickness decreases steadily with each cycle, while ZrO\u2082 and Al\u2082O\u2083 remain unchanged\u2014demonstrating material selectivity and process activation via radical chemistry. Panel (b) tracks the mass change during a similar ALE sequence at 300\u202f\u00b0C, with a sharp mass decrease occurring only after the O radical step is introduced. The inset FTIR spectra confirm removal of Hhfac and reaction byproducts, supporting the proposed etch mechanism."
    },
    "data_extraction": {
      "a": "| Number of process cycles | HfO\u2082 (nm) |\n| --- | --- |\n| 0 | 20 |\n| 10 | 18 |\n| 20 | 16 |\n| 30 | 14 |\n| 40 | 12 |\n| 50 | 10 |",
      "b": "| Number of process cycles | HfO\u2082 (nm) |\n| --- | --- |\n| 0 | 20 |\n| 10 | 18 |\n| 20 | 16 |\n| 30 | 14 |\n| 40 | 12 |\n| 50 | 10 |"
    },
    "vqa": {
        "b": [
            {
                "question_type": "Process-Oriented",
                "question": "What are the sequence steps involved in the ALE process used?",
                "answer_type": "List",
                "answer": "Hhfac exposure, O\u2082 exposure, O radical introduction, Mass loss etching, FTIR byproduct detection."
            }
        ],
        "a": [
            {
                "question_type": "Comparative/Trend",
                "question": "How do the different process conditions (Hhfac only, Hhfac + O\u2082 gas, Hhfac + O radical) affect film thickness in HfO\u2082, ZrO\u2082, and Al\u2082O\u2083 ?",
                "answer_type": "Paragraph",
                "answer": "Under the Hhfac only and Hhfac + O\u2082 gas conditions, the film thicknesses of HfO\u2082, ZrO\u2082, and Al\u2082O\u2083 remain constant, indicating that no etching occurs. However, when Hhfac is combined with O radicals, a steady decrease in HfO\u2082 film thickness is observed over multiple cycles, while ZrO\u2082 and Al\u2082O\u2083 remain unaffected. This trend suggests that O radicals are necessary to activate etching selectively in HfO\u2082, and the process is both material- and chemistry-dependent. The findings confirm that etch activation and selectivity are tunable through radical exposure."
            },
            {
                "question_type": "Structure-Property",
                "question": "Which material shows a decrease in mass or thickness under the Hhfac + O radical condition?",
                "answer_type": "Factoid",
                "answer": "HfO\u2082."
            },
            {
                "question_type": "Application/Performance",
                "question": "Does the addition of O radicals improve the selectivity and etch efficiency for HfO\u2082 over ZrO\u2082 and Al\u2082O\u2083?",
                "answer_type": "Yes/No",
                "answer": "Yes"
            }
        ]
    },
    "bbox": {
        "a": {
            "x": 33,
            "y": 0,
            "width": 912,
            "height": 557
        },
        "b": {
            "x": 5,
            "y": 619,
            "width": 942,
            "height": 545
        }
    }
}

File: data/alde-imageminer/test/atomic-layer-etching/experimental-usecase/31/images/fig_4.json
{
    "sample_id": "atomic-layer-etching/experimental-usecase/31/fig_4",
    "classification": {
        "a": "spectra chart",
        "b": "spectra chart",
        "c": "spectra chart",
        "d": "spectra chart",
        "e": "bar chart"
    },
    "summarization": {
        "a": "This figure collectively examines the surface chemical composition and bonding environment of Hf-based films under various ALE treatment conditions using X-ray photoelectron spectroscopy (XPS). Panels (a\u2013d) reveal changes in core-level binding energies for Hf 4f, O 1s, C 1s, and F 1s peaks, indicative of shifts in surface chemistry. With increasing temperature and Hhfac exposure, peaks associated with organic ligands and fluorinated species (e.g., CF\u2083, O\u2013CF, Hf\u2013OF) become more prominent, reflecting surface modification and ligand incorporation. Upon full ALE cycling, the data show a reduction in carbon and fluorine signals, suggesting removal of adsorbed species and cleaner surface termination. Panel (e) quantitatively compares atomic compositions across conditions, highlighting an initial increase in carbon and fluorine with Hhfac dosing, followed by their decline after ALE, confirming the cleaning effect and selective etching behavior. This figure demonstrates how surface chemistry evolves during the ALE process and correlates well with functional process steps."
    },
    "data_extraction": {
      "a": "| Treatment | Hf-O (%) | O-O, C-O, C=O, O-CF (%) |\n| --- | --- | --- |\n| Hhfac exposure @ 100 \u00b0C | 87.63 | 12.37 |\n| Hhfac exposure @ 300 \u00b0C | 73.78 | 26.22 |",
      "b": "| Treatment | Hf 4f (%) | O 1s (%) | C 1s (%) | F 1s (%) |\n| --- | --- | --- | --- | --- |\n| As-dep | 25 | 60 | 15 | 10 |\n| O radical treatment | 60 | 65 | 15 | 5 |\n| Hhfac exposure @ 100\u202f\u00b0C | 22 | 55 | 33 | 12 |\n| Hhfac exposure @ 300\u202f\u00b0C | 20 | 55 | 40 | 10 |\n| ALE @ 100\u202f\u00b0C | 22 | 55 | 20 | 5 |\n| ALE @ 300\u202f\u00b0C | 20 | 55 | 20 | 5 |"
    },
    "vqa": {
        "e": [
            {
                "question_type": "Comparative/Trend",
                "question": "How does the atomic composition of the surface evolve throughout the ALE process?",
                "answer_type": "Paragraph",
                "answer": "The atomic composition changes significantly through the ALE process. Initially, the as-deposited surface shows high oxygen content and moderate Hf and C signals. Upon O radical treatment, Hf content increases due to oxide formation, while C and F are minimized. Subsequent Hhfac exposure leads to an increase in both carbon and fluorine content, particularly at higher temperatures, due to surface adsorption of fluorinated ligands. However, after completing ALE cycles, the atomic percentages of carbon and fluorine decrease again, indicating effective removal of adsorbed species and restoration of a cleaner surface. These trends confirm successful etching and surface regeneration."
            }
        ],
        "a": [
            {
                "question_type": "Structure-Property",
                "question": "What fluorine-containing species are observed in the F 1s spectrum after Hhfac exposure at 300\u202f\u00b0C?",
                "answer_type": "Factoid",
                "answer": "CF, CF\u2082, and CF\u2083"
            },
            {
                "question_type": "Process-Oriented",
                "question": "What are the treatment steps used to evaluate the surface composition across panels (a\u2013e)?",
                "answer_type": "List",
                "answer": "As-deposited reference, O radical treatment, Hhfac 100\u202f\u00b0C, Hhfac 300\u202f\u00b0C, ALE 100\u202f\u00b0C, ALE 300\u202f\u00b0C"
            },
            {
                "question_type": "Application/Performance",
                "question": "Does the ALE process reduce carbon and fluorine contamination from the surface?",
                "answer_type": "Yes/No",
                "answer": "Yes"
            }
        ]
    },
    "bbox": {
        "a": {
            "x": 32,
            "y": 9,
            "width": 439,
            "height": 492
        },
        "b": {
            "x": 515,
            "y": 10,
            "width": 443,
            "height": 491
        },
        "c": {
            "x": 34,
            "y": 547,
            "width": 444,
            "height": 498
        },
        "d": {
            "x": 518,
            "y": 547,
            "width": 440,
            "height": 500
        },
        "e": {
            "x": 55,
            "y": 1078,
            "width": 869,
            "height": 477
        }
    }
}

File: data/alde-imageminer/test/atomic-layer-etching/experimental-usecase/31/images/fig_5.json
{
    "sample_id": "atomic-layer-etching/experimental-usecase/31/fig_5",
    "classification": {
        "a": "spectra chart",
        "b": "spectra chart",
        "c": "spectra chart",
        "d": "line chart"
    },
    "summarization": {
        "a": "This figure set presents the evolution of volatile byproducts during surface treatment, monitored using mass spectrometry. Panels (a) through (c) show mass spectra recorded under different temperatures and pulse conditions. In panel (a), increased temperatures from 100\u202f\u00b0C to 300\u202f\u00b0C result in stronger signals for characteristic m/z peaks such as CO (m/z 28), CO\u2082 (m/z 44), HF (m/z 20), and fluorinated fragments like CF\u2083 (m/z 69), indicating more extensive ligand decomposition or desorption. Panel (b) confirms that radical pulses alone do not contribute significant gaseous species, while panel (c) compares product profiles with and without O\u2082 or radical exposure on HfO\u2082 surfaces, revealing enhanced release of volatile fragments when radicals are used. Panel (d) traces the temporal evolution of specific product signals during the radical pulse, where species like CO and CO\u2082 exhibit sharp rises followed by gradual decline. Collectively, the data support the conclusion that elevated temperatures and radical co-reactants increase etch byproducts, validating the role of thermal and chemical activation in ALE."
    },
    "data_extraction": {
      "a": "| m/z | Species | 100\u00b0C (\u00d710-\u2078 torr) | 200\u00b0C (\u00d710-\u2078 torr) | 300\u00b0C (\u00d710-\u2078 torr) |\n| --- | --- | --- | --- | --- |\n| 14 | CH\u2082 | 1.0 | 1.0 | 1.2 |\n| 16 | CH\u2084 | 1.1 | 1.2 | 1.4 |\n| 18 | H\u2082O | 1.2 | 1.3 | 1.5 |\n| 20 | HF | 1.3 | 1.5 | 1.7 |\n| 28 | CO | 1.6 | 2.0 | 2.4 |\n| 31 | CFH | 1.3 | 1.6 | 1.9 |\n| 44 | CO\u2082 | 1.5 | 2.2 | 2.7 |\n| 50 | CF\u2082 | 1.4 | 2.0 | 2.5 |\n| 69 | CF\u2083 | 1.6 | 2.5 | 3.2 |\n| 85 | C\u2083F\u2085 | 1.3 | 2.0 | 2.8 |",
      "b": "| m/z | Species | 100\u00b0C (\u00d710-\u2078 torr) | 200\u00b0C (\u00d710-\u2078 torr) | 300\u00b0C (\u00d710-\u2078 torr) |\n| --- | --- | --- | --- | --- |\n| 28 | CO | ~0.0 | ~0.0 | ~0.0 |\n| 44 | CO\u2082 | ~0.0 | ~0.0 | ~0.0 |\n| 69 | CF\u2083 | ~0.0 | ~0.0 | ~0.0 |\n| 85 | C\u2083F\u2085 | ~0.0 | ~0.0 | ~0.0 |",
      "c": "| m/z | Species | Radical pulse only (\u00d710-\u2078 torr) | O\u2082 pre-treatment + radical (\u00d710-\u2078 torr) |\n| --- | --- | --- | --- |\n| 18 | H\u2082O | 0.5 | 1.2 |\n| 28 | CO | 0.7 | 1.8 |\n| 44 | CO\u2082 | 0.8 | 2.0 |\n| 50 | CF\u2082 | 0.9 | 2.4 |\n| 69 | CF\u2083 | 1.0 | 2.7 |\n| 85 | C\u2083F\u2085 | 0.9 | 2.6 |",
      "d": "| Time (s) | CO (\u00d710-\u2078 torr) | CO\u2082 (\u00d710-\u2078 torr) | CF\u2082 (\u00d710-\u2078 torr) | CF\u2083 (\u00d710-\u2078 torr) | C\u2083F\u2085 (\u00d710-\u2078 torr) |\n| --- | --- | --- | --- | --- | --- |\n| 0 | 0.0 | 0.0 | 0.0 | 0.0 | 0.0 |\n| 10 | 0.3 | 0.4 | 0.5 | 0.6 | 0.5 |\n| 20 | 0.7 | 1.0 | 1.2 | 1.3 | 1.2 |\n| 30 | 1.0 | 1.5 | 1.7 | 2.0 | 1.8 |\n| 40 | 0.9 | 1.3 | 1.5 | 1.6 | 1.4 |\n| 50 | 0.7 | 1.0 | 1.1 | 1.2 | 1.0 |\n| 60 | 0.5 | 0.8 | 0.9 | 1.0 | 0.8 |"
    },
    "vqa": {
        "a": [
            {
                "question_type": "Comparative/Trend",
                "question": "How does the mass spectrum change with increasing temperature during Hhfac exposure?",
                "answer_type": "Paragraph",
                "answer": "As the temperature increases from 100\u202f\u00b0C to 300\u202f\u00b0C, the mass spectra show a marked increase in the intensity of gaseous byproducts such as CO (m/z 28), CO\u2082 (m/z 44), HF (m/z 20), and CF\u2083 (m/z 69). These elevated signals suggest that higher temperatures promote thermal decomposition of surface-bound ligands or enhance desorption of volatile fragments. The emergence of these peaks at higher temperatures indicates greater reactivity and more extensive breakdown of the Hhfac precursor, consistent with a thermally activated etching process."
            },
            {
                "question_type": "Structure-Property",
                "question": "Which mass-to-charge (m/z) ratio corresponds to the CF\u2083 fragment in the mass spectra?",
                "answer_type": "Factoid",
                "answer": "69"
            },
            {
                "question_type": "Process-Oriented",
                "question": "Which mass-to-charge (m/z) ratio corresponds to the CF\u2083 fragment in the mass spectra?",
                "answer_type": "List",
                "answer": "Hhfac pulse 100\u202f\u00b0C, Hhfac pulse 200\u202f\u00b0C, Hhfac pulse 300\u202f\u00b0C, Radical pulse only, Radical pulse after O\u2082 treatment"
            }
        ],
        "c": [
            {
                "question_type": "Application/Performance",
                "question": "Does the use of radicals increase the partial pressure of volatile byproducts durig ALE processes?",
                "answer_type": "Yes/No",
                "answer": "Yes"
            }
        ]
    },
    "bbox": {
        "a": {
            "x": 30,
            "y": 10,
            "width": 485,
            "height": 490
        },
        "b": {
            "x": 586,
            "y": 10,
            "width": 491,
            "height": 484
        },
        "c": {
            "x": 25,
            "y": 548,
            "width": 480,
            "height": 481
        },
        "d": {
            "x": 589,
            "y": 510,
            "width": 488,
            "height": 518
        }
    }
}

File: data/alde-imageminer/test/atomic-layer-etching/experimental-usecase/31/images/fig_6.json
{
    "sample_id": "atomic-layer-etching/experimental-usecase/31/fig_6",
    "classification": {
        "a": "multiple scatter plot"
    },
    "summarization": {
        "a": "The figure compares the effect of using Hhfac gas versus Hhfac plasma in combination with O\u2082 plasma on the etching behavior of HfO\u2082 at 100\u202f\u00b0C. When Hhfac gas is used, there is no measurable reduction in HfO\u2082 thickness over 50 cycles, indicating zero etch rate. In contrast, using Hhfac plasma results in a clear linear reduction in film thickness, with an etch rate of 1.49\u202f\u00c5/cycle. This difference highlights the critical role of precursor activation (via plasma) in enabling efficient etching under mild thermal conditions."
    },
    "data_extraction": {
      "a": "| Number of Process Cycles | HfO\u2082 Thickness (nm) \u2013 Hhfac gas + O\u2082 plasma | HfO\u2082 Thickness (nm) \u2013 Hhfac plasma + O\u2082 plasma |\n| --- | --- | --- |\n| 0 | 15.0 | 15.0 |\n| 10 | 15.0 | 13.5 |\n| 20 | 15.0 | 12.0 |\n| 30 | 15.0 | 10.5 |\n| 40 | 15.0 | 9.0 |\n| 50 | 15.0 | 7.5 |"
    },
    "vqa": {
        "a": [
            {
                "question_type": "Comparative/Trend",
                "question": "How does the use of Hhfac plasma compare to Hhfac gas in terms of etch rate when both are used with O\u2082 plasma at 100\u202f\u00b0C?",
                "answer_type": "Paragraph",
                "answer": "The use of Hhfac plasma in combination with O\u2082 plasma leads to a significant reduction in HfO\u2082 film thickness, demonstrating an etch rate of 1.49\u202f\u00c5/cycle. In contrast, using Hhfac in gas form under the same conditions results in no measurable thickness change, corresponding to an etch rate of 0\u202f\u00c5/cycle. This comparison highlights that plasma activation of the precursor is essential to initiate etching at low temperatures, likely due to enhanced surface reactivity and fragmentation of the Hhfac ligand under plasma conditions."
            },
            {
                "question_type": "Structure-Property",
                "question": "What is the measured etch rate when using Hhfac plasma and O\u2082 plasma?",
                "answer_type": "Factoid",
                "answer": "1.49\u202f\u00c5/cycle."
            },
            {
                "question_type": "Process-Oriented",
                "question": "What are the two conditions compared in this figure for etching HfO\u2082?",
                "answer_type": "List",
                "answer": "Hhfac gas + O\u2082 plasma, Hhfac plasma + O\u2082 plasma"
            },
            {
                "question_type": "Application/Performance",
                "question": "Does using Hhfac plasma instead of Hhfac gas enhance etch performance at 100\u202f\u00b0C?",
                "answer_type": "Yes/No",
                "answer": "Yes"
            }
        ]
    },
    "bbox": {
        "a": {
            "x": 0,
            "y": 0,
            "width": 589,
            "height": 605
        }
    }
}

File: data/alde-imageminer/test/atomic-layer-etching/experimental-usecase/35/images/fig_2.json
{
    "sample_id": "atomic-layer-etching/experimental-usecase/35/fig_2",
    "classification": {
        "a": "multi spectra chart",
        "b": "multi spectra chart",
        "c": "multi spectra chart",
        "d": "multi spectra chart",
        "e": "multi spectra chart",
        "f": "multi spectra chart",
        "g": "multi spectra chart",
        "h": "multi spectra chart"
    },
    "summarization": {
        "a": "Equilibrium concentration profiles for the TiO\u2082 + WF\u2086 system show that at lower temperatures TiF\u2084(s) and WO\u2083(s) are favored, while increasing temperature promotes the formation of volatile TiF\u2084(g) and WF\u2082O\u2082(g), indicating thermally activated fluorination and oxide conversion.",
        "b": "In the TiO\u2082 + BCl\u2083 system, the equilibrium concentrations remain nearly constant over the temperature range, with stable formation of TiCl\u2084(g) and B\u2082O\u2083(s), suggesting limited temperature dependence and a less aggressive halogenation reaction.",
        "c": "For the TiO\u2082 + SOCl\u2082 reaction, SO\u2082(g) and TiCl\u2084(g) dominate across the entire temperature range, indicating efficient chlorination of TiO\u2082 with gaseous byproduct formation and minimal solid residue evolution.",
        "d": "The TiO\u2082 + TiCl\u2084 equilibrium shows no significant reaction progress with temperature, as TiO\u2082(s) and TiCl\u2084(g) remain stable, confirming the absence of a driving force for further chemical transformation in this system.",
        "e": "In the ZrO\u2082 + WF\u2086 system, ZrF\u2084(s) and WO\u2083(s) are stable at low temperatures, while higher temperatures favor the formation of volatile WF\u2082O\u2082(g), demonstrating temperature-dependent fluorination behavior similar to TiO\u2082 but with different stability ranges.",
        "f": "The ZrO\u2082 + BCl\u2083 equilibrium reveals a sharp transition from solid ZrCl\u2084(s) to gaseous ZrCl\u2084(g) with increasing temperature, indicating sublimation-driven volatility and strong temperature sensitivity of zirconium chlorides.",
        "g": "For the ZrO\u2082 + SOCl\u2082 system, increasing temperature leads to the conversion of solid zirconium sulfate and chloride species into gaseous ZrCl\u2084 and SO\u2082, highlighting complex intermediate formation followed by volatile product dominance.",
        "h": "In the ZrO\u2082 + TiCl\u2084 system, multiple solid intermediates such as ZrOCl\u2082(s) and Zr\u2082O\u2083Cl\u2082(s) appear at intermediate temperatures before stabilizing as ZrO\u2082(s), indicating competitive chlorination and oxygen exchange reactions"
    },
    "data_extraction": {
      "a": "| Temperature range | TiF4(s) | TiF4(g) | WO3(s) | WF6(g) | WF2O2(g) |\n| --- | --- | --- | --- | --- | --- |\n| Low T | High | 0 | High | Medium | 0 |\n| Mid T | \u2193 | \u2191 | \u2193 | \u2193 | \u2191 |\n| High T | 0 | High | 0 | 0 | High |",
      "b": "| Temperature range | TiCl4(g) | B2O3(s) |\n| --- | --- | --- |\n| All T | High | Medium |",
      "c": "| Temperature range | SO2(g) | TiCl4(g) |\n| --- | --- | --- |\n| All T | High | Medium |",
      "d": "| Temperature range | TiCl4(g) | TiO2(s) |\n| --- | --- | --- |\n| All T | High | High |",
      "e": "| Temperature range | ZrF4(s) | WO3(s) | WF6(g) | WF2O2(g) |\n| --- | --- | --- | --- | --- |\n| Low T | High | High | Medium | 0 |\n| Mid T | \u2193 | \u2193 | \u2193 | \u2191 |\n| High T | 0 | 0 | 0 | High |",
      "f": "| Temperature range | ZrCl4(s) | ZrCl4(g) | B2O3(s) |\n| --- | --- | --- | --- |\n| Low T | High | 0 | Medium |\n| Mid T | \u2193 | \u2191 | Medium |\n| High T | 0 | High | Medium |",
      "g": "| Temperature range | SOCl2(g) | SO2(g) | Zr(SO3)2(s) | ZrCl4(s) | ZrCl4(g) |\n| --- | --- | --- | --- | --- | --- |\n| Low T | High | 0 | Medium | Medium | 0 |\n| Mid T | \u2193 | \u2191 | \u2193 | \u2193 | \u2191 |\n| High T | 0 | High | 0 | 0 | Medium |",
      "h": "| Temperature range | ZrOCl2(s) | TiCl4(g) | TiO2(s) | ZrO2(s) | Zr2O3Cl2(s) |\n| --- | --- | --- | --- | --- | --- |\n| Low T | High | Medium | Low | Low | Low |\n| Mid T | \u2193 | \u2191 | Peak | \u2191 | Peak |\n| High T | 0 | High | 0 | High | 0 |"
    },
    "vqa": {
        "d": [
            {
                "question_type": "Application/Performance",
                "question": "How do the equilibrium species trends help identify the most suitable chlorinating agent for ALE of TiO\u2082 and ZrO\u2082?",
                "answer_type": "Paragraph",
                "answer": "The equilibrium plots show that SOCl\u2082 produces exclusively volatile products on TiO\u2082, making it the cleanest and most efficient chlorinating agent for TiO\u2082 ALE. In contrast, ZrO\u2082 requires higher temperatures and reacts best with BCl\u2083, which forms volatile ZrCl\u2084(g) at elevated temperatures. SOCl\u2082 performs poorly for ZrO\u2082 due to persistent nonvolatile sulfate intermediates. These differences directly guide the selection of optimal co-reactants for oxide-specific ALE processes."
            }
        ],
        "a": [
            {
                "question_type": "Process-Oriented",
                "question": "Does the thermodynamic modeling indicate whether the ALE reactions for TiO\u2082 and ZrO\u2082 with different chlorinating agents produce volatile species that can be removed during etching?",
                "answer_type": "Paragraph",
                "answer": "Yes, the modeling clearly shows which reactions generate volatile chlorides or oxides and which form nonvolatile intermediates that could limit atomic layer etching."
            }
        ],
        "c": [
            {
                "question_type": "Structure-Property",
                "question": "Which thermodynamic features most strongly determine whether a precursor combination will support efficient ALE?",
                "answer_type": "List",
                "answer": "Formation of volatile metal chlorides, Absence of stable solid intermediates, Temperature-dependent stability of fluorides and sulfates, Ability of co-reactants to convert fluorinated surfaces into volatile products"
            }
        ],
        "b": [
            {
                "question_type": "Comparative/Trend",
                "question": "How do the predicted volatile product concentrations differ between TiO\u2082 and ZrO\u2082 when reacted with SOCl\u2082?",
                "answer_type": "Factoid",
                "answer": "SOCl\u2082 produces fully volatile products such as SO\u2082(g) and TiCl\u2084(g) with TiO\u2082, but forms nonvolatile sulfates (e.g., Zr(SO\u2084)\u2082(s)) with ZrO\u2082, explaining the strong contrast in etch behavior."
            }
        ]
    },
    "bbox": {
        "a": {
            "x": 3,
            "y": 2,
            "width": 508,
            "height": 391
        },
        "b": {
            "x": 2,
            "y": 389,
            "width": 507,
            "height": 385
        },
        "c": {
            "x": 524,
            "y": 2,
            "width": 495,
            "height": 392
        },
        "d": {
            "x": 7,
            "y": 1154,
            "width": 502,
            "height": 388
        },
        "e": {
            "x": 529,
            "y": 8,
            "width": 488,
            "height": 377
        },
        "f": {
            "x": 523,
            "y": 387,
            "width": 495,
            "height": 388
        },
        "g": {
            "x": 7,
            "y": 752,
            "width": 509,
            "height": 406
        },
        "h": {
            "x": 519,
            "y": 1155,
            "width": 498,
            "height": 386
        }
    }
}
