Repository: sciknoworg/sci-imageminer

## Project Overview  

**Sci-ImageMiner** is an annotation project on figures from **atomic layer deposition (ALD)** and **atomic layer etching (ALE)**, situated within the broader field of materials science and engineering. Within each of these categories, the data is further organized into the sub-categories **experimental-usecase** and **simulation-usecase**.

It aims to host gold-standard annotations for chart classification, data extraction, summarization, and question answering—providing both pilot and full-phase data to support multimodal AI research in scientific image understanding.

File: data/alde-imageminer/test/atomic-layer-etching/experimental-usecase/35/images/fig_3.json
{
    "sample_id": "atomic-layer-etching/experimental-usecase/35/fig_3",
    "classification": {
        "a": "multiple line chart",
        "b": "multiple line chart",
        "c": "multiple line chart",
        "d": "multiple line chart",
        "e": "multiple line chart",
        "f": "multiple line chart",
        "g": "multiple line chart",
        "h": "multiple line chart"
    },
    "summarization": {
        "a": "For the TiO\u2082 + WF\u2086 system, thickness change becomes increasingly negative with higher WF\u2086 doses and temperature, indicating progressive material removal dominated by fluorination reactions, with etching strongly enhanced above 200 \u00b0C.",
        "b": "In the TiO\u2082 + BCl\u2083 system, thickness change remains close to zero across all BCl\u2083 doses and temperatures, showing that BCl\u2083 does not significantly etch or grow TiO\u2082 under these conditions and mainly results in surface-limited reactions.",
        "c": "For TiO\u2082 + SOCl\u2082, higher SOCl\u2082 doses and elevated temperatures lead to gradual negative thickness changes, demonstrating temperature-activated chlorination and etching, with the strongest material removal observed at 240 \u00b0C.",
        "d": "In the TiO\u2082 + TiCl\u2084 system, thickness changes are small and slightly positive at most temperatures, indicating limited surface modification or redeposition rather than net etching, consistent with reversible ligand exchange behavior.",
        "e": "For the ZrO\u2082 + WF\u2086 system, thickness decreases significantly with increasing WF\u2086 dose, particularly at lower temperatures, confirming efficient fluorination-driven etching of ZrO\u2082, with stronger material loss at 250\u2013300 \u00b0C.",
        "f": "In the ZrO\u2082 + BCl\u2083 system, thickness changes are slightly positive or near zero depending on temperature, suggesting weak surface reactions and minimal etching, with higher temperatures favoring marginal film growth or surface stabilization.",
        "g": "For ZrO\u2082 + SOCl\u2082, thickness variations remain small and fluctuate around zero, indicating limited and unstable chlorination reactions, with only minor etching occurring at specific temperatures and doses.",
        "h": "In the ZrO\u2082 + TiCl\u2084 system, thickness increases steadily with TiCl\u2084 dose at higher temperatures, showing net film growth or surface chlorination, while lower temperatures exhibit minimal thickness change."
    },
    "data_extraction": {
      "a": "| Chemistry | Substrate | Temperatures (\u00b0C) | Trend Summary |\n| --- | --- | --- | --- |\n| WF6 | TiO2 | 160, 180, 200, 220, 240 | Initial swelling \u2192 etching at high T |",
      "b": "| Chemistry | Substrate | Temperatures (\u00b0C) | Trend Summary |\n| --- | --- | --- | --- |\n| BCl3 | TiO2 | 200\u2013280 | Mild etch; self-limiting behavior |",
      "c": "| Chemistry | Substrate | Temperatures (\u00b0C) | Trend Summary |\n| --- | --- | --- | --- |\n| SOCl2 | TiO2 | 160\u2013240 | Clean etching; strong self-limiting |",
      "d": "| Chemistry | Substrate | Temperatures (\u00b0C) | Trend Summary |\n| --- | --- | --- | --- |\n| TiCl4 | TiO2 | 160\u2013240 | Weak reaction; minimal change |",
      "e": "| Chemistry | Substrate | Temperatures (\u00b0C) | Trend Summary |\n| --- | --- | --- | --- |\n| WF6 | ZrO2 | 250, 275, 300, 325 | Immediate shrinkage \u2192 stronger at high T |",
      "f": "| Chemistry | Substrate | Temperatures (\u00b0C) | Trend Summary |\n| --- | --- | --- | --- |\n| BCl3 | ZrO2 | 250\u2013325 | Best etching at high T |",
      "g": "| Chemistry | Substrate | Temperatures (\u00b0C) | Trend Summary |\n| --- | --- | --- | --- |\n| SOCl2 | ZrO2 | 250\u2013325 | Poor etching; sulfate formation |",
      "h": "| Chemistry | Substrate | Temperatures (\u00b0C) | Trend Summary |\n| --- | --- | --- | --- |\n| TiCl4 | ZrO2 | 250\u2013325 | Slight etching at high T |"
    },
    "vqa": {
        "d": [
            {
                "question_type": "Application/Performance",
                "question": "How do the dose\u2013response ellipsometry curves help determine the most effective co-reactant for TiO\u2082 and ZrO\u2082 ALE?",
                "answer_type": "Paragraph",
                "answer": "The curves reveal how each co-reactant affects thickness per dose and how strongly temperature influences reactivity. For TiO\u2082, SOCl\u2082 causes clean, stable etching with clear saturation, identifying it as the most effective co-reactant. For ZrO\u2082, BCl\u2083 shows the strongest negative thickness change at elevated temperatures, matching the expected formation of volatile ZrCl\u2084 and making it the best choice for ZrO\u2082 ALE. Meanwhile, SOCl\u2082 and TiCl\u2084 perform poorly on ZrO\u2082, confirming thermodynamic predictions."
            }
        ],
        "a": [
            {
                "question_type": "Process-Oriented",
                "question": "Does the dose-dependent ellipsometry data indicate self-limiting behavior for the ALE half-reactions on TiO\u2082 and ZrO\u2082?",
                "answer_type": "Paragraph",
                "answer": "Yes, several chemistries (especially WF\u2086 + SOCl\u2082 for TiO\u2082 and WF\u2086 + BCl\u2083 for ZrO\u2082) show clear saturation behavior after a few doses, confirming self-limiting reactions consistent with ALE."
            }
        ],
        "c": [
            {
                "question_type": "Structure-Property",
                "question": "Which material and precursor combinations show the strongest temperature dependence in thickness change?",
                "answer_type": "List",
                "answer": "TiO\u2082 + WF\u2086. TiO\u2082 + SOCl\u2082, ZrO\u2082 + WF\u2086, ZrO\u2082 + BCl\u2083"
            }
        ],
        "b": [
            {
                "question_type": "Comparative/Trend",
                "question": "How do the thickness changes for SOCl\u2082 differ between TiO\u2082 and ZrO\u2082 across the tested temperatures?",
                "answer_type": "Factoid",
                "answer": "SOCl\u2082 produces strong, clean etching on TiO\u2082 at all temperatures but yields minimal or even positive thickness change (surface swelling from sulfate formation) on ZrO\u2082, demonstrating poor ALE performance for ZrO\u2082."
            }
        ]
    },
    "bbox": {
        "a": {
            "x": 12,
            "y": 20,
            "width": 510,
            "height": 376
        },
        "b": {
            "x": 8,
            "y": 392,
            "width": 499,
            "height": 384
        },
        "c": {
            "x": 5,
            "y": 776,
            "width": 504,
            "height": 384
        },
        "d": {
            "x": 3,
            "y": 1159,
            "width": 512,
            "height": 384
        },
        "e": {
            "x": 530,
            "y": 20,
            "width": 492,
            "height": 345
        },
        "f": {
            "x": 528,
            "y": 379,
            "width": 494,
            "height": 368
        },
        "g": {
            "x": 528,
            "y": 762,
            "width": 494,
            "height": 369
        },
        "h": {
            "x": 528,
            "y": 1144,
            "width": 494,
            "height": 368
        }
    }
}

File: data/alde-imageminer/test/atomic-layer-etching/experimental-usecase/35/images/fig_4.json
{
    "sample_id": "atomic-layer-etching/experimental-usecase/35/fig_4",
    "classification": {
        "a": "multi spectra chart",
        "b": "multi spectra chart",
        "c": "multi spectra chart",
        "d": "multi spectra chart",
        "e": "multi spectra chart",
        "f": "multi spectra chart"
    },
    "summarization": {
        "a": "In the WO\u2083 + BCl\u2083 system, equilibrium concentrations indicate that WOCl\u2084(g) and B\u2082O\u2083(s) dominate at lower temperatures, while increasing temperature promotes the formation of volatile WO\u2082Cl\u2082(g), reflecting temperature-activated chlorination of tungsten oxide.",
        "b": "For WO\u2083 + SOCl\u2082, SO\u2082(g) remains the dominant gaseous byproduct across the temperature range, while a transition from solid WO\u2082Cl\u2082(s) to gaseous WO\u2082Cl\u2082(g) occurs with increasing temperature, indicating enhanced volatility of tungsten chlorides.",
        "c": "In the WO\u2083 + TiCl\u2084 system, multiple competing equilibria are observed, with TiCl\u2084(g), WO\u2083(s), TiO\u2082(s), and WO\u2082Cl\u2082(g/s) coexisting over different temperature ranges, demonstrating complex ligand exchange and oxygen transfer reactions.",
        "d": "In the ZrF\u2084 + BCl\u2083 system, a sharp temperature-dependent transition from solid ZrCl\u2084(s) to gaseous ZrCl\u2084(g) is observed, while BF\u2083(g) remains stable, indicating efficient halogen exchange and volatility enhancement at elevated temperatures.",
        "e": "For ZrF\u2084 + SOCl\u2082, equilibrium favors the formation of ZrCl\u2084(g) at higher temperatures, accompanied by stable gaseous byproducts such as SF\u2082Cl(g) and SO\u2082F\u2082(g), highlighting strong fluorine\u2013chlorine exchange and sulfate formation pathways.",
        "f": "In the ZrF\u2084 + TiCl\u2084 system, ZrF\u2084(s) and TiCl\u2084(g) remain largely unchanged over the temperature range, with only trace formation of TiF\u2084(g) and ZrCl\u2084(g), indicating minimal thermodynamic driving force for reaction between these species."
    },
    "data_extraction": {
      "a": "| Reaction System | Main Volatile Products | Main Solid Products | ALE Interpretation |\n| --- | --- | --- | --- |\n| WO3 + BCl3 | WOCl4(g) (high T) | B2O3(s) | Moderate/OK |",
      "b": "| Reaction System | Main Volatile Products | Main Solid Products | ALE Interpretation |\n| --- | --- | --- | --- |\n| WO3 + SOCl2 | SO2(g), WO-chlorides | Very little solid | Excellent for TiO2 |",
      "c": "| Reaction System | Main Volatile Products | Main Solid Products | ALE Interpretation |\n| --- | --- | --- | --- |\n| WO3 + TiCl4 | Mixed chlorides (weak) | WO2Cl2(s), WOCl4(s) | Poor |",
      "d": "| Reaction System | Main Volatile Products | Main Solid Products | ALE Interpretation |\n| --- | --- | --- | --- |\n| ZrF4 + BCl3 | ZrCl4(g) (high T) | B2F4(g)/minor solids | Best for ZrO2 |",
      "e": "| Reaction System | Main Volatile Products | Main Solid Products | ALE Interpretation |\n| --- | --- | --- | --- |\n| ZrF4 + SOCl2 | Some ZrCl4(g) | Sulfates (Zr(SO4)2, ZrOSO4) | Very poor |",
      "f": "| Reaction System | Main Volatile Products | Main Solid Products | ALE Interpretation |\n| --- | --- | --- | --- |\n| ZrF4 + TiCl4 | Minimal | TiF4(s), ZrCl4(g) (low) | Weak |"
    },
    "vqa": {
        "d": [
            {
                "question_type": "Application/Performance",
                "question": "How do the equilibrium species trends help identify the optimal co-reactant for ALE of TiO\u2082 versus ZrO\u2082?",
                "answer_type": "Paragraph",
                "answer": "The predicted product distributions show that SOCl\u2082 produces clean, volatile products when reacting with WO\u2083, making it the most efficient co-reactant for TiO\u2082 ALE. For ZrF\u2084, however, SOCl\u2082 forms nonvolatile sulfate residues, while BCl\u2083 can produce volatile ZrCl\u2084(g) at elevated temperatures, identifying BCl\u2083 as the most effective reagent for ZrO\u2082 ALE. TiCl\u2084 produces mixed or solid products in both systems, explaining its poor performance. These thermodynamic insights directly correlate with experimental etch behaviors."
            }
        ],
        "a": [
            {
                "question_type": "Process-Oriented",
                "question": "Does the thermodynamic modeling in Figure 4 indicate whether fluorinated intermediates (WO\u2083 and ZrF\u2084) can be converted into volatile products by different chlorinating agents?",
                "answer_type": "Paragraph",
                "answer": "Yes, the modeling shows which co-reactants form volatile chlorides versus nonvolatile solids, revealing which ligand-exchange reactions can drive ALE and which cannot."
            }
        ],
        "c": [
            {
                "question_type": "Structure-Property",
                "question": "Which reaction-system properties determine whether a fluorinated oxide can be effectively etched by a chlorinating agent?",
                "answer_type": "List",
                "answer": "Formation of volatile metal chlorides (e.g., ZrCl\u2084(g), WOCl\u2084(g)), Absence of stable nonvolatile by-products (e.g., sulfates, B\u2082O\u2083), Temperature-dependent stability of fluorides, Chloride\u2013fluoride exchange energetics"
            }
        ],
        "b": [
            {
                "question_type": "Comparative/Trend",
                "question": "How does the behavior of SOCl\u2082 differ between WO\u2083 and ZrF\u2084 according to the predicted equilibrium species?",
                "answer_type": "Factoid",
                "answer": "SOCl\u2082 produces mainly volatile SO\u2082(g) with WO\u2083, but forms nonvolatile sulfates (Zr(SO\u2084)\u2082, ZrOSO\u2084) with ZrF\u2084, explaining why SOCl\u2082 is excellent for TiO\u2082 ALE but ineffective for ZrO\u2082."
            }
        ]
    },
    "bbox": {
        "a": {
            "x": 3,
            "y": 10,
            "width": 520,
            "height": 410
        },
        "b": {
            "x": 1,
            "y": 422,
            "width": 523,
            "height": 397
        },
        "c": {
            "x": 4,
            "y": 821,
            "width": 519,
            "height": 406
        },
        "d": {
            "x": 543,
            "y": 10,
            "width": 525,
            "height": 408
        },
        "e": {
            "x": 543,
            "y": 422,
            "width": 517,
            "height": 401
        },
        "f": {
            "x": 544,
            "y": 824,
            "width": 520,
            "height": 407
        }
    }
}

File: data/alde-imageminer/test/atomic-layer-etching/experimental-usecase/35/images/fig_5.json
{
    "sample_id": "atomic-layer-etching/experimental-usecase/35/fig_5",
    "classification": {
        "a": "multi spectra chart",
        "b": "multi spectra chart",
        "c": "multi spectra chart",
        "d": "multi spectra chart"
    },
    "summarization": {
        "a": "The TiO\u2082 etch rate increases rapidly with WF\u2086 dose time and approaches saturation for all co-reactants, with BCl\u2083 producing the highest etch rate, followed by SOCl\u2082 and TiCl\u2084, indicating co-reactant-dependent fluorination efficiency.",
        "b": "When varying the co-reactant dose time for TiO\u2082 etching, the etch rate shows a self-limiting behavior, where BCl\u2083 reaches saturation fastest and at the highest rate, while SOCl\u2082 and TiCl\u2084 exhibit slower kinetics and lower saturation values.",
        "c": "For ZrO\u2082 etching as a function of WF\u2086 dose time, BCl\u2083 leads to a very high and rapidly saturating etch rate, TiCl\u2084 shows moderate etching efficiency, and SOCl\u2082 results in minimal material removal, demonstrating strong precursor selectivity.",
        "d": "The ZrO\u2082 etch rate versus co-reactant dose time reveals that BCl\u2083 again provides the most efficient and rapid etching, TiCl\u2084 shows slower saturation behavior, and SOCl\u2082 produces only weak etching, confirming co-reactant-controlled surface reaction kinetics."
    },
    "data_extraction": {
      "a": "| Substrate | Variable Scanned | Best Co-reactant | Worst Co-reactant | Trend Summary |\n| --- | --- | --- | --- | --- |\n| TiO2 | WF6 dose time | SOCl2 | TiCl4 | Faster saturation for SOCl2; TiCl4 slow/low etch |",
      "b": "| Substrate | Variable Scanned | Best Co-reactant | Worst Co-reactant | Trend Summary |\n| --- | --- | --- | --- | --- |\n| TiO2 | Co-reactant dose | SOCl2 | TiCl4 | SOCl2 gives highest etch rates; BCl3 moderate |",
      "c": "| Substrate | Variable Scanned | Best Co-reactant | Worst Co-reactant | Trend Summary |\n| --- | --- | --- | --- | --- |\n| ZrO2 | WF6 dose time | BCl3 | SOCl2 | BCl3 saturates fastest and highest; SOCl2 very low |",
      "d": "| Substrate | Variable Scanned | Best Co-reactant | Worst Co-reactant | Trend Summary |\n| --- | --- | --- | --- | --- |\n| ZrO2 | Co-reactant dose | BCl3 | SOCl2 | Strong BCl3 saturation; SOCl2 remains near zero |"
    },
    "vqa": {
        "d": [
            {
                "question_type": "Application/Performance",
                "question": "How can these saturation curves be used to select optimal ALE co-reactants for TiO\u2082 and ZrO\u2082 processing?",
                "answer_type": "Paragraph",
                "answer": "The saturation behavior reveals which co-reactants efficiently convert fluorinated surfaces into volatile by-products. For TiO\u2082, SOCl\u2082 reaches the highest etch rate with rapid saturation, indicating excellent reactivity. For ZrO\u2082, BCl\u2083 produces the highest etch rates and strong self-limiting behavior, while SOCl\u2082 remains ineffective due to nonvolatile sulfate formation. These trends guide material-specific selection of co-reactants, enabling optimized, selective ALE processes for different oxide substrates."
            }
        ],
        "a": [
            {
                "question_type": "Process-Oriented",
                "question": "Do the saturation curves in Figure 5 demonstrate that effective ALE chemistries show self-limiting behavior with increasing WF\u2086 or co-reactant dose time?",
                "answer_type": "Paragraph",
                "answer": "Yes, the curves show clear plateaus for effective chemistries, confirming self-limiting etch behavior characteristic of ALE."
            }
        ],
        "c": [
            {
                "question_type": "Structure-Property",
                "question": "Which chemical properties influence the differences in etch rate saturation across the co-reactants?",
                "answer_type": "List",
                "answer": "Volatility of chloride products, Ability to remove fluorinated intermediates, Formation of nonvolatile residues (e.g., sulfates), Temperature dependence of ligand-exchange reactions"
            }
        ],
        "b": [
            {
                "question_type": "Comparative/Trend",
                "question": "How does the etch rate response to co-reactant dose differ between TiO\u2082 and ZrO\u2082?",
                "answer_type": "Factoid",
                "answer": "TiO\u2082 etches fastest with SOCl\u2082, while ZrO\u2082 etches fastest with BCl\u2083, showing opposite reactivity trends for the two oxides."
            }
        ]
    },
    "bbox": {
        "a": {
            "x": 14,
            "y": 0,
            "width": 535,
            "height": 430
        },
        "b": {
            "x": 558,
            "y": 0,
            "width": 527,
            "height": 430
        },
        "c": {
            "x": 14,
            "y": 435,
            "width": 534,
            "height": 429
        },
        "d": {
            "x": 549,
            "y": 432,
            "width": 533,
            "height": 435
        }
    }
}

File: data/alde-imageminer/test/atomic-layer-etching/experimental-usecase/35/images/fig_6.json
{
    "sample_id": "atomic-layer-etching/experimental-usecase/35/fig_6",
    "classification": {
        "a": "multiple line chart",
        "b": "multiple line chart"
    },
    "summarization": {
        "a": "shows TiO\u2082 etch rate rising linearly with substrate temperature for WF\u2086 paired with SOCl\u2082, BCl\u2083 and TiCl\u2084 \u2014 with SOCl\u2082 giving the highest rates and TiCl\u2084 the lowest.",
        "b": "shows ZrO\u2082 etch rate vs temperature: BCl\u2083 produces the largest and most temperature-sensitive etch rates, TiCl\u2084 is moderate, and SOCl\u2082 is essentially inactive. The trends confirm that etching is thermally activated and that optimal co-reactant choice differs by oxide (SOCl\u2082 best for TiO\u2082; BCl\u2083 best for ZrO\u2082)."
    },
    "data_extraction": {
      "a": "| Substrate | Co-reactants Compared | Temperature Range (\u00b0C) | Trend Summary |\n| --- | --- | --- | --- |\n| TiO\u2082 | BCl\u2083, SOCl\u2082, TiCl\u2084 | 160\u2013190 | Etch rate increases with T; SOCl\u2082 highest, TiCl\u2084 lowest |",
      "b": "| Substrate | Co-reactants Compared | Temperature Range (\u00b0C) | Trend Summary |\n| --- | --- | --- | --- |\n| ZrO\u2082 | BCl\u2083, SOCl\u2082, TiCl\u2084 | 250\u2013325 | BCl\u2083 highest and strongly T-dependent; SOCl\u2082 nearly flat |"
    },
    "vqa": {
        "a": [
            {
                "question_type": "Process-Oriented",
                "question": "Does Figure 6 show that the ALE etch rate increases with substrate temperature for both TiO\u2082 and ZrO\u2082?",
                "answer_type": "Paragraph",
                "answer": "Yes, both TiO\u2082 and ZrO\u2082 show higher etch rates at elevated temperatures, demonstrating thermally activated reaction kinetics."
            },
            {
                "question_type": "Application/Performance",
                "question": "How can these temperature-dependent etch-rate trends be used to choose the optimal co-reactant for ALE of TiO\u2082 and ZrO\u2082?",
                "answer_type": "Paragraph",
                "answer": "The plots clearly show that SOCl\u2082 provides the highest etch rates for TiO\u2082 across the tested temperatures, identifying it as the most efficient co-reactant for TiO\u2082 ALE. For ZrO\u2082, BCl\u2083 exhibits by far the strongest temperature-driven increase in etch rate, making it the preferred co-reactant for high-performance etching. TiCl\u2084 remains intermediate for both oxides, while SOCl\u2082 performs poorly on ZrO\u2082. These relationships help determine suitable chemistries and processing windows for selective, optimized ALE."
            }
        ],
        "b": [
            {
                "question_type": "Comparative/Trend",
                "question": "Which co-reactant shows the strongest temperature-dependent increase in etch rate for ZrO\u2082?",
                "answer_type": "Factoid",
                "answer": "BCl\u2083 shows the steepest increase in etch rate with temperature for ZrO\u2082, significantly outperforming SOCl\u2082 and TiCl\u2084."
            },
            {
                "question_type": "Process-Oriented",
                "question": "What reaction properties influence the slope of the etch-rate vs temperature curves?",
                "answer_type": "Paragraph",
                "answer": "Volatility of the reaction by-products (e.g., ZrCl\u2084, TiCl\u2084, WOCl\u2084), Stability of intermediate fluorides or sulfates, Activation energy of the ligand-exchange step, Ability of each co-reactant to remove fluorinated surface species"
            }
        ]
    },
    "bbox": {
        "a": {
            "x": 12,
            "y": 0,
            "width": 527,
            "height": 433
        },
        "b": {
            "x": 552,
            "y": 0,
            "width": 529,
            "height": 435
        }
    }
}

File: data/alde-imageminer/test/atomic-layer-etching/experimental-usecase/35/images/fig_7.json
{
    "sample_id": "atomic-layer-etching/experimental-usecase/35/fig_7",
    "classification": {
        "a": "multiple line chart",
        "b": "multiple line chart",
        "c": "multiple line chart",
        "d": "multiple line chart"
    },
    "summarization": {
        "a": "shows TiO\u2082 thickness measured by in-situ ellipsometry during repeated ALE cycles at 170 \u00b0C for three chemistries. All curves fall to zero (film removed), but WF\u2086/SOCl\u2082 removes TiO\u2082 fastest, WF\u2086/TiCl\u2084 is intermediate, and WF\u2086/BCl\u2083 is slowest \u2014 each trace shows the number of cycles to full removal and the characteristic self-limiting stepwise decrease.",
        "b": "shows AES time-series measured before etching and after 5 and 25 cycles for each chemistry. They track surface composition (O, Ti, Si, W, B, C, Cl etc.). AES corroborates ellipsometry: the Si substrate signal rises as TiO\u2082 is removed, while different chemistries leave distinct residues \u2014 e.g. measurable B for BCl\u2083, little residue for SOCl\u2082, and higher Cl/W signals for TiCl\u2084 \u2014 indicating differences in by-product volatility and surface cleanliness.",
        "c": "shows AES time-series measured before etching and after 5 and 25 cycles for each chemistry. They track surface composition (O, Ti, Si, W, B, C, Cl etc.). AES corroborates ellipsometry: the Si substrate signal rises as TiO\u2082 is removed, while different chemistries leave distinct residues \u2014 e.g. measurable B for BCl\u2083, little residue for SOCl\u2082, and higher Cl/W signals for TiCl\u2084 \u2014 indicating differences in by-product volatility and surface cleanliness.",
        "d": "shows AES time-series measured before etching and after 5 and 25 cycles for each chemistry. They track surface composition (O, Ti, Si, W, B, C, Cl etc.). AES corroborates ellipsometry: the Si substrate signal rises as TiO\u2082 is removed, while different chemistries leave distinct residues \u2014 e.g. measurable B for BCl\u2083, little residue for SOCl\u2082, and higher Cl/W signals for TiCl\u2084 \u2014 indicating differences in by-product volatility and surface cleanliness."
    },
    "data_extraction": {
      "a": "| ALE Cycles | WF6/SOCl2 Thickness (nm) | WF6/TiCl4 Thickness (nm) | WF6/BCl3 Thickness (nm) |\n| --- | --- | --- | --- |\n| 0 | 1.9 | 1.7 | 1.8 |\n| 2 | 1.5 | 1.4 | 1.3 |\n| 4 | 1.2 | 1.1 | 0.9 |\n| 6 | 0.9 | 0.8 | 0.5 |\n| 8 | 0.5 | 0.4 | 0.2 |\n| 10 | 0.1 | 0.1 | 0.0 |\n| \u226512 | 0.0 | 0.0 | 0.0 |",
      "b": "| ALE Cycles | Si (%) | O (%) | Ti (%) | B (%) | Cl (%) | C (%) |\n| --- | --- | --- | --- | --- | --- | --- |\n| 0 | 5 | 55 | 20 | 15 | 3 | 2 |\n| 5 | 60 | 25 | 8 | 5 | 1 | 1 |\n| 10 | 65 | 25 | 5 | 3 | 1 | 1 |\n| 25 | 70 | 25 | 3 | 1 | 1 | 2 |",
      "c": "| ALE Cycles | Si (%) | O (%) | Ti (%) | W (%) | Cl (%) | C (%) |\n| --- | --- | --- | --- | --- | --- | --- |\n| 0 | 5 | 55 | 20 | 10 | 5 | 5 |\n| 5 | 45 | 35 | 10 | 6 | 3 | 1 |\n| 10 | 55 | 38 | 5 | 2 | 0 | 0 |\n| 25 | 65 | 40 | 2 | 1 | 0 | 0 |",
      "d": "| ALE Cycles | Si (%) | O (%) | Ti (%) | Cl (%) | C (%) |\n| --- | --- | --- | --- | --- | --- |\n| 0 | 5 | 55 | 20 | 10 | 10 |\n| 5 | 50 | 28 | 12 | 6 | 4 |\n| 10 | 60 | 30 | 6 | 3 | 1 |\n| 25 | 70 | 30 | 3 | 1 | 0 |"
    },
    "vqa": {
        "d": [
            {
                "question_type": "Application/Performance",
                "question": "How can the AES data guide selection of the best co-reactant for TiO\u2082 ALE?",
                "answer_type": "Paragraph",
                "answer": "The AES results show that SOCl\u2082 leaves minimal surface contamination and enables rapid, complete removal of TiO\u2082, making it the most effective co-reactant. WF\u2086/BCl\u2083 leaves boron residues, and WF\u2086/TiCl\u2084 leaves significant chlorine and tungsten species, suggesting poorer by-product volatility. Therefore, SOCl\u2082 provides the cleanest and most efficient ALE chemistry for TiO\u2082 at 170 \u00b0C."
            }
        ],
        "a": [
            {
                "question_type": "Process-Oriented",
                "question": "Does Figure 7 confirm that TiO\u2082 film thickness decreases in a controlled, cycle-by-cycle manner during ALE for all three co-reactants (BCl\u2083, SOCl\u2082, TiCl\u2084)?",
                "answer_type": "Paragraph",
                "answer": "Yes, ellipsometry shows a stepwise, self-limiting decrease in TiO\u2082 thickness across ALE cycles for all chemistries, confirming self-limiting etching behavior."
            }
        ],
        "c": [
            {
                "question_type": "Structure-Property",
                "question": "Which surface species observed by AES indicate residue formation from incomplete ligand exchange?",
                "answer_type": "List",
                "answer": "Chlorine residues (especially for WF\u2086/TiCl\u2084), Boron residues (for WF\u2086/BCl\u2083), Detected tungsten signal (from WF\u2086 fluorination step), Carbon traces in some conditions"
            }
        ],
        "b": [
            {
                "question_type": "Comparative/Trend",
                "question": "Which co-reactant removes TiO\u2082 the fastest, based on the thickness-vs-cycle data?",
                "answer_type": "Factoid",
                "answer": "SOCl\u2082 removes TiO\u2082 the fastest, TiCl\u2084 is intermediate, and BCl\u2083 is the slowest."
            }
        ]
    },
    "bbox": {
        "a": {
            "x": 205,
            "y": 4,
            "width": 723,
            "height": 441
        },
        "b": {
            "x": 13,
            "y": 449,
            "width": 381,
            "height": 325
        },
            "c": {
            "x": 393,
            "y": 449,
            "width": 343,
            "height": 325
        },
        "d": {
            "x": 735,
            "y": 449,
            "width": 346,
            "height": 325
        }
    }
}

File: data/alde-imageminer/test/atomic-layer-etching/experimental-usecase/35/images/fig_8.json
{
    "sample_id": "atomic-layer-etching/experimental-usecase/35/fig_8",
    "classification": {
        "a": "multiple line chart",
        "b": "multiple line chart",
        "c": "multiple line chart",
        "d": "multiple line chart"
    },
    "summarization": {
        "a": "shows ZrO\u2082 thickness measured during repeated ALE cycles at 325 \u00b0C. WF\u2086/BCl\u2083 removes ZrO\u2082 fastest (film gone in ~3 cycles), WF\u2086/TiCl\u2084 is slightly slower (~4\u20135 cycles), and WF\u2086/SOCl\u2082 is ineffective (film persists after 25 cycles). The curves demonstrate self-limiting removal for the effective chemistries and a clear chemistry-dependent rate.",
        "b": "present AES composition measured before etching and after 5 and 25 cycles for each chemistry. AES corroborates ellipsometry: for BCl\u2083, Zr and O drop rapidly and B residues appear; for SOCl\u2082, S signal is detectable and Zr/O remain high (sulfate formation and poor removal); for TiCl\u2084, Zr decreases moderately while Cl/W signatures indicate incomplete volatile conversion. Together the panels link kinetics (how quickly ZrO\u2082 is removed) with surface chemistry (what residues form), explaining why BCl\u2083 is optimal for ZrO\u2082 ALE and SOCl\u2082 fails.",
        "c": "present AES composition measured before etching and after 5 and 25 cycles for each chemistry. AES corroborates ellipsometry: for BCl\u2083, Zr and O drop rapidly and B residues appear; for SOCl\u2082, S signal is detectable and Zr/O remain high (sulfate formation and poor removal); for TiCl\u2084, Zr decreases moderately while Cl/W signatures indicate incomplete volatile conversion. Together the panels link kinetics (how quickly ZrO\u2082 is removed) with surface chemistry (what residues form), explaining why BCl\u2083 is optimal for ZrO\u2082 ALE and SOCl\u2082 fails.",
        "d": "present AES composition measured before etching and after 5 and 25 cycles for each chemistry. AES corroborates ellipsometry: for BCl\u2083, Zr and O drop rapidly and B residues appear; for SOCl\u2082, S signal is detectable and Zr/O remain high (sulfate formation and poor removal); for TiCl\u2084, Zr decreases moderately while Cl/W signatures indicate incomplete volatile conversion. Together the panels link kinetics (how quickly ZrO\u2082 is removed) with surface chemistry (what residues form), explaining why BCl\u2083 is optimal for ZrO\u2082 ALE and SOCl\u2082 fails."
    },
    "data_extraction": {
      "a": "| ALE Cycles | WF6/SOCl2 Thickness (nm) | WF6/TiCl4 Thickness (nm) | WF6/BCl3 Thickness (nm) |\n| --- | --- | --- | --- |\n| 0 | 3.1 | 3.5 | 3.7 |\n| 2 | 2.7 | 2.0 | 1.6 |\n| 4 | 2.5 | 0.6 | 0.8 |\n| 6 | 2.3 | 0.1 | 0.1 |\n| 8 | 2.1 | 0.0 | 0.0 |\n| 12 | 1.8 | 0.0 | 0.0 |\n| 16 | 1.4 | 0.0 | 0.0 |\n| 20 | 1.0 | 0.0 | 0.0 |\n| 25 | 0.5 | 0.0 | 0.0 |",
      "b": "| ALE Cycles | Al (%) | O (%) | C (%) | Zr (%) | B (%) |\n| --- | --- | --- | --- | --- | --- |\n| 0 | 0 | 55 | 20 | 25 | 0 |\n| 5 | 15 | 30 | 25 | 20 | 10 |\n| 10 | 25 | 35 | 20 | 15 | 8 |\n| 25 | 45 | 40 | 8 | 5 | 2 |",
      "c": "| ALE Cycles | Al (%) | O (%) | C (%) | Zr (%) | W (%) | S (%) |\n| --- | --- | --- | --- | --- | --- | --- |\n| 0 | 0 | 55 | 20 | 25 | 0 | 0 |\n| 5 | 5 | 35 | 30 | 25 | 3 | 2 |\n| 10 | 15 | 33 | 20 | 20 | 2 | 2 |\n| 25 | 45 | 28 | 10 | 15 | 1 | 1 |",
      "d": "| ALE Cycles | Al (%) | O (%) | C (%) | Zr (%) | W (%) | Ti (%) |\n| --- | --- | --- | --- | --- | --- | --- |\n| 0 | 0 | 55 | 20 | 25 | 0 | 0 |\n| 5 | 10 | 35 | 25 | 25 | 2 | 3 |\n| 10 | 20 | 35 | 20 | 20 | 2 | 3 |\n| 25 | 55 | 32 | 10 | 12 | 1 | 2 |"
    },
    "vqa": {
        "d": [
            {
                "question_type": "Application/Performance",
                "question": "How can the combined ellipsometry and AES results guide the choice of co-reactant for ZrO\u2082 ALE?",
                "answer_type": "Paragraph",
                "answer": "The ellipsometry data show that BCl\u2083 and TiCl\u2084 enable rapid, self-limiting ZrO\u2082 removal, whereas SOCl\u2082 fails due to slow kinetics. AES confirms this by revealing B residues for BCl\u2083 and Cl/W residues for TiCl\u2084, but heavy S residues and persistent Zr/O for SOCl\u2082. Therefore, WF\u2086/BCl\u2083 is the most efficient chemistry for ZrO\u2082 ALE, while SOCl\u2082 should be avoided because it forms nonvolatile sulfates."
            }
        ],
        "a": [
            {
                "question_type": "Process-Oriented",
                "question": "Does Figure 8 show that different co-reactants produce significantly different ZrO\u2082 etch rates during ALE?",
                "answer_type": "Paragraph",
                "answer": "Yes. WF\u2086/BCl\u2083 and WF\u2086/TiCl\u2084 rapidly remove ZrO\u2082 within a few cycles, while WF\u2086/SOCl\u2082 barely etches the film even after 25 cycles."
            }
        ],
        "c": [
            {
                "question_type": "Structure-Property",
                "question": "Which surface residues observed by AES explain poor etching performance for WF\u2086/SOCl\u2082?",
                "answer_type": "List",
                "answer": "Sulfur-containing species (S), Persistent Zr and O (indicating unremoved oxide), Minimal exposure of the Si substrate, These suggest sulfate formation, which is nonvolatile and blocks etching."
            }
        ],
        "b": [
            {
                "question_type": "Comparative/Trend",
                "question": "Which co-reactant removes ZrO\u2082 the fastest according to the ellipsometry curves?",
                "answer_type": "Factoid",
                "answer": "WF\u2086/BCl\u2083 yields the fastest ZrO\u2082 removal, with the film almost completely etched in about 3 cycles."
            }
        ]
    },
    "bbox": {
        "a": {
            "x": 211,
            "y": 7,
            "width": 712,
            "height": 436
        },
        "b": {
            "x": 5,
            "y": 449,
            "width": 385,
            "height": 326
        },
            "c": {
            "x": 392,
            "y": 451,
            "width": 343,
            "height": 323
        },
        "d": {
            "x": 735,
            "y": 450,
            "width": 342,
            "height": 324
        }
    }
}

File: data/alde-imageminer/test/atomic-layer-etching/experimental-usecase/35/images/fig_9.json
{
    "sample_id": "atomic-layer-etching/experimental-usecase/35/fig_9",
    "classification": {
        "a": "multiple line chart"
    },
    "summarization": {
        "a": "The plot shows RMS surface roughness (pm) measured by AFM as a function of ALE cycles for TiO\u2082 (170 \u00b0C) and ZrO\u2082 (325 \u00b0C) using WF\u2086 paired with BCl\u2083, SOCl\u2082, or TiCl\u2084. Both materials start with higher roughness and show a rapid drop after a few cycles; ZrO\u2082 begins much rougher (~180\u2013190 pm) and smooths more dramatically than TiO\u2082. Effective chemistries (WF\u2086/BCl\u2083 and WF\u2086/TiCl\u2084 for ZrO\u2082; WF\u2086/SOCl\u2082 and WF\u2086/TiCl\u2084 for TiO\u2082) produce greater smoothing, while SOCl\u2082 is least effective at smoothing ZrO\u2082 \u2014 matching its poor etch performance. Overall, ALE leads to net surface smoothing, and the degree of smoothing correlates with the chemistry\u2019s etch effectiveness."
    },
    "data_extraction": {
      "a": "| Material | Initial Roughness (0 cycles) | Roughness after 5 cycles | Roughness after 25 cycles | Trend Summary |\n| --- | --- | --- | --- | --- |\n| TiO\u2082 | ~90\u2013100 pm | Decreases for all chemistries | Further decreases; becomes smoother overall | ALE smooths TiO\u2082 surfaces |\n| ZrO\u2082 | ~180\u2013190 pm | Sharp drop for all chemistries | Chemistry-dependent smoothing; SOCl\u2082 least effective | ZrO\u2082 starts rougher but smooths strongly with effective chemistries |"
    },
    "vqa": {
        "a": [
            {
                "question_type": "Application/Performance",
                "question": "How can the roughness evolution help identify the best ALE chemistry for TiO\u2082 and ZrO\u2082?",
                "answer_type": "Paragraph",
                "answer": "Roughness evolution provides insight into how uniformly each chemistry removes material. Effective chemistries produce greater smoothing due to consistent layer removal. For TiO\u2082, SOCl\u2082 and TiCl\u2084 lead to smoother surfaces, while for ZrO\u2082, BCl\u2083 and TiCl\u2084 yield the strongest smoothing effects. In contrast, SOCl\u2082 produces limited smoothing on ZrO\u2082, reflecting its poor etch performance. Thus, AFM roughness trends help confirm which co-reactant chemistries produce uniform, high-quality ALE."
            },
            {
                "question_type": "Process-Oriented",
                "question": "Does Figure 9 show that RMS surface roughness decreases with ALE cycles for both TiO\u2082 and ZrO\u2082?",
                "answer_type": "Paragraph",
                "answer": "Yes. Both materials exhibit noticeable smoothing after ALE cycles, although the degree of smoothing depends on the co-reactant chemistry."
            },
            {
                "question_type": "Structure-Property",
                "question": "What material or surface properties influence how strongly roughness decreases during ALE?",
                "answer_type": "List",
                "answer": "Initial surface morphology (TiO\u2082 smoother; ZrO\u2082 rougher), Reaction efficiency of each co-reactant, Volatility of reaction by-products, Uniformity of layer-by-layer removal"
            },
            {
                "question_type": "Comparative/Trend",
                "question": "Which material shows the largest roughness reduction during ALE?",
                "answer_type": "Factoid",
                "answer": "ZrO\u2082 shows the largest reduction in roughness, dropping from ~180\u2013190 pm initially to much lower values after 25 cycles."
            }
        ]
    },
    "bbox": {
        "a": {
            "x": 0,
            "y": 0,
            "width": 544,
            "height": 450
        }
    }
}
