Repository: sciknoworg/sci-imageminer

## Project Overview  

**Sci-ImageMiner** is an annotation project on figures from **atomic layer deposition (ALD)** and **atomic layer etching (ALE)**, situated within the broader field of materials science and engineering. Within each of these categories, the data is further organized into the sub-categories **experimental-usecase** and **simulation-usecase**.

It aims to host gold-standard annotations for chart classification, data extraction, summarization, and question answering—providing both pilot and full-phase data to support multimodal AI research in scientific image understanding.

File: data/alde-imageminer/test/atomic-layer-etching/experimental-usecase/37/images/fig_2.json
{
    "sample_id": "atomic-layer-etching/experimental-usecase/37/fig_2",
    "classification": {
        "a": "multiple line chart",
        "b": "multiple line chart",
        "c": "line chart"
    },
    "summarization": {
        "a": "The line chart shows the trend of \u0394 values over cycles for four different wavelengths (465 nm, 525 nm, 580 nm, and 635 nm). The \u0394 values decrease with increasing cycles until around cycle 240, after which they start to increase again.",
        "b": "The line chart displays the constant values of \u03a8 for four different wavelengths (465 nm, 525 nm, 580 nm, and 635 nm) over cycles. The values remain stable throughout the cycles.",
        "c": "The line chart illustrates the thickness of a material over cycles. The thickness increases steadily until cycle 240, after which it decreases slightly."
    },
    "data_extraction": {
      "a": "| Cycles | 465 nm | 525 nm | 580 nm | 635 nm |\n| --- | --- | --- | --- | --- |\n| 210 | 164 | 166 | 168 | 168 |\n| 215 | 163 | 165 | 167 | 167 |\n| 220 | 162 | 164 | 166 | 166 |\n| 225 | 161 | 163 | 165 | 165 |\n| 230 | 160 | 162 | 164 | 164 |\n| 235 | 159 | 161 | 163 | 163 |\n| 240 | 158 | 160 | 162 | 162 |\n| 245 | 161 | 163 | 165 | 166 |",
      "b": "| Cycles | 465 nm | 525 nm | 580 nm | 635 nm |\n| --- | --- | --- | --- | --- |\n| 210 | 21 | 19 | 17 | 17 |\n| 215 | 21 | 19 | 17 | 17 |\n| 220 | 21 | 19 | 17 | 17 |\n| 225 | 21 | 19 | 17 | 17 |\n| 230 | 21 | 19 | 17 | 17 |\n| 235 | 21 | 19 | 17 | 17 |\n| 240 | 21 | 19 | 17 | 17 |\n| 245 | 21 | 19 | 17 | 17 |",
      "c": "| Cycles | Thickness (nm) |\n| --- | --- |\n| 210 | 4.8 |\n| 215 | 5.0 |\n| 220 | 5.2 |\n| 225 | 5.4 |\n| 230 | 5.6 |\n| 235 | 5.8 |\n| 240 | 6.0 |\n| 245 | 5.8 |"
    },
    "vqa": {
        "a": [
            {
                "question_type": "Process-Oriented",
                "question": "How does \u0394 change during the process?",
                "answer_type": "Factoid",
                "answer": "\u0394 decreases linearly during deposition and increases linearly during etching."
            },
            {
                "question_type": "Process-Oriented",
                "question": "At what temperature were the ALD and ALE processes performed?",
                "answer_type": "Factoid",
                "answer": "At 170 \u00b0C."
            },
            {
                "question_type": "Comparative/Trend",
                "question": "What does this figure demonstrate about the use of in situ spectroscopic ellipsometry for monitoring TiO\u2082 growth and etching?",
                "answer_type": "Paragraph",
                "answer": "In figure 2, the raw ellipsometry parameters \u03a8 and \u0394, measured at four wavelengths, are shown alongside the thickness extracted using a temperature-dependent Cauchy model. While \u03a8 remains essentially constant over the small thickness range involved, \u0394 exhibits a clear correlation with the TiO\u2082 film thickness. This demonstrates that \u0394 is the primary ellipsometric parameter for detecting incremental growth and removal during ALD and ALE."
            }
        ],
        "b": [
            {
                "question_type": "Comparative/Trend",
                "question": "How does \u03a8 change during the process?",
                "answer_type": "Factoid",
                "answer": "\u03a8 does not change significantly during both deposition and etching."
            }
        ]
    },
    "bbox": {
        "a": {
            "x": 2,
            "y": 8,
            "width": 611,
            "height": 498
        },
        "b": {
            "x": 5,
            "y": 496,
            "width": 611,
            "height": 508
        },
        "c": {
            "x": 0,
            "y": 1002,
            "width": 616,
            "height": 521
        }
    }
}

File: data/alde-imageminer/test/atomic-layer-etching/experimental-usecase/37/images/fig_3.json
{
    "sample_id": "atomic-layer-etching/experimental-usecase/37/fig_3",
    "classification": {
        "a": "scatter plot",
        "b": "scatter plot"
    },
    "summarization": {
        "a": "The growth per cycle remains constant at approximately 0.05 nm/cycle across various TiCl4 doses ranging from 0 ms to 350 ms.",
        "b": "The growth per cycle remains constant at approximately 0.05 nm/cycle across various H2O doses ranging from 0 ms to 350 ms."
    },
    "data_extraction": {
      "a": "| TiCl4 dose (ms) | Growth per cycle (nm/cycle) |\n| --- | --- |\n| 0 | 0.00 |\n| 50 | 0.05 |\n| 100 | 0.05 |\n| 150 | 0.05 |\n| 200 | 0.05 |\n| 250 | 0.05 |\n| 300 | 0.05 |\n| 350 | 0.05 |",
      "b": "| H2O Dose (ms) | Growth per cycle (nm/cycle) |\n| --- | --- |\n| 0 | 0.00 |\n| 50 | 0.04 |\n| 100 | 0.05 |\n| 150 | 0.05 |\n| 200 | 0.05 |\n| 250 | 0.05 |\n| 300 | 0.05 |\n| 350 | 0.05 |"
    },
    "vqa": {
        "a": [
            {
                "question_type": "Process-Oriented",
                "question": "At what temperature was this experiment conducted?",
                "answer_type": "Factoid",
                "answer": "170 \u00b0C."
            },
            {
                "question_type": "Process-Oriented",
                "question": "What is the observed growth per cycle at 180 ms?",
                "answer_type": "Factoid",
                "answer": "0.05 nm/cycle."
            },
            {
                "question_type": "Comparative/Trend",
                "question": "What can be derived from both figures with respect to the ALD process?",
                "answer_type": "Paragraph",
                "answer": "The GPC as a function of TiO2 exposure plateaus at 0.05 nm/cycle after 50 ms of exposure time. The same is observed for the water exposure after about 150 ms. After these points, the growth per cycle is no longer dependent on exposure time, indicating self-limiting growth. This means that this process meets the requirement of ALD."
            }
        ],
        "b": [
            {
                "question_type": "Process-Oriented",
                "question": "What is the observed growth per cycle at 180 ms?",
                "answer_type": "Factoid",
                "answer": "0.05 nm/cycle."
            }
        ]
    },
    "bbox": {
        "a": {
            "x": 2,
            "y": 3,
            "width": 667,
            "height": 550
        },
        "b": {
            "x": 1,
            "y": 551,
            "width": 667,
            "height": 535
        }
    }
}

File: data/alde-imageminer/test/atomic-layer-etching/experimental-usecase/37/images/fig_4.json
{
    "sample_id": "atomic-layer-etching/experimental-usecase/37/fig_4",
    "classification": {
        "a": "multiple scatter plot"
    },
    "summarization": {
        "a": "The chart shows the thickness of SiOH and SiH layers as a function of cycles, with different exposure times of TiCl4, Ar and H2O."
    },
    "data_extraction": {
      "a": "| Cycle | Thickness (nm) SiOH 0.09 / 45 / 0.09 / 45 s | Thickness (nm) SiOH 0.18 / 45 / 0.18 / 45 s | Thickness (nm) SiOH 0.27 / 45 / 0.27 / 45 s | Thickness (nm) SiH 0.09 / 45 / 0.09 / 45 s | Thickness (nm) SiH 0.18 / 45 / 0.18 / 45 s | Thickness (nm) SiH 0.27 / 45 / 0.27 / 45 s |\n| --- | --- | --- | --- | --- | --- | --- |\n| 0 | 0 | 0 | 0 | 0 | 0 | 0 |\n| 25 | 1 | 1 | 1 | 0.1 | 0.1 | 0.1 |\n| 50 | 2 | 2 | 2 | 0.5 | 0.5 | 0.5 |\n| 75 | 3.5 | 3.5 | 3.5 | 1 | 1 | 1 |\n| 100 | 5 | 5 | 5 | 2.5 | 2.5 | 2.5 |\n| 125 | 6.5 | 6.5 | 6.5 | 3.5 | 3.5 | 3.5 |\n| 150 | 7.5 | 7.5 | 7.5 | 5.5 | 5.5 | 5.5 |"
    },
    "vqa": {
        "a": [
            {
                "question_type": "Process-Oriented",
                "question": "On which substrates were the ALD experiments performed?",
                "answer_type": "Factoid",
                "answer": "SiO2 and Si substrates, with Si-OH and Si-H surface groups, respectively."
            },
            {
                "question_type": "Process-Oriented",
                "question": "What was the thickness on the SiO2 surface after 100 cycles?",
                "answer_type": "Factoid",
                "answer": "Roughly 5 nm for all three experimental setups."
            },
            {
                "question_type": "Process-Oriented",
                "question": "What was the thickness on the Si surface after 100 cycles?",
                "answer_type": "Factoid",
                "answer": "Roughly 2 nm for all three experimental setups."
            },
            {
                "question_type": "Comparative/Trend",
                "question": "What does this figure reveal about the influence of precursor dosing conditions on TiO\u2082 nucleation, growth per cycle, and selectivity on Si-OH and Si-H surfaces?",
                "answer_type": "Paragraph",
                "answer": "On Si-H substrates, all dosing conditions exhibit a nucleation delay of approximately 25 cycles, followed by an acceleration to a steady growth rate of about 0.05 nm per cycle. On Si\u2013OH substrates, the three dosing conditions also produce nearly identical growth behaviour, with approximately 8 nm of TiO\u2082 deposited after 150 cycles, and the lowest dosing condition yielding slightly lower thickness consistent with near-saturation dosing. Applying the selectivity definition shows that a selectivity value of 0.9 corresponds to a TiO\u2082 thickness of about 1.5 nm on the growth surface for all dosing conditions. Overall, the figure demonstrates that near- and over-saturated H\u2082O dosing does not significantly alter the nucleation delay on Si\u2013H surfaces nor the achievable selectivity window."
            }
        ]
    },
    "bbox": {
        "a": {
            "x": 0,
            "y": 0,
            "width": 672,
            "height": 572
        }
    }
}

File: data/alde-imageminer/test/atomic-layer-etching/experimental-usecase/37/images/fig_5.json
{
    "sample_id": "atomic-layer-etching/experimental-usecase/37/fig_5",
    "classification": {
        "a": "multiple scatter plot"
    },
    "summarization": {
        "a": "The line chart shows the thickness of the deposited TiO2 layer as a function of super-cycles (combined ALD/ALE cycles). Three data series are plotted with varying TiCl4 and H2O exposure times (0.09, 0.18 and 0.27 for both, respectively)."
    },
    "data_extraction": {
      "a": "| Super-cycles | Thickness (nm) 0.09 / 45 / 0.09 / 45 s | Thickness (nm) 0.18 / 45 / 0.18 / 45 s | Thickness (nm) 0.27 / 45 / 0.27 / 45 s |\n| --- | --- | --- | --- |\n| 0 | 0 | 1 | 2 |\n| 5 | 0.25 | 1.5 | 2.5 |\n| 10 | 0.25 | 1.5 | 5.5 |\n| 15 | 0.5 | 1.5 |  |\n| 20 | 0.5 | 1.5 |  |\n| 25 | 0.5 |  |  |\n| 30 | 0.75 |  |  |"
    },
    "vqa": {
        "a": [
            {
                "question_type": "Process-Oriented",
                "question": "What is the thickness of the 0.09 s precursor exposure experiment after 10 super-cycles?",
                "answer_type": "Factoid",
                "answer": "About 0.25 nm."
            },
            {
                "question_type": "Process-Oriented",
                "question": "What is the thickness of the 0.18 s precursor exposure experiment after 10 super-cycles?",
                "answer_type": "Paragraph",
                "answer": "About 1.5 nm (0.5 nm when taking into account the offset)."
            },
            {
                "question_type": "Process-Oriented",
                "question": "What is the thickness of the 0.27 s precursor exposure experiment after 10 super-cycles?",
                "answer_type": "Factoid",
                "answer": "Roughly 5.5 nm (3.5 nm when taking into account the offset)."
            },
            {
                "question_type": "Comparative/Trend",
                "question": "What does this figure show about the effect of ALD dosing time on unwanted nucleation and etching behaviour during repeated ALD/ALE super-cycles on Si-H surfaces?",
                "answer_type": "Paragraph",
                "answer": "During the initial three to five super-cycles, all dosing conditions exhibit similar alternating deposition and etching behaviour, indicating comparable early-stage nucleation resistance on the non-growth surface. Beyond approximately five super-cycles, however, the longest dosing condition (270 ms for both TiCl\u2084 and H\u2082O) shows a marked increase in net film accumulation after the ALE steps, signifying more rapid unwanted nucleation when longer ALD doses are combined with ALE. This contrasts with pure ALD behaviour, where increased dose times did not significantly affect nucleation on Si\u2013H, and is attributed to ALE-induced removal of passivating Si\u2013H bonds that promotes formation of Si\u2013O sites favourable for TiO\u2082 growth. In addition, the figure indicates that the amount of material removed per ALE cycle decreases over successive super-cycles for all dosing conditions, leaving a thin residual layer after etching; this residual thickness, on the order of ~0.2 nm after extended cycling, is interpreted as arising from surface oxidation and formation of non-etchable species rather than incomplete removal of TiO\u2082."
            }
        ]
    },
    "bbox": {
        "a": {
            "x": 0,
            "y": 0,
            "width": 669,
            "height": 492
        }
    }
}

File: data/alde-imageminer/test/atomic-layer-etching/experimental-usecase/37/images/fig_7.json
{
    "sample_id": "atomic-layer-etching/experimental-usecase/37/fig_7",
    "classification": {
        "a": "multiple scatter plot"
    },
    "summarization": {
        "a": "The figure shows the thickness of two TiO2 layers over super-cycles. Both layers are grown on Si-H and are grown at two different precursor exposure times (90/270 ms for TiCl4/H2O, and 270/90 ms for TiCl4/H2O, respectively)."
    },
    "data_extraction": {
      "a": "| Super-Cycles | Thickness (nm) 0.09 / 45 / 0.27 / 45 s | Thickness (nm) 0.27 / 45 / 0.09 / 45 s |\n| --- | --- | --- |\n| 0 | 1.0 | 0 |\n| 3 | 1.25 | 0.25 |\n| 6 | 1.5 | 0.25 |\n| 9 | 1.5 | 0.25 |\n| 12 | 2.0 | 0.5 |\n| 15 | 2.5 | 0.5 |"
    },
    "vqa": {
        "a": [
            {
                "question_type": "Process-Oriented",
                "question": "On what substrate are these TiO2 layers grown?",
                "answer_type": "Factoid",
                "answer": "Si-H."
            },
            {
                "question_type": "Process-Oriented",
                "question": "What does one super-cycle consist of?",
                "answer_type": "Factoid",
                "answer": "30 ALD and 5 ALE cycles."
            },
            {
                "question_type": "Process-Oriented",
                "question": "How do the two samples differ?",
                "answer_type": "Factoid",
                "answer": "They differ in exposure time of the precursors during ALD (either 90 ms TiCl4 and 270 ms H2O, or 270 ms TiCl4 and 90 ms H2O)."
            },
            {
                "question_type": "Process-Oriented",
                "question": "How super-cycles were completed for this experiment?",
                "answer_type": "Factoid",
                "answer": "15."
            }
        ]
    },
    "bbox": {
        "a": {
            "x": 0,
            "y": 0,
            "width": 669,
            "height": 555
        }
    }
}

File: data/alde-imageminer/test/atomic-layer-etching/experimental-usecase/37/images/fig_8.json
{
    "sample_id": "atomic-layer-etching/experimental-usecase/37/fig_8",
    "classification": {
        "a": "multiple line chart"
    },
    "summarization": {
        "a": "The line chart shows the thickness of Si-OH and Si-H as a function of super-cycles. Both thicknesses increase linearly with increasing super-cycles."
    },
    "data_extraction": {
      "a": "| Super-Cycles | Thickness (nm) Si-H | Thickness (nm) Si-OH |\n| --- | --- | --- |\n| 0 | 0 | 0 |\n| 5 | 0 | 4 |\n| 10 | 0 | 8 |\n| 15 | 0 | 13 |\n| 20 | 0 | 17.5 |\n| 25 | 0.5 | 22.5 |\n| 30 | 0.5 | 25 |"
    },
    "vqa": {
        "a": [
            {
                "question_type": "Process-Oriented",
                "question": "On what substrates were the TiO2 layers grown?",
                "answer_type": "Factoid",
                "answer": "Si-OH and Si-H."
            },
            {
                "question_type": "Process-Oriented",
                "question": "How many super-cycles were completed?",
                "answer_type": "Factoid",
                "answer": "30."
            },
            {
                "question_type": "Process-Oriented",
                "question": "What were the exposure times for TiCl4 and H2O?",
                "answer_type": "Factoid",
                "answer": "90 ms for both."
            },
            {
                "question_type": "Process-Oriented",
                "question": "At what temperature were the super-cycles conducted?",
                "answer_type": "Factoid",
                "answer": "170 \u00b0C."
            }
        ]
    },
    "bbox": {
        "a": {
            "x": 0,
            "y": 0,
            "width": 672,
            "height": 492
        }
    }
}

File: data/alde-imageminer/test/atomic-layer-etching/experimental-usecase/41/images/fig_2.json
{
    "sample_id": "atomic-layer-etching/experimental-usecase/41/fig_2",
    "classification": {
        "a": "multi spectra chart",
        "b": "multi spectra chart",
        "c": "multi spectra chart",
        "d": "multiple scatter plot",
        "e": "multiple scatter plot"
    },
    "summarization": {
        "a": "Ti 2p XPS spectra of the TiN reference film show deconvoluted components assigned to TiN, TiO\u2093N\u1d67, and TiO\u2082 across 450\u2013470 eV. The relative contributions establish the initial surface chemistry prior to oxidation.",
        "b": "After oxidation, the Ti 2p spectrum is dominated by the TiO\u2082 component, while TiN-related features are reduced. This shift indicates effective surface oxidation induced by the O\u2082 plasma step.",
        "c": "O 1s spectra collected at 100 \u00b0C and 15 W evolve with oxidation time from 30 to 600 s. The TiO\u2082-related component near ~530 eV increases with time, consistent with progressive oxide growth.",
        "d": "Estimated TiO\u2082 thickness increases with oxidation time for all temperatures at fixed RF power. Higher temperatures yield thicker oxides and reach saturation more rapidly.",
        "e": "At 100 \u00b0C, increasing RF power produces thicker TiO\u2082 layers over time. The highest power (50 W) shows the largest thickness and fastest approach to saturation."
    },
    "data_extraction": {
      "a": "| Binding Energy (eV) | Peak Assignment |\n| --- | --- |\n| ~456 | TiN |\n| ~457 | TiOxNy |\n| 458\u2013459 | TiO2 |\n| ~462 | TiN |\n| ~464 | TiO2 |",
      "b": "| Binding Energy (eV) | Peak Assignment |\n| --- | --- |\n| ~455 | TiN |\n| ~457 | TiOxNy |\n| 458\u2013459 | TiO2 |\n| 461\u2013462 | TiN |\n| ~464 | TiO2 |",
      "c": "| Binding Energy (eV) | Sample Condition |\n| --- | --- |\n| 529-531 | TiO2 (ref, 30s, 60a, 180s, 300s, 600s) |\n| 531\u2013532 | TiOxNy (ref, 30s, 60a, 180s, 300s, 600s) |",
      "d": "| Time (sec) | Thickness at 50\u00b0C (nm) | 100\u00b0C (nm) | 150\u00b0C (nm) | 200\u00b0C (nm) |\n| --- | --- | --- | --- | --- |\n| 70 | ~0.15 | ~0.25 | ~0.40 | ~0.70 |\n| 150 | ~0.25 | ~0.40 | ~0.70 | ~1.00 |\n| 300 | ~0.30 | ~0.50 | ~0.85 | ~1.25 |\n| 450 | ~0.30 | ~0.50 | ~0.85 | ~1.25 |\n| 600 | ~0.30 | ~0.50 | ~0.85 | ~1.25 |\n| 900 | ~0.30 | ~0.50 | ~0.85 | ~1.25 |",
      "e": "| Time (sec) | TiO2 Thickness at 10W (nm) | TiO2 Thickness at 15W (nm) | TiO2 Thickness at 25W (nm) | TiO2 Thickness at 50W (nm) |\n| --- | --- | --- | --- | --- |\n| 70 | 0.20 | 0.30 | 0.50 | 0.60 |\n| 150 | 0.25 | 0.40 | 0.75 | 1.50 |\n| 300 | 0.25 | 0.50 | 1.00 | 2.00 |\n| 600 | 0.25 | 0.50 | 1.00 | 2.50 |\n| 900 | 0.25 | 0.50 | 1.00 | 2.90 |"
    },
    "vqa": {
        "d": [
            {
                "question_type": "Comparative/Trend",
                "question": "At which substrate temperature does the TiO\u2082 thickness reach saturation the fastest in subfigure (d)?",
                "answer_type": "Factoid",
                "answer": "200 \u00b0C."
            }
        ],
        "c": [
            {
                "question_type": "Structure-Property",
                "question": "Describe the relationship you observe between the O 1s spectral components and oxidation time in subfigure (c)?",
                "answer_type": "Paragraph",
                "answer": "The TiO\u2082-related O 1s feature near ~530 eV increases strongly as oxidation time increases (30 s \u2192 600 s), and the growth becomes less pronounced at longer times, suggesting an approach toward saturation. A higher-binding-energy shoulder near ~531\u2013532 eV remains present; the figure suggests the TiO\u2082 contribution becomes increasingly dominant with time."
            }
        ],
        "e": [
            {
                "question_type": "Application/Performance",
                "question": "Does increasing RF power lead to a higher final TiO\u2082 thickness according to subfigure (e)?",
                "answer_type": "Paragraph",
                "answer": "Yes. The curves show a clear ordering (50 W > 25 W > 15 W > 10 W) at long times, indicating thicker oxide growth at higher RF power under otherwise fixed conditions."
            }
        ],
        "b": [
            {
                "question_type": "Process-Oriented",
                "question": "What chemical state becomes more dominant in the Ti 2p spectrum after the oxidation step in subfigure (b)?",
                "answer_type": "Factoid",
                "answer": "TiO\u2082 becomes the dominant contribution (relative to TiN/TiO_xN_y)."
            }
        ]
    },
    "bbox": {
        "a": {
            "x": 102,
            "y": 46,
            "width": 540,
            "height": 468
        },
        "b": {
            "x": 802,
            "y": 46,
            "width": 541,
            "height": 466
        },
        "c": {
            "x": 100,
            "y": 561,
            "width": 530,
            "height": 469
        },
        "d": {
            "x": 723,
            "y": 545,
            "width": 605,
            "height": 482
        },
        "e": {
            "x": 414,
            "y": 1075,
            "width": 606,
            "height": 477
        }
    }
}

File: data/alde-imageminer/test/atomic-layer-etching/experimental-usecase/41/images/fig_3.json
{
    "sample_id": "atomic-layer-etching/experimental-usecase/41/fig_3",
    "classification": {
        "a": "multi spectra chart",
        "b": "multi spectra chart",
        "c": "multiple scatter plot"
    },
    "summarization": {
        "a": "Ti 2p XPS spectrum measured after the fluorination step, showing deconvoluted components attributed to TiN, TiOxNy, TiO\u2082, and fluorinated TiO\u2082\u2212xFx species, indicating chemical modification of the surface during CF\u2084 plasma exposure.",
        "b": "F 1s XPS spectra acquired at increasing fluorination times at 100 \u00b0C and 15 W, with a dominant peak near 685.0 eV whose intensity grows with time, reflecting progressive incorporation of fluorine into the surface layer.",
        "c": "Fluorine atomic percentage plotted as a function of CF\u2084 plasma exposure time for RF powers of 10, 15, and 25 W, showing higher fluorine content and faster saturation at increased RF power."
    },
    "data_extraction": {
      "a": "| Binding energy (eV) | Assignment |\n| --- | --- |\n| ~455\u2013456 | TiN |\n| ~456\u2013457 | TiOxNy |\n| ~458\u2013459 | TiO2 |\n| ~459\u2013460 | TiO2-xFx |\n| ~462 | TiN |\n| ~464\u2013465 | TiO2 |",
      "b": "| Binding Energy (eV) | Peak Assignment | Observation |\n| --- | --- | --- |\n| ~685.0 | TiO2-xFx | Peak intensity increases with exposure time |",
      "c": "| Time (s) | 10 W (%) | 15 W (%) | 25 W (%) |\n| --- | --- | --- | --- |\n| 10 | ~4\u20135 | ~5 | ~10 |\n| 15 | ~9 | ~10 | ~15 |\n| 20 | ~10 | ~10\u201311 | ~15\u201316 |\n| 30 | ~11 | ~11\u201312 | ~17 |\n| 45 | ~12 | ~12 | ~21 |\n| 60 | ~12 | ~12 | ~24 |"
    },
    "vqa": {
        "a": [
            {
                "question_type": "Process-Oriented",
                "question": "How does the fluorination step modify the Ti surface chemistry according to the Ti 2p spectrum?",
                "answer_type": "Paragraph",
                "answer": "The Ti 2p spectrum shows the emergence of TiO\u2082\u2212xFx components alongside TiO\u2082 and TiN peaks, indicating that CF\u2084 plasma exposure leads to partial fluorination of the oxide layer rather than complete removal or bulk conversion."
            }
        ],
        "c": [
            {
                "question_type": "Comparative/Trend",
                "question": "How does RF power influence fluorine incorporation at a given fluorination time?",
                "answer_type": "Factoid",
                "answer": "Higher RF power results in higher fluorine atomic percentage at all exposure times."
            },
            {
                "question_type": "Process-Oriented",
                "question": "Does extending CF\u2084 plasma exposure time always increase the measured fluorine content?",
                "answer_type": "Yes/No",
                "answer": "Yes"
            }
        ],
        "b": [
            {
                "question_type": "Structure-Property",
                "question": "What chemical species is associated with the dominant F 1s peak near 685 eV?",
                "answer_type": "Factoid",
                "answer": "TiO2\u2212xFx."
            }
        ]
    },
    "bbox": {
        "a": {
            "x": 96,
            "y": 32,
            "width": 550,
            "height": 473
        },
        "b": {
            "x": 803,
            "y": 27,
            "width": 531,
            "height": 470
        },
        "c": {
            "x": 468,
            "y": 584,
            "width": 557,
            "height": 469
        }
    }
}

File: data/alde-imageminer/test/atomic-layer-etching/experimental-usecase/41/images/fig_4.json
{
    "sample_id": "atomic-layer-etching/experimental-usecase/41/fig_4",
    "classification": {
        "a": "multi spectra chart",
        "b": "multi spectra chart",
        "c": "line chart"
    },
    "summarization": {
        "a": "Ti 2p XPS spectrum measured after the removal step at 150 \u00b0C, showing components assigned to TiN, TiOxNy, and TiO\u2082, with no fluorinated Ti species detected.",
        "b": "F 1s XPS spectra recorded after the removal step at increasing temperatures, showing a strong F 1s signal at 80\u2013120 \u00b0C that rapidly diminishes and approaches the noise level at temperatures \u2265150 \u00b0C.",
        "c": "F 1s peak area as a function of removal temperature, remaining high up to ~120 \u00b0C, dropping sharply near 140 \u00b0C, and becoming negligible above 150 \u00b0C."
    },
    "data_extraction": {
      "a": "| Binding Energy (eV) | Major Peak Assignment |\n| --- | --- |\n| ~456.0 | TiN |\n| ~457.0 | TiOxNy |\n| ~458.2 | TiO2 |\n| ~462.0 | TiN |\n| ~464.0 | TiO2 |",
      "b": "| Binding Energy (eV) | Peak Assignment | Observation |\n| --- | --- | --- |\n| ~685.0 | 80\u00b0C,100\u00b0C,120\u00b0C | Highest Peak intensity |\n| ~685.0 | 140\u00b0C,150\u00b0C,180\u00b0C,200\u00b0C | Lowest Peak intensity (near baseline) |",
      "c": "| Temperature (\u00b0C) | F1s peak area (A.U.) |\n| --- | --- |\n| 80 | 17000 |\n| 100 | 17500 |\n| 120 | 16000 |\n| 140 | 2500 |\n| 160 | 0 |\n| 180 | 0 |\n| 200 | 0 |"
    },
    "vqa": {
        "a": [
            {
                "question_type": "Process-Oriented",
                "question": "How does the removal step modify the surface chemistry as reflected in the Ti 2p spectrum?",
                "answer_type": "Paragraph",
                "answer": "After the removal step, the Ti 2p spectrum shows only TiN, TiOxNy, and TiO\u2082 components, with no signatures of fluorinated Ti species. This indicates that fluorine-containing surface species formed during fluorination are effectively removed during the thermal removal step."
            }
        ],
        "c": [
            {
                "question_type": "Comparative/Trend",
                "question": "At what temperature range does the F 1s peak area drop most abruptly?",
                "answer_type": "Factoid",
                "answer": "Between approximately 120 \u00b0C and 140 \u00b0C."
            },
            {
                "question_type": "Process-Oriented",
                "question": "Is fluorine effectively removed at temperatures above 150 \u00b0C according to the data?",
                "answer_type": "Yes/No",
                "answer": "Yes"
            }
        ],
        "b": [
            {
                "question_type": "Structure-Property",
                "question": "What does the strong decrease in F 1s peak intensity with temperature indicate?",
                "answer_type": "Factoid",
                "answer": "Thermal removal of fluorine from the surface."
            }
        ]
    },
    "bbox": {
        "a": {
            "x": 94,
            "y": 30,
            "width": 517,
            "height": 447
        },
        "b": {
            "x": 749,
            "y": 28,
            "width": 503,
            "height": 437
        },
        "c": {
            "x": 352,
            "y": 538,
            "width": 562,
            "height": 445
        }
    }
}

File: data/alde-imageminer/test/atomic-layer-etching/experimental-usecase/41/images/fig_5.json
{
    "sample_id": "atomic-layer-etching/experimental-usecase/41/fig_5",
    "classification": {
        "a": "multi-axis chart",
        "b": "multi-axis chart"
    },
    "summarization": {
        "a": "The subfigure plots estimated TiO\u2082 thickness and etch per cycle (EPC) of TiN versus oxidation temperature at 15 W RF power. Both quantities increase with temperature, showing that stronger oxidation produces thicker TiO\u2082 and higher EPC.",
        "b": "The subfigure plots estimated TiO\u2082 thickness and EPC versus RF power at 100 \u00b0C. Increasing RF power leads to larger TiO\u2082 thickness and EPC, indicating a close correlation between oxide growth and etch-per-cycle performance."
    },
    "data_extraction": {
      "a": "| Temperature (\u00b0C) | Estimated TiO\u2082 thickness (nm) | TiN Etch per cycle (nm/cycle) |\n| --- | --- | --- |\n| 50 | 0.30 | 0.25 |\n| 100 | 0.50 | 0.45 |\n| 150 | 0.80 | 0.75 |\n| 200 | 1.20 | 1.10 |",
      "b": "| RF power (W) | Estimated TiO\u2082 thickness (nm) | TiN Etch per cycle (nm/cycle) |\n| --- | --- | --- |\n| 10 | 0.25 | 0.25 |\n| 15 | 0.50 | 0.50 |\n| 25 | 0.90 | 0.85 |\n| 50 | 1.95 | 1.75 |"
    },
    "vqa": {
        "a": [
            {
                "question_type": "Comparative/Trend",
                "question": "How do the estimated TiO\u2082 thickness and TiN EPC change as oxidation temperature increases?",
                "answer_type": "Paragraph",
                "answer": "In (a), both quantities rise with temperature: TiO\u2082 thickness increases from ~0.30 nm (50 \u00b0C) to ~1.2\u20131.25 nm (200 \u00b0C), and EPC increases from ~0.25 to ~1.1 nm/cycle. The two curves follow similar upward trends, indicating a strong positive association between oxide growth and EPC under the tested oxidation conditions"
            },
            {
                "question_type": "Structure-Property",
                "question": "At which oxidation temperature are both TiO\u2082 thickness and EPC highest?",
                "answer_type": "Factoid",
                "answer": "At 200 \u00b0C."
            }
        ],
        "b": [
            {
                "question_type": "Comparative/Trend",
                "question": "How does RF power affect EPC in the oxidation step?",
                "answer_type": "Factoid",
                "answer": "The EPC of TiN increases steadily with RF power(approximately ~0.2\u20130.25 at 10 W up to ~1.7\u20131.8 nm/cycle at 50 W)."
            },
            {
                "question_type": "Process-Oriented",
                "question": "Is EPC lower than (or at most comparable to) the estimated TiO\u2082 thickness at the same RF power?",
                "answer_type": "Paragraph",
                "answer": "Yes. EPC is consistently slightly below (or very close to) the TiO\u2082 thickness at each power setting."
            }
        ]
    },
    "bbox": {
        "a": {
            "x": 53,
            "y": 10,
            "width": 570,
            "height": 420
        },
        "b": {
            "x": 693,
            "y": 10,
            "width": 558,
            "height": 420
        }
    }
}

File: data/alde-imageminer/test/atomic-layer-etching/experimental-usecase/41/images/fig_7.json
{
    "sample_id": "atomic-layer-etching/experimental-usecase/41/fig_7",
    "classification": {
        "a": "grouped bar chart"
    },
    "summarization": {
        "a": "XPS-derived atomic composition of a TiN surface tracked through a full thermal ALE cycle. Oxidation strongly increases surface oxygen (~40 at.%), indicating formation of an oxide layer. Fluorination introduces fluorine (~13 at.%) while reducing oxygen, consistent with formation of a fluorinated surface layer. The final thermal removal step nearly eliminates fluorine (~1 at.%) and restores a TiN-like surface composition with recovered Ti and N fractions."
    },
    "data_extraction": {
      "a": "| Process step | Ti (%) | N (%) | O (%) | F (%) | C (%) |\n| --- | --- | --- | --- | --- | --- |\n| Reference (TiN) | ~33 | ~32 | ~19 | ~0 | ~17 |\n| Oxidation | ~27 | ~18 | ~40 | ~0 | ~15 |\n| Fluorination | ~27 | ~19 | ~20 | ~13 | ~20 |\n| Removal | ~34 | ~34 | ~19 | ~1 | ~12 |"
    },
    "vqa": {
        "a": [
            {
                "question_type": "Process-Oriented",
                "question": "What happens to the fluorine concentration on the TiN surface during the final removal step at 150 \u00b0C?",
                "answer_type": "Factoid",
                "answer": "The auto summary correctly listed the elements and processing stages but did not interpret the chemical evolution of the surface. I replaced it with a concise, mechanism-aware description that links composition changes to oxidation, fluorination, and fluorine removal."
            },
            {
                "question_type": "Comparative/Trend",
                "question": "How does the nitrogen atomic fraction after the complete ALE cycle compare with the reference TiN surface?",
                "answer_type": "Paragraph",
                "answer": "After the removal step, the nitrogen fraction (~34 at.%) slightly exceeds that of the reference surface (~32 at.%). This indicates effective restoration of a TiN-like surface after elimination of the modified fluorinated layer."
            },
            {
                "question_type": "Structure-Property",
                "question": "What property of the fluorinated surface layer enables its removal at only 150 \u00b0C without plasma?",
                "answer_type": "Paragraph",
                "answer": "The fluorinated surface species formed during CF\u2084 exposure are thermally less stable than bulk TiN. Mild heating under inert Ar promotes desorption or decomposition of these fluorine-containing species, as evidenced by the sharp reduction in F atomic fraction, while leaving the underlying TiN largely intact."
            },
            {
                "question_type": "Application/Performance",
                "question": "Does this three-step ALE sequence successfully restore a TiN-like surface composition after one cycle?",
                "answer_type": "Yes/No",
                "answer": "Yes"
            }
        ]
    },
    "bbox": {
        "a": {
            "x": 4,
            "y": 2,
            "width": 530,
            "height": 406
        }
    }
}

File: data/alde-imageminer/test/atomic-layer-etching/experimental-usecase/44/images/fig_1.json
{
    "sample_id": "atomic-layer-etching/experimental-usecase/44/fig_1",
    "classification": {
        "a": "line chart"
    },
    "summarization": {
        "a": "The line plot shows the etched thickness of a sample versus the number of Atomic Layer Etching (ALE) cycles at 275\u00b0C. The etch process reveals two distinct regions: an initial slow-etch region attributed to a surface AlO\u2093N\u1d67 layer, and a subsequent faster-etch region attributed to pure AlN."
    },
    "data_extraction": {
      "a": "| Cycle Number | Thickness (\u00c5) |\n| --- | --- |\n| 0 | 491 |\n| 100 | 479 |\n| 200 | 472 |\n| 301 | 460 |\n| 400 | 435 |\n| 500 | 400 |\n| 600 | 355 |"
    },
    "vqa": {
        "a": [
            {
                "question_type": "Process-Oriented",
                "question": "List the sequence of material layers being etched as the ALE process progresses from cycle 1 to 600.",
                "answer_type": "Paragraph",
                "answer": "Surface AlO\u2093N\u1d67 (oxynitride) layer (Cycles 0-300).\n\nTransition region to purer AlN (Cycles ~300-400).\n\nBulk, pure AlN film (Cycles 400-600)."
            },
            {
                "question_type": "Comparative/Trend",
                "question": "Compare the etch rates in the AlO\u2093N\u1d67 region versus the pure AlN region. What does this difference imply about the trade-off between material purity and etch process efficiency?",
                "answer_type": "Paragraph",
                "answer": "The AlO\u2093N\u1d67 region etches slowly (~0.07 \u00c5/cycle), while pure AlN etches over 5x faster (~0.36 \u00c5/cycle). This creates a significant trade-off: higher material purity (pure AlN) enables faster, more efficient etching, but the presence of even a thin, impure surface layer (AlO\u2093N\u1d67) drastically reduces the effective etch rate and requires many cycles to clear, impacting process throughput."
            },
            {
                "question_type": "Structure-Property",
                "question": "What specific change in the sample's composition causes the etch rate to increase sharply after ~400 cycles?",
                "answer_type": "Factoid",
                "answer": "The transition from an oxygen-containing surface layer (AlO\u2093N\u1d67) to oxygen-free, pure AlN."
            },
            {
                "question_type": "Application/Performance",
                "question": "For manufacturing devices where precise etch depth in AlN is critical, why is identifying the \"knee\" in the curve (near cycle 400) essential?",
                "answer_type": "Paragraph",
                "answer": "The \"knee\" marks the point where the inconsistent surface oxide is fully removed and etching of the target AlN begins. To achieve precise depth control, the process must first clear this variable surface layer. Therefore, the total etch cycle count must account for this non-productive \"overetch\" phase to ensure accurate etching into the pure AlN bulk."
            }
        ]
    },
    "bbox": {
        "a": {
            "x": 2,
            "y": 4,
            "width": 634,
            "height": 533
        }
    }
}
