Repository: sciknoworg/sci-imageminer

## Project Overview  

**Sci-ImageMiner** is an annotation project on figures from **atomic layer deposition (ALD)** and **atomic layer etching (ALE)**, situated within the broader field of materials science and engineering. Within each of these categories, the data is further organized into the sub-categories **experimental-usecase** and **simulation-usecase**.

It aims to host gold-standard annotations for chart classification, data extraction, summarization, and question answering—providing both pilot and full-phase data to support multimodal AI research in scientific image understanding.

File: data/alde-imageminer/test/atomic-layer-etching/experimental-usecase/44/images/fig_2.json
{
    "sample_id": "atomic-layer-etching/experimental-usecase/44/fig_2",
    "classification": {
        "a": "multiple scatter plot"
    },
    "summarization": {
        "a": "The multiple line chart represents the film composition of (Al, C, N, O, Si) agains Sputtering time (s) obtained by XPS depth-profiling analysis.  This image indicates that there is a large concentration of oxygen on the surface that decays as a function of sputtering time."
    },
    "data_extraction": {
      "a": "| Composition (at.%) | Sputtering Time (s) | Material |\n| --- | --- | --- |\n| 0 | 40 | Al |\n| 0 | 10 | C |\n| 0 | 30 | N |\n| 0 | 17 | O |\n| 0 | 0 | Si |\n| 1000 | 57 | Al |\n| 1000 | 0 | C |\n| 1000 | 40 | N |\n| 1000 | 2 | O |\n| 1000 | 0 | Si |\n| 2000 | 40 | Al |\n| 2000 | 0 | C |\n| 2000 | 40 | N |\n| 2000 | 2 | O |\n| 2000 | 0 | Si |\n| 3000 | 58 | Al |\n| 3000 | 0 | C |\n| 3000 | 40 | N |\n| 3000 | 2 | O |\n| 3000 | 0 | Si |\n| 4000 | 56 | Al |\n| 4000 | 0 | C |\n| 4000 | 40 | N |\n| 4000 | 1 | O |\n| 4000 | 1 | Si |\n| 5000 | 13 | Al |\n| 5000 | 0 | C |\n| 5000 | 19 | N |\n| 5000 | 0 | O |\n| 5000 | 64 | Si |"
    },
    "vqa": {
        "a": [
            {
                "question_type": "Process-Oriented",
                "question": "Based on the depth profile, list the sequence of material layers from the surface inward (as sputtering time increases).",
                "answer_type": "Paragraph",
                "answer": "Surface Contamination: High Carbon (C) and Oxygen (O).\n\nAlO\u2093N\u1d67 Layer: High O and Al, with some N.\n\nBulk AlN Film: High Al and N, low O, with Al > N (Al-rich)."
            },
            {
                "question_type": "Comparative/Trend",
                "question": "Compare the elemental profiles of Oxygen (O) and Nitrogen (N) in the depth profile. What does their opposing trends reveal about the two competing chemical routes for surface formation on this AlN film?",
                "answer_type": "Paragraph",
                "answer": "The Oxygen (O) concentration is high at the surface and decreases with depth, while Nitrogen (N) is low at the surface and increases inward. This reveals the competition between a surface oxidation route (forming AlO\u2093) and the intended nitride formation route (forming AlN). The dominance of the oxidation route at the surface creates the AlO\u2093N\u1d67 layer, which must be accounted for as an etching barrier before accessing the target AlN film."
            },
            {
                "question_type": "Structure-Property",
                "question": "How does the Al-rich composition of the bulk film (Al > N) likely influence its etch rate in the thermal ALE process described earlier?",
                "answer_type": "Factoid",
                "answer": "It may lead to a slightly different etch rate compared to perfectly stoichiometric AlN, as the reaction with HF could form a different AlF\u2093 surface layer."
            },
            {
                "question_type": "Application/Performance",
                "question": "For device fabrication, why is the presence of the surface carbon (C) layer, as shown in the initial sputtering time, a critical factor to consider before etching?",
                "answer_type": "Paragraph",
                "answer": "Surface carbon acts as a contamination barrier that can block the reactant pulses (HF, Sn(acac)\u2082) from reaching the underlying AlN. This would cause poor etch initiation, non-uniformity, and inconsistent cycle counts. Therefore, an in-situ or pre-etch cleaning step is essential to remove carbon and ensure reproducible ALE."
            }
        ]
    },
    "bbox": {
        "a": {
            "x": 3,
            "y": 3,
            "width": 659,
            "height": 550
        }
    }
}

File: data/alde-imageminer/test/atomic-layer-etching/experimental-usecase/44/images/fig_3.json
{
    "sample_id": "atomic-layer-etching/experimental-usecase/44/fig_3",
    "classification": {
        "a": "line chart",
        "b": "line chart"
    },
    "summarization": {
        "a": "The image represents the etch rate (\u00c5/cycle) against the exposure (mTorr.s)  Etch rate vs HF exposure with Sn(acac)\u2082 exposure fixed at 900 mTorr. s",
        "b": "This image shows Atomic Layer Etching (ALE) saturation curves for a sequential, two-step Sn(acac)\u2082\u202f/\u202fHF thermal etching process of a metal oxide (likely SnO\u2082). It demonstrates the self-limiting nature of ALE: each reactant exposure saturates, leading to a constant etch rate per cycle once a sufficient exposure dose is reached. Etch rate vs Sn(acac)\u2082 exposure with HF exposure fixed at 1270 mTorr. s."
    },
    "data_extraction": {
      "a": "| Exposure (mTorr\u00b7s) | Etch Rate (\u00c5/cycle) |\n| --- | --- |\n| 0 | 0.0 |\n| 300 | 0.1 |\n| 600 | 0.2 |\n| 900 | 0.3 |\n| 1200 | 0.35 |\n| 1500 | 0.35 |\n| 1800 | 0.4 |",
      "b": "| Exposure (mTorr\u00b7s) | Etch Rate (\u00c5/cycle) |\n| --- | --- |\n| 0 | 0.0 |\n| 200 | 0.14 |\n| 400 | 0.23 |\n| 600 | 0.26 |\n| 800 | 0.32 |\n| 1000 | 0.35 |\n| 1200 | 0.35 |"
    },
    "vqa": {
        "a": [
            {
                "question_type": "Process-Oriented",
                "question": "List the sequence of steps in one complete, self-limiting AlN ALE cycle based on the saturation behavior shown",
                "answer_type": "Paragraph",
                "answer": "HF Pulse: Exposure \u2265 ~966 mTorr\u00b7s to form a saturated AlF\u2083 layer.\n\nPurge: 130 s with N\u2082 to remove HF and by-products.\n\nSn(acac)\u2082 Pulse: Exposure \u2265 ~900 mTorr\u00b7s for complete ligand exchange.\n\nPurge: 130 s with N\u2082 to remove Sn(acac)\u2082 and volatile etch products."
            },
            {
                "question_type": "Comparative/Trend",
                "question": "Compare the shapes of the saturation curves for HF [Fig (a)] and Sn(acac)\u2082 [Fig(b)]. What does the sharper saturation of HF imply about the trade-off between process window and reactant handling?",
                "answer_type": "Paragraph",
                "answer": "HF saturates more sharply and shows a risk of Chemical Vapor Etching  at high exposure, while Sn(acac)\u2082 saturates more gradually. This implies HF has a narrower safe process window; precise dose control is critical to avoid runaway etching. The trade-off is that HF's high reactivity enables fast surface fluorination, but demands stricter process control compared to the more forgiving Sn(acac)\u2082."
            },
            {
                "question_type": "Structure-Property",
                "question": "aWhat specific surface structure must be formed during the HF pulse to achieve the self-limiting etch rate of 0.36 \u00c5/cycle?",
                "answer_type": "Factoid",
                "answer": "A saturated, monolayer-thick AlF\u2083 surface layer."
            },
            {
                "question_type": "Application/Performance",
                "question": "For manufacturing, why is the existence of a clear saturation plateau for both reactants, as shown in this graph, more important than simply achieving a high etch rate?",
                "answer_type": "Paragraph",
                "answer": "The saturation plateau represents a stable process window in which the etch rate remains constant and is unaffected by small changes in reactant dose or pressure. This natural self-limiting behavior enables uniform etching across the wafer and ensures excellent run-to-run repeatability, which is far more important for achieving high yield than a faster but poorly controlled etch process."
            }
        ]
    },
    "bbox": {
        "a": {
            "x": 1,
            "y": 0,
            "width": 631,
            "height": 357
        },
        "b": {
            "x": 0,
            "y": 367,
            "width": 626,
            "height": 387
        }
    }
}

File: data/alde-imageminer/test/atomic-layer-etching/experimental-usecase/44/images/fig_4.json
{
    "sample_id": "atomic-layer-etching/experimental-usecase/44/fig_4",
    "classification": {
        "a": "scatter plot"
    },
    "summarization": {
        "a": "The line chart shows the thickness of an aluminum nitride (AlN) film as a function of the number of Atomic Layer Etching (ALE) reaction cycles at 275\u202f\u00b0C, specifically in the pure AlN region of the film. From the linear change in thickness with cycle count, an average etch rate of 0.38\u202f\u00c5/cycle is determined.  The number of cycles were taken from 472 to 492."
    },
    "data_extraction": {
      "a": "| Cycle Number | Thickness (\u00c5) |\n| --- | --- |\n| 472 | 412 |\n| 474 | 411 |\n| 476 | 410 |\n| 478 | 409 |\n| 480 | 408 |\n| 482 | 407 |\n| 484 | 407 |\n| 486 | 406 |\n| 488 | 405 |"
    },
    "vqa": {
        "a": [
            {
                "question_type": "Process-Oriented",
                "question": "List the two reactant exposure steps that constitute one complete ALE cycle for etching AlN, according to the proposed mechanism.",
                "answer_type": "Paragraph",
                "answer": "HF exposure: Fluorinates the surface to form an AlF\u2083 layer.\n\nSn(acac)\u2082 exposure: Performs a ligand-exchange reaction to volatilize the fluorinated layer."
            },
            {
                "question_type": "Comparative/Trend",
                "question": "The average etch rate in the pure AlN region is ~0.38 \u00c5/cycle, but the initial AlO\u2093N\u1d67 surface layer etches at only ~0.07 \u00c5/cycle. What key trade-off does this impose when etching a real AlN film with a native surface oxide?",
                "answer_type": "Paragraph",
                "answer": "The trade-off is between process efficiency and surface preparation. The pure AlN etches efficiently, but the unavoidable native oxide acts as a \"slow-etch barrier.\" This forces a choice: accept a long, non-productive overetch to clear the oxide, or add a separate pre-cleaning step to remove it, adding complexity to the process flow."
            },
            {
                "question_type": "Structure-Property",
                "question": "What specific property of the AlF\u2083 layer, formed during the HF step, is critical for enabling the subsequent ligand-exchange reaction with Sn(acac)\u2082?",
                "answer_type": "Factoid",
                "answer": "Its high thermodynamic stability (sublimation point 1291\u00b0C), which allows it to remain as a solid, well-defined surface layer for the Sn(acac)\u2082 to react with."
            },
            {
                "question_type": "Application/Performance",
                "question": "The proposed mechanism involves a four-center transition state where ligands bridge Sn and Al. How does this specific chemical mechanism benefit the goal of achieving atomic-scale etch precision in AlN?",
                "answer_type": "Paragraph",
                "answer": "The four-center transition state ensures the reaction is highly specific and occurs only at the immediate interface between the Sn(acac)\u2082 precursor and the solid AlF\u2083 surface layer. This localized, surface-limited reaction prevents spontaneous gas-phase decomposition or bulk etching. Consequently, the etch process is intrinsically self-limiting, removing exactly one reacted layer per cycle and enabling atomic-scale depth control critical for nanofabrication."
            }
        ]
    },
    "bbox": {
        "a": {
            "x": 3,
            "y": 2,
            "width": 598,
            "height": 475
        }
    }
}

File: data/alde-imageminer/test/atomic-layer-etching/experimental-usecase/44/images/fig_5.json
{
    "sample_id": "atomic-layer-etching/experimental-usecase/44/fig_5",
    "classification": {
        "a": "multiple line chart",
        "b": "multiple line chart"
    },
    "summarization": {
        "a": "The line chart shows the thickness (\u00c5) of AlN as a function of ALE reaction cycle number at 275 \u00b0C. Two ALE processes are compared: thermal ALE from 0 to 14 cycles and H\u2082 plasma-enhanced ALE from 15 to 26 cycles. The introduction of H\u2082 plasma increases the AlN etch rate from 0.36 to 1.96 \u00c5/cycle.",
        "b": "The line chart shows the thickness (\u00c5) of AlN as a function of ALE reaction cycle number at 275 \u00b0C. Two ALE processes are compared: thermal ALE from 0 to 14 cycles and Ar plasma-enhanced ALE from 15 to 26 cycles. The use of Ar plasma increases the AlN etch rate from 0.36 to 0.66 \u00c5/cycle. This image clearly indicates that Ar Plasma enhnaced ALE shows a higher etch rate."
    },
    "data_extraction": {
      "a": "| Cycle Number | Thickness (\u00c5) |\n| --- | --- |\n| 0 | 450 |\n| 4 | 449 |\n| 8 | 447 |\n| 12 | 446 |\n| 16 | 441 |\n| 20 | 433 |\n| 24 | 438 |\n| 28 | 425 |",
      "b": "| Cycle Number | Thickness (\u00c5) |\n| --- | --- |\n| 0 | 438 |\n| 4 | 436 |\n| 8 | 435 |\n| 12 | 433 |\n| 16 | 430 |\n| 20 | 428 |"
    },
    "vqa": {
        "a": [
            {
                "question_type": "Process-Oriented",
                "question": "List the step added to the standard thermal ALE cycle sequence to create the H\u2082 plasma-enhanced process shown in this image a",
                "answer_type": "List",
                "answer": "HF Pulse & Purge.\n\n, Sn(acac)\u2082 Pulse & Purge.\n\n, H\u2082 Plasma Exposure (new step).\n\n, Purge."
            },
            {
                "question_type": "Comparative/Trend",
                "question": "Compare the etch rate enhancement from H\u2082 plasma (1.96 \u00c5/cycle) versus Ar plasma (0.66 \u00c5/cycle).",
                "answer_type": "Paragraph",
                "answer": "H\u2082 plasma provides a ~5x enhancement (chemical), while Ar plasma gives only a ~2x enhancement (physical). This reveals the trade-off: H\u2082 plasma offers higher efficiency via chemical radical reactions (removing blocking ligands), but may introduce more hydrogen incorporation. Ar plasma offers a cleaner, purely physical enhancement (ion/radiation) but with significantly lower etch rate gains, requiring a balance between speed and potential plasma-induced damage or impurity introduction."
            },
            {
                "question_type": "Structure-Property",
                "question": "What specific surface species, left behind by the thermal ALE mechanism, does the H\u2082 plasma primarily remove to enable the higher etch rate?",
                "answer_type": "Factoid",
                "answer": "Residual acac surface species (ligands) that block reactive sites."
            },
            {
                "question_type": "Application/Performance",
                "question": "For etching high-aspect-ratio nanostructures in AlN, why might the Ar plasma-enhanced process [(b) be preferred over the H\u2082 plasma process (a)], despite its lower etch rate?",
                "answer_type": "Paragraph",
                "answer": "Ar plasma may be better suited for high-aspect-ratio features because it avoids the radical depletion and non-uniformity issues that H\u2082 radicals can cause in deep trenches. While slower, its more isotropic ion-driven enhancement can improve etch conformity and reduce loading effects in complex geometries."
            }
        ]
    },
    "bbox": {
        "a": {
            "x": 6,
            "y": 5,
            "width": 592,
            "height": 530
        },
        "b": {
            "x": 0,
            "y": 550,
            "width": 601,
            "height": 530
        }
    }
}

File: data/alde-imageminer/test/atomic-layer-etching/experimental-usecase/47/images/FIG1.json
{
    "sample_id": "atomic-layer-etching/experimental-usecase/47/FIG1",
    "classification": {
        "a": "multiple line chart"
    },
    "summarization": {
        "a": "The chart displays the Gibbs free energy change (\u0394G) for various reactions of molybdenum (Mo) with different oxidants at different temperatures."
    },
    "data_extraction": {
      "a": "| Reaction | \u0394G Range (kJ/mol) | Trend with Temperature |\n| --- | --- | --- |\n| Mo + 3 H\u2082O(g) \u2192 MoO\u2083 + 3 H\u2082(g) | ~0 to +100 | Slightly increases |\n| Mo + H\u2082O(g) \u2192 MoO\u2082 + H\u2082(g) | ~-200 to -100 | Increases |\n| Mo + O\u2082(g) \u2192 MoO\u2082 | ~-600 to -500 | Increases |\n| Mo + 1.5 O\u2082(g) \u2192 MoO\u2083 | ~-600 to -500 | Increases |\n| Mo + 2 N\u2082O(g) \u2192 MoO\u2082 + 2 N\u2082(g) | ~-800 to -700 | Increases |\n| Mo + 2 O\u2083(g) \u2192 MoO\u2082 + O\u2082(g) | ~-900 to -800 | Increases |\n| Mo + 3 N\u2082O(g) \u2192 MoO\u2083 + 3 N\u2082(g) | ~-1000 to -900 | Increases |\n| Mo + 3 O\u2083(g) \u2192 MoO\u2083 + O\u2082(g) | ~-1100 to -1000 | Increases |"
    },
    "vqa": {
        "a": [
            {
                "question_type": "Process-Oriented",
                "question": "Why gibbs free energy calculations are made?",
                "answer_type": "Paragraph",
                "answer": "Gibbs free energy changes of the oxidation reactions of molybdenum using H2O, N2O, O2, and O3 as oxidizing agents were calculated to understand the feasibility of ALE"
            },
            {
                "question_type": "Process-Oriented",
                "question": "Why only MoO2 and MoO3 are considered?",
                "answer_type": "Paragraph",
                "answer": "MoO2 and MoO3 were considered, as they can form volatile chlorides and oxychlorides via deoxychlorination reactions with NbCl5. Oxides with lower oxidation states were also not available in the thermodynamic database."
            },
            {
                "question_type": "Process-Oriented",
                "question": "Can H2O oxidize Mo to MoO3?",
                "answer_type": "Yes/No",
                "answer": "No"
            },
            {
                "question_type": "Process-Oriented",
                "question": "What about the oxidation of MoO2 to MoO3?",
                "answer_type": "Paragraph",
                "answer": "The energy changes are negative over the whole temperature range, except for the reaction with H2O, which has a positive Gibbs free energy change in this temperature range."
            }
        ]
    },
    "bbox": {
        "a": {
            "x": 3,
            "y": 6,
            "width": 664,
            "height": 533
        }
    }
}

File: data/alde-imageminer/test/atomic-layer-etching/experimental-usecase/47/images/FIG10.json
{
    "sample_id": "atomic-layer-etching/experimental-usecase/47/FIG10",
    "classification": {
        "a": "multiple scatter plot"
    },
    "summarization": {
        "a": "The image plots the resistivity  as a function of thickness for samples before and after etching."
    },
    "data_extraction": {
      "a": "| Thickness (nm) | Resistivity (\u00b5\u03a9\u00b7cm) | Condition |\n| --- | --- | --- |\n| ~5 | 33 | Kim et al. |\n| ~10 | 25 | After etching |\n| ~12 | 17 | After etching |\n| ~15 | 14 | After etching |\n| ~15 | 13 | Kim et al. |\n| ~18 | 12 | Before etching |\n| ~20 | 12 | After etching |\n| ~25 | 11 | After etching |\n| ~30 | 10 | After etching |\n| ~35 | 9 | After etching |\n| ~40 | 8 | Before etching |\n| ~45 | 8 | After etching |\n| ~50 | 7 | Before etching |\n| ~55 | 7 | Before etching |\n| ~60 | 7 | Before etching |"
    },
    "vqa": {
        "a": [
            {
                "question_type": "Process-Oriented",
                "question": "How are the resistivities calculated?",
                "answer_type": "Paragraph",
                "answer": "Sheet resistances of the films were measured with the fourpoint probe at nine points in a rectangular array along the film surface and the average values were used for calculating resistivities of the films by multiplying the average sheet resistances by the film thicknesses"
            },
            {
                "question_type": "Structure-Property",
                "question": "Is resistivity dependent on the film thickness?",
                "answer_type": "Yes/No",
                "answer": "Yes"
            },
            {
                "question_type": "Comparative/Trend",
                "question": "How does etching influence the resistivity?",
                "answer_type": "Paragraph",
                "answer": "The etching itself did not seem to affect the resistivity, despite the grain boundaries becoming more distinct. The resistivities of the etched and as-deposited films follow the same trend down to about 20 nm. There were no as-deposited films with thicknesses smaller than 20 nm to serve as a reference, but values from a recent study of ALD molybdenum are included in the graph"
            },
            {
                "question_type": "Application/Performance",
                "question": "How did the study conclude that thinfilm effects influence resistivity more than etching?",
                "answer_type": "Paragraph",
                "answer": "Bulk resistivity of molybdenum is reported to be 5.34 \u03bc\u03a9 cm, whereas the films in the present study had at the lowest resistivity of about 8 \u03bc\u03a9 cm. In a study by van der Zouw et al., ALD grown molybdenum films showed increased resistivity below 20 nm thickness, and a sharp increase when the thickness was approaching the mean free path of electrons in Mo (11.2 nm). The record low resistivity of 13 \u03bc\u03a9 cm at 10 nm thickness claimed by Kim et al. is\nonly slightly lower than seen here. Based on this, it seems that the increased resistivity is mostly caused by thin film effects rather than the etching."
            }
        ]
    },
    "bbox": {
        "a": {
            "x": 2,
            "y": 2,
            "width": 673,
            "height": 576
        }
    }
}

File: data/alde-imageminer/test/atomic-layer-etching/experimental-usecase/47/images/FIG12_a.json
{
    "sample_id": "atomic-layer-etching/experimental-usecase/47/FIG12_a",
    "classification": {
        "a": "multi spectra chart"
    },
    "summarization": {
        "a": "XPS Mo 3d spectra of a molybdenum sample as-received"
    },
    "data_extraction": {
      "a": "| Peak Assignment | Binding Energy (eV) |\n| --- | --- |\n| Mo 3d\u2085/\u2082 (Mo\u2076\u207a) | ~236 |\n| Mo 3d\u2083/\u2082 (Mo\u2076\u207a) | ~232 |\n| Mo 3d\u2085/\u2082 (Mo\u2074\u207a) | ~234 |\n| Mo 3d\u2083/\u2082 (Mo\u2074\u207a) | ~230 |\n| Minor feature | ~228 |"
    },
    "vqa": {
        "a": [
            {
                "question_type": "Process-Oriented",
                "question": "What is the difference between XPS and LEIS?",
                "answer_type": "Factoid",
                "answer": "XPS probes the top five or so nanometers of the surface, whereas LEIS is able to distinguish the topmost surface atoms from the atoms underneath"
            },
            {
                "question_type": "Process-Oriented",
                "question": "Does in vacuo transportation prevent native oxide formation?",
                "answer_type": "Yes/No",
                "answer": "No"
            },
            {
                "question_type": "Process-Oriented",
                "question": "How can a selected process can be investigated further?",
                "answer_type": "Paragraph",
                "answer": "To get further insight into the etching mechanism of Mo with O2 and NbCl5, the films were etched until a selected point of the process and then transferred in vacuo to XPS. On the as-received film, there was a thick native oxide layer due to a long storage in air."
            },
            {
                "question_type": "Structure-Property",
                "question": "How can the Mo spectra be described?",
                "answer_type": "Paragraph",
                "answer": "In the XPS spectrum of Mo 3d5/2 and 3d3/2 peaks at 232.7 and 235.9 eV make up most of the intensity, attributed to Mo6+, with peaks at 231.6 and 234.7 eV\narising from Mo5+. A small signal of Mo0 is also visible at 227.9 and 231.0 eV"
            }
        ]
    },
    "bbox": {
        "a": {
            "x": 3,
            "y": 7,
            "width": 571,
            "height": 507
        }
    }
}

File: data/alde-imageminer/test/atomic-layer-etching/experimental-usecase/47/images/FIG12_b.json
{
    "sample_id": "atomic-layer-etching/experimental-usecase/47/FIG12_b",
    "classification": {
        "a": "multi spectra chart"
    },
    "summarization": {
        "a": "X-ray photoelectron spectra of Mo 3d spectra of a molybdenum sample  after heating in vacuum at 300 \u00b0C for 20 min."
    },
    "data_extraction": {
      "a": "| Oxidation State | Peak Assignment | Binding Energy (eV) |\n| --- | --- | --- |\n| Mo\u2070 | Mo 3d | ~228 |\n| Mo\u00b3\u207a | Mo 3d | ~230 |\n| Mo\u2074\u207a | Mo 3d | ~232 |\n| Mo\u2075\u207a | Mo 3d | ~234 |\n| Mo\u2076\u207a | Mo 3d | ~236 |"
    },
    "vqa": {
        "a": [
            {
                "question_type": "Process-Oriented",
                "question": "How did the condition of unetched film simulated?",
                "answer_type": "Paragraph",
                "answer": "To measure a spectrum that corresponds to the film surface just before etching is started, the sample was heated in vacuum to 300 \u00b0C and kept at this temperature for 20 min under a constant N2 flow"
            },
            {
                "question_type": "Comparative/Trend",
                "question": "How do the Mo intensities compare between as-received sample and after heating?",
                "answer_type": "Paragraph",
                "answer": "A significant decrease in the relative intensity of Mo6+ was observed compared to the as-received sample, with a corresponding increase in the intensity of Mo5+ and appearance of Mo4+ peaks at 230.5 and 233.7 eV."
            },
            {
                "question_type": "Comparative/Trend",
                "question": "What causes the change in Mo intensities?",
                "answer_type": "Paragraph",
                "answer": "This demonstrates that MoO3 is reduced in vacuum at 300 \u00b0C, possibly due to comproportionation reactions between Mo and MoO3.33"
            },
            {
                "question_type": "Process-Oriented",
                "question": "Does Mo intensities remain the same for as-deposited and after heated samples?",
                "answer_type": "Yes/No",
                "answer": "No"
            }
        ]
    },
    "bbox": {
        "a": {
            "x": 6,
            "y": 0,
            "width": 525,
            "height": 511
        }
    }
}

File: data/alde-imageminer/test/atomic-layer-etching/experimental-usecase/47/images/FIG12_c.json
{
    "sample_id": "atomic-layer-etching/experimental-usecase/47/FIG12_c",
    "classification": {
        "a": "multi spectra chart"
    },
    "summarization": {
        "a": "The figure displays a Mo 3d spectra chart with peaks at specific binding energies, after etching with one 4 s NbCl5 pulse"
    },
    "data_extraction": {
      "a": "| Oxidation State | Peak Assignment | Binding Energy (eV) |\n| --- | --- | --- |\n| Mo\u2070 | Mo 3d | ~228 |\n| Mo\u00b3\u207a | Mo 3d | ~230 |\n| Mo\u2074\u207a | Mo 3d | ~231 |\n| Mo\u2075\u207a | Mo 3d | ~232 |\n| Mo\u2076\u207a | Mo 3d | ~234 |\n| Additional Mo\u2076\u207a component | - | ~236 |"
    },
    "vqa": {
        "a": [
            {
                "question_type": "Process-Oriented",
                "question": "How do the Mo intensities compare to the unetched film?",
                "answer_type": "Paragraph",
                "answer": "After the first NbCl5 pulse, a decrease in the Mo6+ and Mo5+ intensities is seen compared to the unetched film whereas Mo4+ has higher relative intensity than before etching"
            },
            {
                "question_type": "Process-Oriented",
                "question": "Is MoCl3 generation possible ?",
                "answer_type": "Yes/No",
                "answer": "Yes"
            },
            {
                "question_type": "Process-Oriented",
                "question": "How does the metallic intensities predict formation of MoCl3?",
                "answer_type": "Paragraph",
                "answer": "The intensity of the metallic Mo0 is also higher, which indicates etching (thinning) of the surface oxide. An increase of the intensity between the oxide and metal peaks is seen, which corresponds to peaks at 229.6 and 232.7 eV. These are attributed to Mo3+, likely in the form of MoCl3."
            },
            {
                "question_type": "Process-Oriented",
                "question": "How can the MoCl3 generation be verified?",
                "answer_type": "Paragraph",
                "answer": "The generation of MoCl3 is supported by the thermodynamic equilibrium calculations, which indicated that NbCl5 can react with Mo to make lower valence chlorides."
            }
        ]
    },
    "bbox": {
        "a": {
            "x": 4,
            "y": 5,
            "width": 572,
            "height": 513
        }
    }
}

File: data/alde-imageminer/test/atomic-layer-etching/experimental-usecase/47/images/FIG12_d.json
{
    "sample_id": "atomic-layer-etching/experimental-usecase/47/FIG12_d",
    "classification": {
        "a": "multi spectra chart"
    },
    "summarization": {
        "a": "XPS Mo 3d spectra after oxidizing the etched sample with a 6 s O2 pulse at 300 \u00b0C"
    },
    "data_extraction": {
      "a": "| Oxidation State | Peak Assignment | Binding Energy (eV) |\n| --- | --- | --- |\n| Mo\u2070 | Mo 3d | ~228 |\n| Mo\u00b3\u207a | Mo 3d | ~230 |\n| Mo\u2074\u207a | Mo 3d | ~231 |\n| Mo\u2075\u207a | Mo 3d | ~232 |\n| Mo\u2076\u207a | Mo 3d | ~234 |\n| Additional Mo\u2076\u207a component | - | ~236 |"
    },
    "vqa": {
        "a": [
            {
                "question_type": "Process-Oriented",
                "question": "What are the different Mo states in the spectra?",
                "answer_type": "List",
                "answer": "CPS\n, Mo\u2070\n, Mo\u00b3\u207a\n, Mo\u2074\u207a\n, Mo\u2075\u207a\n, Mo\u2076\u207a\n, BG\n, Envelope"
            },
            {
                "question_type": "Process-Oriented",
                "question": "What happens to the Mo intensities after the films gets oxidized",
                "answer_type": "Paragraph",
                "answer": "The film was next oxidized at 300 \u00b0C with a 6 s pulse of O2. An increase in the Mo6+ intensity is seen, along with a decrease in Mo3+, showing the oxidation of the surface, the Mo0 intensity also increases."
            },
            {
                "question_type": "Process-Oriented",
                "question": "What does the Mo0 intensity increase indicate?",
                "answer_type": "Paragraph",
                "answer": "the Mo0 intensity increases after 6s pulse of O2, which indicates that the surface layer gets thinner during the O2 pulse. The thinning might be caused by some of the MoCl3 being oxidized directly to volatile oxychlorides."
            },
            {
                "question_type": "Comparative/Trend",
                "question": "Which peaks have the highest intensity?",
                "answer_type": "Factoid",
                "answer": "Red and black corresponding to CPS and envelope."
            }
        ]
    },
    "bbox": {
        "a": {
            "x": 1,
            "y": 6,
            "width": 532,
            "height": 506
        }
    }
}

File: data/alde-imageminer/test/atomic-layer-etching/experimental-usecase/47/images/FIG12_e.json
{
    "sample_id": "atomic-layer-etching/experimental-usecase/47/FIG12_e",
    "classification": {
        "a": "multi spectra chart"
    },
    "summarization": {
        "a": "A XPS spectra chart displaying the intensity of Mo 3d peaks at various binding energies after being exposed to 4th cycle NbCl5"
    },
    "data_extraction": {
      "a": "| Oxidation State | Peak Assignment | Binding Energy (eV) |\n| --- | --- | --- |\n| Mo\u2070 | Mo 3d | ~228 |\n| Mo\u00b3\u207a | Mo 3d | ~230 |\n| Mo\u2074\u207a | Mo 3d | ~231 |\n| Mo\u2075\u207a | Mo 3d | ~232 |\n| Mo\u2076\u207a | Mo 3d | ~234 |\n| Additional Mo\u2076\u207a component | - | ~236 |"
    },
    "vqa": {
        "a": [
            {
                "question_type": "Process-Oriented",
                "question": "What happens after further NbCl5 cycles?",
                "answer_type": "Paragraph",
                "answer": "The intensities of the Mo5+ and Mo6+ states decrease, and the peaks identified as Mo metal and Mo3+ become more intense"
            },
            {
                "question_type": "Process-Oriented",
                "question": "What does the change in Mo intensities indicate?",
                "answer_type": "Paragraph",
                "answer": "The change indicates that the surface oxide layer of the molybdenum film is etched and replaced by a thinner nonvolatile oxide-chloride layer"
            },
            {
                "question_type": "Process-Oriented",
                "question": "How O2 oxidized Molybdenum surface?",
                "answer_type": "Paragraph",
                "answer": "During the fourth O2 pulse, the Mo3+ doublet intensity decreases, and the Mo6+, Mo5+, Mo4+ and Mo0 peaks become stronger. This again indicates that O2 is both oxidizing the molybdenum surface and partially volatilizing the previously generated MoCl3"
            },
            {
                "question_type": "Process-Oriented",
                "question": "Non volatile chloride layers are formed with further NbCl5 and O2 steps.",
                "answer_type": "Yes/No",
                "answer": "Yes"
            }
        ]
    },
    "bbox": {
        "a": {
            "x": 5,
            "y": 5,
            "width": 570,
            "height": 511
        }
    }
}

File: data/alde-imageminer/test/atomic-layer-etching/experimental-usecase/47/images/FIG12_f.json
{
    "sample_id": "atomic-layer-etching/experimental-usecase/47/FIG12_f",
    "classification": {
        "a": "multi spectra chart"
    },
    "summarization": {
        "a": "XPS spectra chart displaying Mo 3d binding energy peaks after 4th cycle oxidation."
    },
    "data_extraction": {
      "a": "| Oxidation State | Peak Assignment | Binding Energy (eV) |\n| --- | --- | --- |\n| Mo\u2070 | Mo 3d | ~228 |\n| Mo\u00b3\u207a | Mo 3d | ~230 |\n| Mo\u2074\u207a | Mo 3d | ~231 |\n| Mo\u2075\u207a | Mo 3d | ~232 |\n| Mo\u2076\u207a | Mo 3d | ~234 |\n| Additional Mo\u2076\u207a component | - | ~236 |"
    },
    "vqa": {
        "a": [
            {
                "question_type": "Process-Oriented",
                "question": "Which Mo peaks correspond to which peaks?",
                "answer_type": "List",
                "answer": "Red \u2192 CPS\n, Purple \u2192 Mo\u2070\n, Blue \u2192 Mo\u00b3\u207a\n, Teal (cyan) \u2192 Mo\u2074\u207a\n, Green \u2192 Mo\u2075\u207a\n, Yellow \u2192 Mo\u2076\u207a\n, Black dashed line \u2192 BG (Background)\n, Black solid line \u2192 Envelope"
            },
            {
                "question_type": "Process-Oriented",
                "question": "What happens after further O2 cycles?",
                "answer_type": "Paragraph",
                "answer": "With further ALE cycles, the intensities of the Mo5+ and Mo6+ states decrease, and the peaks identified as Mo metal and Mo3+ become more intense"
            },
            {
                "question_type": "Process-Oriented",
                "question": "What does increase in Mo intensities indicate?",
                "answer_type": "Paragraph",
                "answer": "During the fourth O2 pulse, the Mo3+ doublet intensity decreases, and the Mo6+, Mo5+, Mo4+ and Mo0 peaks become stronger. This again indicates that O2 is both oxidizing the molybdenum surface and partially volatilizing the previously generated MoCl3"
            },
            {
                "question_type": "Process-Oriented",
                "question": "Does repeated O2 cycles create non-volatile compounds?",
                "answer_type": "Yes/No",
                "answer": "yes"
            }
        ]
    },
    "bbox": {
        "a": {
            "x": 4,
            "y": 6,
            "width": 524,
            "height": 512
        }
    }
}

File: data/alde-imageminer/test/atomic-layer-etching/experimental-usecase/47/images/FIG13_a.json
{
    "sample_id": "atomic-layer-etching/experimental-usecase/47/FIG13_a",
    "classification": {
        "a": "stacked spectra chart"
    },
    "summarization": {
        "a": "Nb 3d  XPS spectra after various ALE cycle stages."
    },
    "data_extraction": {
      "a": "| Feature | Binding Energy Range (eV) | Peak Positions (eV) |\n| --- | --- | --- |\n| Nb 3d\u2085/\u2082 | 204 \u2013 212 | ~207.5 |\n| Nb 3d\u2083/\u2082 | 204 \u2013 212 | ~210.5 |"
    },
    "vqa": {
        "a": [
            {
                "question_type": "Process-Oriented",
                "question": "What are the two spectra present?",
                "answer_type": "List",
                "answer": "1. The blue line corresponds to O2\n, 2. The red line corresponds to NbCl5"
            },
            {
                "question_type": "Structure-Property",
                "question": "Does a significant amount of Nb remain on the surface?",
                "answer_type": "Yes/No",
                "answer": "No"
            },
            {
                "question_type": "Process-Oriented",
                "question": "What does the ALE cycle sequence and Nb 3d spectra reveal?",
                "answer_type": "Paragraph",
                "answer": "After the second NbCl5 pulse the amount of niobium on the surface is much higher than after the first pulse, but most of it is etched away by the following\nNbCl5 pulse. Only a trace amount of niobium remains on the surface."
            },
            {
                "question_type": "Process-Oriented",
                "question": "How is the spectra measured?",
                "answer_type": "Paragraph",
                "answer": "Nb 3d  XPS spectra of a molybdenum thin film sample etched with 1\u20134 ALE cycles of NbCl5 and O2 at 300 \u00b0C, measured after each individual NbCl5 and O2 pulse"
            }
        ]
    },
    "bbox": {
        "a": {
            "x": 6,
            "y": 6,
            "width": 278,
            "height": 442
        }
    }
}
