Repository: sciknoworg/sci-imageminer

## Project Overview  

**Sci-ImageMiner** is an annotation project on figures from **atomic layer deposition (ALD)** and **atomic layer etching (ALE)**, situated within the broader field of materials science and engineering. Within each of these categories, the data is further organized into the sub-categories **experimental-usecase** and **simulation-usecase**.

It aims to host gold-standard annotations for chart classification, data extraction, summarization, and question answering—providing both pilot and full-phase data to support multimodal AI research in scientific image understanding.

File: data/alde-imageminer/test/atomic-layer-etching/experimental-usecase/47/images/FIG13_b.json
{
    "sample_id": "atomic-layer-etching/experimental-usecase/47/FIG13_b",
    "classification": {
        "a": "stacked spectra chart"
    },
    "summarization": {
        "a": "The chart shows the C1 spectra from XPS characterisation for NbCl\u2085 and O\u2082 across four cycles."
    },
    "data_extraction": {
      "a": "| Cycle | Precursor | Binding Energy Range (eV) | Peak Position (eV) |\n| --- | --- | --- | --- |\n| 1st | NbCl\u2085 | 196 \u2013 202 | ~198.5 |\n| 1st | O\u2082 | 196 \u2013 202 | ~199.5 |\n| 2nd | NbCl\u2085 | 196 \u2013 202 | ~198.5 |\n| 2nd | O\u2082 | 196 \u2013 202 | ~199.5 |\n| 3rd | NbCl\u2085 | 196 \u2013 202 | ~198.5 |\n| 3rd | O\u2082 | 196 \u2013 202 | ~199.5 |\n| 4th | NbCl\u2085 | 196 \u2013 202 | ~198.5 |\n| 4th | O\u2082 | 196 \u2013 202 | ~199.5 |"
    },
    "vqa": {
        "a": [
            {
                "question_type": "Comparative/Trend",
                "question": "Is there a significant chlorine content present?",
                "answer_type": "Yes/No",
                "answer": "Yes"
            },
            {
                "question_type": "Process-Oriented",
                "question": "Does O2 pulse remove chlorine?",
                "answer_type": "Paragraph",
                "answer": "A significant chlorine content is evident from the Cl 1s spectrum, and a trace amount of niobium is also seen after the first NbCl5 pulse. The amount of chlorine on the surface decreases with each O2 pulse, but not all of it is removed. This was also verified by repeating the O2 pulse."
            },
            {
                "question_type": "Process-Oriented",
                "question": "What happens to Cl with ALE cycles?",
                "answer_type": "Paragraph",
                "answer": "Overall, the Cl content of the surface increases during the repeated ALE cycles. These changes correspond to the relative intensity changes of Mo3+ observed in the Mo 3d spectra."
            },
            {
                "question_type": "Process-Oriented",
                "question": "What are the different spectra present in the image?",
                "answer_type": "List",
                "answer": "1. Blue line corresponds to O2\n, 2. Red line is the NbCl5 spectra"
            }
        ]
    },
    "bbox": {
        "a": {
            "x": 35,
            "y": 5,
            "width": 349,
            "height": 444
        }
    }
}

File: data/alde-imageminer/test/atomic-layer-etching/experimental-usecase/47/images/FIG14.json
{
    "sample_id": "atomic-layer-etching/experimental-usecase/47/FIG14",
    "classification": {
        "a": "stacked spectra chart"
    },
    "summarization": {
        "a": "The figure relates scattering yield with scattering energy for various cycles of etching and stopping at different pulses."
    },
    "data_extraction": {
      "a": "| Element | Scattering Energy (eV) |\n| --- | --- |\n| C | ~1000 |\n| O | ~1500 |\n| Cl | ~2000 |\n| Nb/Mo | ~2500 |"
    },
    "vqa": {
        "a": [
            {
                "question_type": "Structure-Property",
                "question": "What does LEIS peak show before etching?",
                "answer_type": "Paragraph",
                "answer": "The LEIS spectrum measured with 3000 eV beam energy from the heated sample before the etching shows a distinct molybdenum peak at 2520 eV and its reionization background, as well as a peak for oxygen at 1160 eV and some carbon contamination around 820 eV"
            },
            {
                "question_type": "Process-Oriented",
                "question": "How is the spectra after etching?",
                "answer_type": "Paragraph",
                "answer": "After etching with NbCl5, the metal peak is highly  attenuated, and a peak of chlorine is seen at 1930 eV. The oxygen peak is not visible after the first NbCl5 pulse, which indicates that the surface is mostly Cl terminated."
            },
            {
                "question_type": "Comparative/Trend",
                "question": "Can Nb and Mo distinguished in the spectra?",
                "answer_type": "Factoid",
                "answer": "Nb and Mo are overlapping and cannot be distinguished from the spectrum due to their similar masses and the low incident ion mass"
            },
            {
                "question_type": "Process-Oriented",
                "question": "How are carbon contamination in the films?",
                "answer_type": "Paragraph",
                "answer": "Carbon is seen as an impurity in all the measurements. The metal peak and its reionization background intensity are significantly lower in the etched samples, compared to the surface before the etching is started. The lower intensity of the metal oxide indicates that the carbon contamination can start building up on the surface already in the beginning of the etching"
            }
        ]
    },
    "bbox": {
        "a": {
            "x": 2,
            "y": 5,
            "width": 670,
            "height": 541
        }
    }
}

File: data/alde-imageminer/test/atomic-layer-etching/experimental-usecase/47/images/FIG2.json
{
    "sample_id": "atomic-layer-etching/experimental-usecase/47/FIG2",
    "classification": {
        "a": "multiple line chart"
    },
    "summarization": {
        "a": "The chart shows the gibbs free energy changes as a function of temperature for various chemical reactions."
    },
    "data_extraction": {
      "a": "| Reaction | \u0394G Range (kJ/mol) | Trend with Temperature |\n| --- | --- | --- |\n| MoO\u2082 + NbCl\u2085(g) \u2192 MoOCl\u2082(g) + NbOCl\u2083(g) | ~150 to ~50 | Decreases |\n| MoO\u2083 + 3 NbCl\u2085(g) \u2192 MoCl\u2086(g) + 3 NbOCl\u2083(g) | ~120 to ~20 | Decreases |\n| MoO\u2082 + 2 NbCl\u2085(g) \u2192 MoOCl\u2084(g) + 2 NbOCl\u2083(g) | ~50 to ~-50 | Decreases |\n| MoO\u2083 + 2 NbCl\u2085(g) \u2192 MoOCl\u2084(g) + 2 NbOCl\u2083(g) | ~0 to ~-100 | Decreases |\n| MoO\u2083 + NbCl\u2085(g) \u2192 MoO\u2082Cl\u2082(g) + NbOCl\u2083(g) | ~-50 to ~-150 | Decreases |"
    },
    "vqa": {
        "a": [
            {
                "question_type": "Process-Oriented",
                "question": "Is etching assumed to occur through deoxychlorination?",
                "answer_type": "Yes/No",
                "answer": "Yes"
            },
            {
                "question_type": "Process-Oriented",
                "question": "How does etching via deoxychlorination work?",
                "answer_type": "Paragraph",
                "answer": "The etching of oxides occurs by deoxychlorination, producing NbOCl3 and molybdenum chlorides or oxychlorides as reaction products. MoCl4 is the only thermodynamically favorable etch product for MoO2 and is able to form above 200 \u00b0C. Conversion of MoO2 to a solid MoOCl2 is also favorable, but etching via this reaction pathway is prevented by the low volatility of MoOCl2"
            },
            {
                "question_type": "Process-Oriented",
                "question": "What about chlorination of MoO3?",
                "answer_type": "Paragraph",
                "answer": "For MoO3, full chlorination is not thermodynamically favorable, but both MoO2Cl2 and MoOCl4 are possible etch products above about 20 \u00b0C."
            },
            {
                "question_type": "Process-Oriented",
                "question": "What other etching processes were considered?",
                "answer_type": "Paragraph",
                "answer": "The etching of metallic molybdenum by NbCl5 alone was also considered. Possible reactions leading to continuous etching would be oxidation of the metallic Mo to either MoCl4 or MoCl6 by NbCl5, which itself would be reduced to NbCl4. Neither reaction is thermodynamically favorable as both have highly positive Gibbs free energy changes at 0\u2013500 \u00b0C. This indicates that continuous etching of Mo by NbCl5 is not an issue for this process, but does not mean that NbCl5 is completely inert toward Mo"
            }
        ]
    },
    "bbox": {
        "a": {
            "x": 4,
            "y": 6,
            "width": 664,
            "height": 534
        }
    }
}

File: data/alde-imageminer/test/atomic-layer-etching/experimental-usecase/47/images/FIG3.json
{
    "sample_id": "atomic-layer-etching/experimental-usecase/47/FIG3",
    "classification": {
        "a": "multiple line chart"
    },
    "summarization": {
        "a": "The chart shows the amount of various chlorides (NbCl\u2084(s), NbCl\u2085(s), MoCl\u2083(s), NbCl\u2083(s), NbCl\u2082.67(s), NbCl\u2084(g), MoCl\u2082(s), MoCl\u2084(g)) in kmol as a function of temperature in \u00b0C."
    },
    "data_extraction": {
      "a": "| Temperature (\u00b0C) | NbCl\u2085(g) | NbCl\u2085(s) | NbCl\u2084(s) | NbCl\u2084(g) | NbCl\u2083(s) | NbCl\u2082.\u2086\u2087(s) | MoCl\u2083(s) | MoCl\u2082(s) | MoCl\u2084(g) |\n| --- | --- | --- | --- | --- | --- | --- | --- | --- | --- |\n| 0 | 0 | 0.04 | 0.06 | 0 | 0 | 0 | 0.02 | 0 | 0 |\n| 50 | 0.01 | 0.04 | 0.05 | 0 | 0 | 0 | 0.02 | 0 | 0 |\n| 100 | 0.05 | 0.03 | 0.02 | 0.005 | 0 | 0 | 0.02 | 0 | 0 |\n| 150 | 0.07 | 0.01 | 0.005 | 0.01 | 0.015 | 0.005 | 0.02 | 0 | 0 |\n| 200 | 0.07 | 0 | 0 | 0.015 | 0.02 | 0.01 | 0.02 | 0 | 0 |\n| 250 | 0.07 | 0 | 0 | 0.02 | 0.015 | 0.015 | 0.02 | 0.005 | 0.005 |\n| 300 | 0.07 | 0 | 0 | 0.025 | 0.01 | 0.015 | 0.02 | 0.01 | 0.01 |\n| 350 | 0.07 | 0 | 0 | 0.03 | 0.005 | 0.015 | 0.02 | 0.015 | 0.015 |\n| 400 | 0.07 | 0 | 0 | 0.035 | 0 | 0.015 | 0.02 | 0.02 | 0.02 |"
    },
    "vqa": {
        "a": [
            {
                "question_type": "Process-Oriented",
                "question": "Volatile product formation is necessary for ALE",
                "answer_type": "Paragraph",
                "answer": "Equilibrium composition calculated by minimizing the Gibbs\nfree energy of the system when Mo and NbCl5(g) are given as the\nstarting materials indicates that they can react to form nonvolatile\nMoCl3 and various lower niobium chlorides (Fig. 3). Below 150 \u00b0C,\nthe dominant Nb-containing species is solid NbCl4, and above this\ntemperature up to 400 \u00b0C, the reacted NbCl5 is mostly expected to\nform NbCl3 and Nb3Cl8. Once the oxidized surface layer has been\netched, these lower chlorides could form a layer that prevents\nfurther reactions."
            },
            {
                "question_type": "Comparative/Trend",
                "question": "What sort of reaction products do Mo and NbCl5 form ?",
                "answer_type": "Paragraph",
                "answer": "Equilibrium composition calculated by minimizing the Gibbs free energy of the system when Mo and NbCl5(g) are given as the starting materials indicates that they can react to form nonvolatile MoCl3 and various lower niobium chlorides."
            },
            {
                "question_type": "Process-Oriented",
                "question": "What products prevent further etching?",
                "answer_type": "Paragraph",
                "answer": "Below 150 \u00b0C, the dominant Nb-containing species is solid NbCl4, and above this temperature up to 400 \u00b0C, the reacted NbCl5 is mostly expected to\nform NbCl3 and Nb3Cl8. Once the oxidized surface layer has been etched, these lower chlorides could form a layer that prevents further reactions."
            },
            {
                "question_type": "Process-Oriented",
                "question": "How does formation of chlorides aid in the etching?",
                "answer_type": "Paragraph",
                "answer": "Equilibrium compositions of both NbCl3 and MoCl3 were calculated in the presence of excess O2 to evaluate their effect on the etching process. It was\nfound that for NbCl3 the most thermodynamically favorable product is NbO2Cl below about 240 \u00b0C and Nb2O5 above it. For MoCl3, the product is MoO3 below 350 \u00b0C and gaseous MoO2Cl2 above 350 \u00b0C. This indicates that if the lower chlorides are formed, they are readily oxidized and then etched in the subsequent ALE cycle, as NbCl5 has been shown to also etch Nb2O5"
            }
        ]
    },
    "bbox": {
        "a": {
            "x": 5,
            "y": 3,
            "width": 665,
            "height": 520
        }
    }
}

File: data/alde-imageminer/test/atomic-layer-etching/experimental-usecase/47/images/FIG4_a.json
{
    "sample_id": "atomic-layer-etching/experimental-usecase/47/FIG4_a",
    "classification": {
        "a": "box plot"
    },
    "summarization": {
        "a": "The etch per cycle EPC (in \u00c5) is plotted against oxygen pulse length (in seconds). As the oxygen pulse length increases, there is a corresponding increase in EPC."
    },
    "data_extraction": {
      "a": "| O\u2082 pulse length (s) | EPC (\u00c5) |\n| --- | --- |\n| 1 | 0.4 |\n| 2 | 0.8 |\n| 3 | 1.2 |\n| 6 | 1.8 |\n| 10 | 2.0 |"
    },
    "vqa": {
        "a": [
            {
                "question_type": "Process-Oriented",
                "question": "What is saturation?",
                "answer_type": "Factoid",
                "answer": "The pulse is considered to saturate when increasing the pulse length no longer affects the EPC of the process."
            },
            {
                "question_type": "Process-Oriented",
                "question": "What is the EPC behaviour with O2 pulse time?",
                "answer_type": "Paragraph",
                "answer": "The O2 pulse was studied first at 300 \u00b0C. The length of the NbCl5 pulse was kept at 4 s and the purge lengths at 1 s. It was found that the O2 pulse does not fully saturate even with 10 s pulse times, but the increase in EPC slows down gradually."
            },
            {
                "question_type": "Process-Oriented",
                "question": "Do all the pulses achieve saturation?",
                "answer_type": "Factoid",
                "answer": "No, not O2 pulse."
            },
            {
                "question_type": "Process-Oriented",
                "question": "What is the optimized O2 pulse length?",
                "answer_type": "Paragraph",
                "answer": "In the interest of optimizing the etch rate per time unit, 3 s was chosen as the O2 pulse length for further experiments."
            }
        ]
    },
    "bbox": {
        "a": {
            "x": 8,
            "y": 5,
            "width": 662,
            "height": 566
        }
    }
}

File: data/alde-imageminer/test/atomic-layer-etching/experimental-usecase/47/images/FIG4_b.json
{
    "sample_id": "atomic-layer-etching/experimental-usecase/47/FIG4_b",
    "classification": {
        "a": "box plot"
    },
    "summarization": {
        "a": "The etch per cycle EPC  is plotted against the pulse length of NbCl\u2085. The EPC increases slightly with increasing pulse length."
    },
    "data_extraction": {
      "a": "| NbCl\u2085 Pulse Length (s) | EPC (\u00c5) | Error Range (\u00c5) |\n| --- | --- | --- |\n| 0.5 | 0.95 | \u00b10.15 |\n| 1.0 | 1.05 | \u00b10.15 |\n| 1.5 | 1.10 | \u00b10.15 |\n| 2.0 | 1.20 | \u00b10.15 |\n| 4.0 | 1.20 | \u00b10.15 |"
    },
    "vqa": {
        "a": [
            {
                "question_type": "Process-Oriented",
                "question": "How is the NbCl5 pulse varied?",
                "answer_type": "Factoid",
                "answer": "NbCl5 pulse length was then varied while keeping the O2 pulse constant."
            },
            {
                "question_type": "Process-Oriented",
                "question": "When does the process reach saturation?",
                "answer_type": "Paragraph",
                "answer": "the NbCl5 pulse is saturated already at 2 s, and 80% of the saturated EPC is reached within the first 0.2 s."
            },
            {
                "question_type": "Process-Oriented",
                "question": "How does the etching take place?",
                "answer_type": "Paragraph",
                "answer": "The fast initial etching followed by gradual saturation is thought to be caused by etching of MoO3 first, followed by slower etching of the lower oxides and generation of the NbCl3/MoCl3 layer."
            },
            {
                "question_type": "Process-Oriented",
                "question": "What is the standard NbCl5 pulse time used?",
                "answer_type": "Paragraph",
                "answer": "4 s NbCl5 pulses were used in the following experiments to ensure complete reaction"
            }
        ]
    },
    "bbox": {
        "a": {
            "x": 5,
            "y": 6,
            "width": 687,
            "height": 572
        }
    }
}

File: data/alde-imageminer/test/atomic-layer-etching/experimental-usecase/47/images/FIG5_a.json
{
    "sample_id": "atomic-layer-etching/experimental-usecase/47/FIG5_a",
    "classification": {
        "a": "box plot"
    },
    "summarization": {
        "a": "The scatter plot relates the temperature with EPC (\u00c5) with error bars indicating variability."
    },
    "data_extraction": {
      "a": "| Temperature (\u00b0C) | EPC (\u00c5) |\n| --- | --- |\n| 200 | 0 |\n| 250 | 0.2 |\n| 300 | 1.2 |\n| 350 | 2.6 |\n| 400 | 3.8 |"
    },
    "vqa": {
        "a": [
            {
                "question_type": "Process-Oriented",
                "question": "How is the EPC studied as a function of temperature?",
                "answer_type": "Factoid",
                "answer": "The EPC was studied as a function of the etching temperature at 200\u2013400 \u00b0C using 4 s NbCl5 pulses and 3 s O2 pulses with 1 s purges."
            },
            {
                "question_type": "Comparative/Trend",
                "question": "How does the temperature influence etching ?",
                "answer_type": "Paragraph",
                "answer": "At 200 \u00b0C, no etching is observed, but at 250\u2013 400 \u00b0C, the EPC is seen to depend almost linearly on the temperature with these pulsing parameters"
            },
            {
                "question_type": "Process-Oriented",
                "question": "Why no etching takes place at 200 \u00b0C?",
                "answer_type": "Paragraph",
                "answer": "The lack of etching at 200 \u00b0C may arise from the fact that at this temperature Mo is oxidized to only MoO2 which NbCl5 is not able to etch at this low temperature . While the oxidation of both Mo and MoO2 to MoO3 are thermodynamically favorable at this temperature, there could be a kinetic barrier to the reaction beyond MoO2."
            },
            {
                "question_type": "Process-Oriented",
                "question": "Is there a temperature window when etching takes place?",
                "answer_type": "Yes/No",
                "answer": "Yes"
            }
        ]
    },
    "bbox": {
        "a": {
            "x": 2,
            "y": 3,
            "width": 662,
            "height": 573
        }
    }
}

File: data/alde-imageminer/test/atomic-layer-etching/experimental-usecase/47/images/FIG5_b.json
{
    "sample_id": "atomic-layer-etching/experimental-usecase/47/FIG5_b",
    "classification": {
        "a": "multiple scatter plot"
    },
    "summarization": {
        "a": "The figure plots EPC against oxygen pulse length for different temperatures."
    },
    "data_extraction": {
      "b": "| O\u2082 pulse length (s) | 400 \u00b0C | 350 \u00b0C | 300 \u00b0C | 250 \u00b0C |\n| --- | --- | --- | --- | --- |\n| 1 | 3.0 | 1.5 | 0.6 | 0.1 |\n| 2 | 3.5 | 2.0 | 0.8 | 0.2 |\n| 3 | 4.0 | 2.5 | 1.2 | 0.3 |\n| 6 | 4.5 | 2.8 | 1.6 | 0.4 |"
    },
    "vqa": {
        "a": [
            {
                "question_type": "Process-Oriented",
                "question": "How is the temperature dependence of oxidation step studied?",
                "answer_type": "Paragraph",
                "answer": "The oxidation step was further studied at etching temperatures of 250\u2013400 \u00b0C by varying the O2 pulse length"
            },
            {
                "question_type": "Process-Oriented",
                "question": "Does oxidation achieve saturation in any of the temperatures?",
                "answer_type": "Yes/No",
                "answer": "No"
            },
            {
                "question_type": "Process-Oriented",
                "question": "Why etch per cycle slows down although oxidation does not achieve saturation?",
                "answer_type": "Paragraph",
                "answer": "The EPC does not fully saturate at any of the temperatures, but the growth of EPC slows down gradually. This is most likely due to the forming surface oxide layer acting as a diffusion barrier that inhibits further oxidation"
            },
            {
                "question_type": "Comparative/Trend",
                "question": "How does the oxidation step in the ALE compare with general oxidation rate of metals?",
                "answer_type": "Paragraph",
                "answer": "Oxidation of metals at moderate temperatures generally follows a parabolic rate law. The EPC values seen here are somewhat lower than what would be expected for the parabolic rate law, but at the higher end of the O2 pulse lengths, the EPC might be limited by the dose of NbCl5."
            }
        ]
    },
    "bbox": {
        "a": {
            "x": 0,
            "y": 4,
            "width": 671,
            "height": 571
        }
    }
}

File: data/alde-imageminer/test/atomic-layer-etching/experimental-usecase/47/images/FIG6.json
{
    "sample_id": "atomic-layer-etching/experimental-usecase/47/FIG6",
    "classification": {
        "a": "box plot"
    },
    "summarization": {
        "a": "The images plots the number of ALE cycles and the thicknesses indicating a decreasing trend and etching."
    },
    "data_extraction": {
      "a": "| no. cycles | Thickness left (nm) |\n| --- | --- |\n| 0 | 52 |\n| 200 | 41 |\n| 400 | 25 |\n| 600 | 12 |\n| 800 | 2 |\n| 1000 | 1 |"
    },
    "vqa": {
        "a": [
            {
                "question_type": "Process-Oriented",
                "question": "What is the starting thickness of all the films?",
                "answer_type": "Factoid",
                "answer": "~55nm"
            },
            {
                "question_type": "Process-Oriented",
                "question": "How does etch rate differ with number of ALE cycles?",
                "answer_type": "Paragraph",
                "answer": "Etch depth as a function of the number of ALE cycles shows the etching increases in a linear fashion as the number of cycles and after 800 cycles the film has been completely etched."
            },
            {
                "question_type": "Comparative/Trend",
                "question": "Does the trend of the EPC vs ALE cycles demonstrate the linearity of ALE?",
                "answer_type": "Yes/No",
                "answer": "Yes"
            },
            {
                "question_type": "Process-Oriented",
                "question": "From the graph how can the etch rate be calculated",
                "answer_type": "Factoid",
                "answer": "Initial thickness = 55nm,\nThickness after 200 ALE cycles = 41 nm \nThickness etched away = 55-41 =14 nm\nEtch rate = 14/200 = 0.07 nm/cycle"
            }
        ]
    },
    "bbox": {
        "a": {
            "x": 5,
            "y": 3,
            "width": 665,
            "height": 572
        }
    }
}

File: data/alde-imageminer/test/atomic-layer-etching/experimental-usecase/47/images/FIG7.json
{
    "sample_id": "atomic-layer-etching/experimental-usecase/47/FIG7",
    "classification": {
        "a": "stacked spectra chart"
    },
    "summarization": {
        "a": "The figure shows X-ray diffraction characterization for samples at different temperatures (400\u00b0C, 350\u00b0C, 300\u00b0C) and an unetched sample, along with a reference pattern."
    },
    "data_extraction": {
      "a": "| 2\u03b8 Position | (hkl) | 400\u202f\u00b0C | 350\u202f\u00b0C | 300\u202f\u00b0C | Unetched | Reference (00-042-1120) |\n| --- | --- | --- | --- | --- | --- | --- |\n| ~40 | (110) | \u2713 | \u2713 | \u2713 | \u2713 | \u2713 |\n| ~50 | (200) | \u2713 | \u2713 | \u2713 | \u2713 | \u2713 |\n| ~65 | (211) | \u2713 | \u2713 | \u2713 | \u2713 | \u2713 |\n| ~75 | (220) | \u2713 | \u2713 | \u2713 | \u2713 | \u2713 |\n| ~95 | (310) | \u2713 | \u2713 | \u2713 | \u2713 | \u2713 |\n| ~115 | (222) | \u2713 | \u2713 | \u2713 | \u2713 | \u2713 |\n| ~130 | (321) | \u2713 | \u2713 | \u2713 | \u2713 | \u2713 |"
    },
    "vqa": {
        "a": [
            {
                "question_type": "Structure-Property",
                "question": "Does  X-ray diffraction pattern show that the films are cubic molybdenum?",
                "answer_type": "Yes/No",
                "answer": "Yes"
            },
            {
                "question_type": "Process-Oriented",
                "question": "Why XRD characterization is performed?",
                "answer_type": "Factoid",
                "answer": "To evaluate the effect of the etching on the film's physical properties, samples were characterized before and after partial or complete etching using XRD."
            },
            {
                "question_type": "Process-Oriented",
                "question": "What are the peaks identified in the diffractogram?",
                "answer_type": "List",
                "answer": "1. (110) = 40 \u00b0\n, 2. (200) = 60 \u00b0\n, 3. (211) = 78 \u00b0\n, 4. (220) = 89 \u00b0\n, 5. (310) = 102 \u00b0\n, 6. (222) = 118 \u00b0\n, 7. (321) = 131 \u00b0"
            },
            {
                "question_type": "Process-Oriented",
                "question": "How does temperature influence the structure of the films etched?",
                "answer_type": "Paragraph",
                "answer": "No change in crystallinity was seen after partial etching at 300\u2013400 \u00b0C. This indicates that oxidation is limited to the surface layer, and the etchant does not modify the remaining film during the etching. This is in contrast to tantalum, which in our previousstudy showed considerable subsurface oxidation"
            }
        ]
    },
    "bbox": {
        "a": {
            "x": 1,
            "y": 3,
            "width": 661,
            "height": 548
        }
    }
}

File: data/alde-imageminer/test/atomic-layer-etching/experimental-usecase/47/images/FIG8_a.json
{
    "sample_id": "atomic-layer-etching/experimental-usecase/47/FIG8_a",
    "classification": {
        "a": "scatter plot"
    },
    "summarization": {
        "a": "The image plots number of ALE cycles and the surface roughness."
    },
    "data_extraction": {
      "a": "| no. cycles | R<sub>q</sub> (nm) |\n| --- | --- |\n| 0 | 3.2 |\n| 50 | 3.5 |\n| 100 | 3.6 |\n| 200 | 4.2 |"
    },
    "vqa": {
        "a": [
            {
                "question_type": "Process-Oriented",
                "question": "How is the partial etching studied?",
                "answer_type": "Paragraph",
                "answer": "AFM was used to study the film morphology before and after partial etching at 300 \u00b0C"
            },
            {
                "question_type": "Comparative/Trend",
                "question": "Does roughness increase slightly with number of cycles?",
                "answer_type": "Yes/No",
                "answer": "Yes"
            },
            {
                "question_type": "Structure-Property",
                "question": "What is the average roughness?",
                "answer_type": "Paragraph",
                "answer": "A slight increase of the roughness was seen. The average Rq of the unetched films was 3.3 nm, and for the film etched for 200 cycles, i.e., 21 nm in thickness, the average Rq was 4.3 nm."
            },
            {
                "question_type": "Process-Oriented",
                "question": "Can the grain boundaries be evaluated using roughness?",
                "answer_type": "Paragraph",
                "answer": "No, we need the AFM images with 2D/3D contour plot to evaluate the grain boundaries and morphology more precisely"
            }
        ]
    },
    "bbox": {
        "a": {
            "x": 2,
            "y": 5,
            "width": 664,
            "height": 570
        }
    }
}
