Repository: sciknoworg/sci-imageminer

## Project Overview  

**Sci-ImageMiner** is an annotation project on figures from **atomic layer deposition (ALD)** and **atomic layer etching (ALE)**, situated within the broader field of materials science and engineering. Within each of these categories, the data is further organized into the sub-categories **experimental-usecase** and **simulation-usecase**.

It aims to host gold-standard annotations for chart classification, data extraction, summarization, and question answering—providing both pilot and full-phase data to support multimodal AI research in scientific image understanding.

File: data/alde-imageminer/train/atomic-layer-deposition/experimental-usecase/16/images/fig_2.json
{
    "sample_id": "atomic-layer-deposition/experimental-usecase/16/fig_2",
    "classification": {
        "a": "multiple line chart",
        "b": "scatter plot"
    },
    "summarization": {
        "a": "The chart shows the thermogravimetric analysis curves (weight loss percentage as a function of temperature) for the Zr precursors. Zr(Cp)(\u1d57BuDAD)(O\u2071Pr) evaporates with minimal residue, two other precursors show decomposition.",
        "b": "The chart illustrates the vapor pressure of Zr complexes (Zr(Cp)(\u1d57BuDAD)(O\u2071Pr),Zr(MeCp)(TMEA), Zr(Me\u2085Cp)(TEA))  at different temperatures. Zr(Cp)(\u1d57BuDAD)(O\u2071Pr) achieves highest vapor pressures at low temperatures."
    },
    "data_extraction": {
      "a": "| Temperature (\u00b0C) | Weight loss (%) | Reagent + Conditions |\n| --- | --- | --- |\n| 6 | 100.8 | Zr(Me_5Cp)(TEA) (vac) |\n| 98 | 100.8 | Zr(Me_5Cp)(TEA) (vac) |\n| 189 | 82.9 | Zr(Me_5Cp)(TEA) (vac) |\n| 231 | 15.3 | Zr(Me_5Cp)(TEA) (vac) |\n| 299 | 13.0 | Zr(Me_5Cp)(TEA) (vac) |\n| 406 | 7.6 | Zr(Me_5Cp)(TEA) (vac) |\n| 498 | 6.8 | Zr(Me_5Cp)(TEA) (vac) |\n| 6 | 100.8 | Zr(Me_5Cp)(TEA) (atm) |\n| 98 | 100.8 | Zr(Me_5Cp)(TEA) (atm) |\n| 205 | 92.6 | Zr(Me_5Cp)(TEA) (atm) |\n| 270 | 68.9 | Zr(Me_5Cp)(TEA) (atm) |\n| 347 | 63.1 | Zr(Me_5Cp)(TEA) (atm) |\n| 423 | 34.8 | Zr(Me_5Cp)(TEA) (atm) |\n| 497 | 29.3 | Zr(Me_5Cp)(TEA) (atm) |\n| 6 | 100.8 | Zr(MeCp)(TMEA) (atm) |\n| 98 | 100.8 | Zr(MeCp)(TMEA) (atm) |\n| 202 | 98.4 | Zr(MeCp)(TMEA) (atm) |\n| 285 | 68.5 | Zr(MeCp)(TMEA) (atm) |\n| 317 | 14.6 | Zr(MeCp)(TMEA) (atm) |\n| 418 | 11.8 | Zr(MeCp)(TMEA) (atm) |\n| 498 | 11.5 | Zr(MeCp)(TMEA) (atm) |\n| 6 | 100.8 | Zr(Cp)(tBuDAD)(O^iPr) (atm) |\n| 98 | 100.8 | Zr(Cp)(tBuDAD)(O^iPr) (atm) |\n| 183 | 94.6 | Zr(Cp)(tBuDAD)(O^iPr) (atm) |\n| 234 | 56.5 | Zr(Cp)(tBuDAD)(O^iPr) (atm) |\n| 263 | 2.9 | Zr(Cp)(tBuDAD)(O^iPr) (atm) |\n| 409 | 2.1 | Zr(Cp)(tBuDAD)(O^iPr) (atm) |\n| 498 | 1.4 | Zr(Cp)(tBuDAD)(O^iPr) (atm) |",
      "b": "| Temperature (\u00b0C) | Vapor pressure (Torr) | Reagent |\n| --- | --- | --- |\n| 100 | 0.6 | Zr(Cp)(tBuDAD)(O^iPr) |\n| 109 | 0.8 | Zr(Cp)(tBuDAD)(O^iPr) |\n| 119 | 1.2 | Zr(Cp)(tBuDAD)(O^iPr) |\n| 129 | 1.5 | Zr(Cp)(tBuDAD)(O^iPr) |\n| 139 | 2.0 | Zr(Cp)(tBuDAD)(O^iPr) |\n| 128 | 0.2 | Zr(Me_5Cp)(TEA) |\n| 138 | 0.3 | Zr(Me_5Cp)(TEA) |\n| 149 | 0.5 | Zr(Me_5Cp)(TEA) |\n| 159 | 0.7 | Zr(Me_5Cp)(TEA) |\n| 168 | 0.7 | Zr(Me_5Cp)(TEA) |\n| 178 | 0.8 | Zr(Me_5Cp)(TEA) |\n| 188 | 1.4 | Zr(Me_5Cp)(TEA) |\n| 127 | 0.2 | Zr(MeCp)(TMEA) |\n| 137 | 0.2 | Zr(MeCp)(TMEA) |\n| 147 | 0.3 | Zr(MeCp)(TMEA) |\n| 157 | 0.5 | Zr(MeCp)(TMEA) |\n| 167 | 0.7 | Zr(MeCp)(TMEA) |\n| 178 | 1.6 | Zr(MeCp)(TMEA) |\n| 188 | 2.5 | Zr(MeCp)(TMEA) |"
    },
    "vqa": {
        "a": [
            {
                "question_type": "Comparative/Trend",
                "question": "Which precursor shows evaporation with least decomposition?",
                "answer_type": "Factoid",
                "answer": "Zr(Cp)(\u1d57BuDAD)(O\u2071Pr)"
            },
            {
                "question_type": "Comparative/Trend",
                "question": "How does the vacuum affect the evaporation behaviour of Zr(Me\u2085Cp)(TEA)? What supports this conclusion?",
                "answer_type": "Paragraph",
                "answer": "Applying vacuum conditions significantly reduces decomposition compared to atmospheric pressure. The thermogravimetric analysis shows a residue of ~30% at the highest temperature studied. Under vacuum, the residue is ~ 6%. The reduction in residue is a sign of reduced thermal decomposition."
            },
            {
                "question_type": "Comparative/Trend",
                "question": "Which precursor shows a two-step weight loss?",
                "answer_type": "Factoid",
                "answer": "Zr(Me\u2085Cp)(TEA) under vacuum."
            }
        ],
        "b": [
            {
                "question_type": "Structure-Property",
                "question": "Which complex is the most volatile?",
                "answer_type": "Factoid",
                "answer": "Zr(Cp)(\u1d57BuDAD)(O\u2071Pr) achieves highest vapor pressures at lower temperatures."
            }
        ]
    },
    "bbox": {
        "a": {
            "x": 40,
            "y": 6,
            "width": 611,
            "height": 516
        },
        "b": {
            "x": 52,
            "y": 550,
            "width": 595,
            "height": 489
        }
    }
}

File: data/alde-imageminer/train/atomic-layer-deposition/experimental-usecase/16/images/fig_3.json
{
    "sample_id": "atomic-layer-deposition/experimental-usecase/16/fig_3",
    "classification": {
        "a": "multiple line chart",
        "b": "multiple line chart"
    },
    "summarization": {
        "a": "The chart shows the growth rates against temperatures for Zr precursors when using water as the oxygen source. The growth rate of films with Zr(Cp)(tBuDAD)(O^Pr), Zr(MeCp)(TMEA), and Zr(Me_5Cp)(TEA) compounds increases with temperature, with Zr(Cp)(tBuDAD)(O^Pr) showing the highest growth rate.",
        "b": "The chart shows the growth rates against temperatures for Zr precursors when using ozone as the oxygen source. The growth rate of a film with Zr(MeCp)(TMEA) as precursor sligthtly decreases with temperatures. The growth rate with Zr(Cp)(tBuDAD)(O^Pr) and Zr(Me_5Cp)(TEA) compounds increases with temperature, with Zr(Cp)(tBuDAD)(O^Pr) it is showing the highest growth rate."
    },
    "data_extraction": {
      "a": "| Temperature (\u00b0C) | Growth rate (\u00c5/cycle) | Reagent |\n| --- | --- | --- |\n| 198 | 0,22 | Zr(MeCp)(TMEA) |\n| 252 | 0,26 | Zr(MeCp)(TMEA) |\n| 300 | 0,25 | Zr(MeCp)(TMEA) |\n| 348 | 0,27 | Zr(MeCp)(TMEA) |\n| 373 | 0,32 | Zr(MeCp)(TMEA) |\n| 398 | 0,09 | Zr(Me_5Cp)(TEA) |\n| 424 | 0,20 | Zr(Me_5Cp)(TEA) |\n| 250 | 0,17 | Zr(Cp)(tBuDAD)(O^iPr) |\n| 300 | 0,43 | Zr(Cp)(tBuDAD)(O^iPr) |\n| 324 | 0,62 | Zr(Cp)(tBuDAD)(O^iPr) |\n| 350 | 0,59 | Zr(Cp)(tBuDAD)(O^iPr) |\n| 375 | 0,63 | Zr(Cp)(tBuDAD)(O^iPr) |\n| 398 | 0,68 | Zr(Cp)(tBuDAD)(O^iPr) |\n| 425 | 0,94 | Zr(Cp)(tBuDAD)(O^iPr) |",
      "b": "| Temperature (\u00b0C) | Growth rate (\u00c5/cycle) | Reagent |\n| --- | --- | --- |\n| 250 | 0,09 | Zr(Me_5Cp)(TEA) |\n| 275 | 0,19 | Zr(Me_5Cp)(TEA) |\n| 300 | 0,29 | Zr(Me_5Cp)(TEA) |\n| 350 | 0,38 | Zr(Me_5Cp)(TEA) |\n| 374 | 0,36 | Zr(Me_5Cp)(TEA) |\n| 400 | 0,38 | Zr(Me_5Cp)(TEA) |\n| 426 | 0,39 | Zr(Me_5Cp)(TEA) |\n| 252 | 0,39 | Zr(Cp)(tBuDAD)(O^iPr) |\n| 300 | 0,66 | Zr(Cp)(tBuDAD)(O^iPr) |\n| 377 | 1,28 | Zr(Cp)(tBuDAD)(O^iPr) |\n| 198 | 0,64 | Zr(MeCp)(TMEA) |\n| 250 | 0,57 | Zr(MeCp)(TMEA) |\n| 300 | 0,57 | Zr(MeCp)(TMEA) |\n| 352 | 0,52 | Zr(MeCp)(TMEA) |\n| 375 | 0,52 | Zr(MeCp)(TMEA) |"
    },
    "vqa": {
        "a": [
            {
                "question_type": "Structure-Property",
                "question": "How does the structure of Zr(Me\u2085Cp)(TEA) explains the observed trend of growth rates, compared to other precursors?",
                "answer_type": "Paragraph",
                "answer": "Zr(Me\u2085Cp)(TEA) displays the lowest growth rates among 3 precursors. It features bulky ligands that sterically shield the central zirconium atom, preventing efficient access for reactants and resulting in significantly slower growth rates. Additionally, the TEA ligand coordinates through three oxygen atoms to form chelating bonds that are  stronger than the nitrogen-based bonds in the other complexes, which reduces reactivity toward weak oxidants like water."
            },
            {
                "question_type": "Comparative/Trend",
                "question": "Which precursor is the least reactive to water?",
                "answer_type": "Factoid",
                "answer": "Zr(Me\u2085Cp)(TEA) (did not react to water below 400 \u00b0C)."
            },
            {
                "question_type": "Comparative/Trend",
                "question": "Which precursor demonstrates the ALD window? At which temperatures?",
                "answer_type": "Factoid",
                "answer": "Zr(MeCp)(TMEA) at approx. 250-350 \u00b0C."
            }
        ],
        "b": [
            {
                "question_type": "Comparative/Trend",
                "question": "Which precursors demonstrate the ALD window?",
                "answer_type": "Factoid",
                "answer": "Zr(MeCp)(TMEA), Zr(Me\u2085Cp)(TEA)."
            }
        ]
    },
    "bbox": {
        "a": {
            "x": 42,
            "y": 17,
            "width": 607,
            "height": 553
        },
        "b": {
            "x": 47,
            "y": 594,
            "width": 602,
            "height": 543
        }
    }
}

File: data/alde-imageminer/train/atomic-layer-deposition/experimental-usecase/16/images/fig_4.json
{
    "sample_id": "atomic-layer-deposition/experimental-usecase/16/fig_4",
    "classification": {
        "a": "multiple line chart",
        "b": "multiple line chart"
    },
    "summarization": {
        "a": "The chart shows the density of films deposited with water and Zr(Cp)(\u1d57BuDAD)(O\u2071Pr), Zr(MeCp)(TMEA), or Zr(Me\u2085Cp)(TEA) as a function of temperature.",
        "b": "The chart shows the density of films deposited with ozone and Zr(Cp)(\u1d57BuDAD)(O\u2071Pr), Zr(MeCp)(TMEA), or Zr(Me\u2085Cp)(TEA) as a function of temperature."
    },
    "data_extraction": {
      "a": "| Temperature (\u00b0C) | Density (g/cm\u00b3) | Precursor |\n| --- | --- | --- |\n| 398 | 4.7 | Zr (Me_5Cp) (TEA) |\n| 423 | 4.7 | Zr (Me_5Cp) (TEA) |\n| 200 | 3.8 | Zr (MeCp) (TMEA) |\n| 249 | 4.4 | Zr (MeCp) (TMEA) |\n| 300 | 5.2 | Zr (MeCp) (TMEA) |\n| 325 | 5.6 | Zr (MeCp) (TMEA) |\n| 347 | 5.8 | Zr (MeCp) (TMEA) |\n| 375 | 5.8 | Zr (MeCp) (TMEA) |\n| 248 | 4.7 | Zr (Cp) (tBuDAD) (O^iPr) |\n| 299 | 5.1 | Zr (Cp) (tBuDAD) (O^iPr) |\n| 324 | 5.1 | Zr (Cp) (tBuDAD) (O^iPr) |\n| 347 | 5.2 | Zr (Cp) (tBuDAD) (O^iPr) |\n| 374 | 5.7 | Zr (Cp) (tBuDAD) (O^iPr) |\n| 397 | 5.7 | Zr (Cp) (tBuDAD) (O^iPr) |\n| 424 | 5.8 | Zr (Cp) (tBuDAD) (O^iPr) |",
      "b": "| Temperature (\u00b0C) | Density (g/cm\u00b3) | Precursor |\n| --- | --- | --- |\n| 249 | 5,4 | Zr(Me_5Cp)(TEA) |\n| 275 | 5,6 | Zr(Me_5Cp)(TEA) |\n| 301 | 5,8 | Zr(Me_5Cp)(TEA) |\n| 350 | 5,9 | Zr(Me_5Cp)(TEA) |\n| 375 | 5,9 | Zr(Me_5Cp)(TEA) |\n| 399 | 5,9 | Zr(Me_5Cp)(TEA) |\n| 426 | 5,9 | Zr(Me_5Cp)(TEA) |\n| 201 | 3,8 | Zr(MeCp)(TMEA) |\n| 250 | 4,5 | Zr(MeCp)(TMEA) |\n| 302 | 5,6 | Zr(MeCp)(TMEA) |\n| 350 | 5,9 | Zr(MeCp)(TMEA) |\n| 375 | 5,9 | Zr(MeCp)(TMEA) |\n| 375 | 5,9 | Zr(MeCp)(TMEA) |\n| 250 | 5,1 | Zr(Cp)(tBuDAD)(O^iPr) |\n| 298 | 5,7 | Zr(Cp)(tBuDAD)(O^iPr) |\n| 375 | 5,9 | Zr(Cp)(tBuDAD)(O^iPr) |"
    },
    "vqa": {
        "a": [
            {
                "question_type": "Comparative/Trend",
                "question": "Which precursor produces a film with higher quality at 325 \u00b0C, based solely on this plot?",
                "answer_type": "Factoid",
                "answer": "Zr(MeCp)(TMEA) (due to higher density)."
            }
        ],
        "b": [
            {
                "question_type": "Comparative/Trend",
                "question": "Would the temperature of 250\u00b0C or 300\u00b0C lead to higher amount of deposited material for Zr(MeCp)(TMEA)? The growth rates at these temperatures are equal.",
                "answer_type": "Paragraph",
                "answer": "300\u00b0C would lead to the higher amount of deposited material. Although the growth rates are equal, the film density increased from ~4.5 g/cm3 to ~5.5 g/cm3, as the temperature rises from 250\u00b0C to 300\u00b0C. The increase in density means that more atoms are packed into the film at the higher temperature."
            },
            {
                "question_type": "Comparative/Trend",
                "question": "When does the density stabilizes for Zr(Me\u2085Cp)(TEA)?",
                "answer_type": "Factoid",
                "answer": "After ~350 \u00b0C at ~ 5.8 g/cm3."
            },
            {
                "question_type": "Comparative/Trend",
                "question": "At what temperature do all precursors converge to the same film densities?",
                "answer_type": "Factoid",
                "answer": "~350 \u00b0C and above."
            }
        ]
    },
    "bbox": {
        "a": {
            "x": 46,
            "y": 17,
            "width": 600,
            "height": 533
        },
        "b": {
            "x": 54,
            "y": 585,
            "width": 591,
            "height": 531
        }
    }
}

File: data/alde-imageminer/train/atomic-layer-deposition/experimental-usecase/16/images/fig_5.json
{
    "sample_id": "atomic-layer-deposition/experimental-usecase/16/fig_5",
    "classification": {
        "a": "scatter plot"
    },
    "summarization": {
        "a": "The scatter plot shows the growth rate of a material, when ozone is used as a precursor, as a function of Zr pulse length at different temperatures: Zr(Me\u2085Cp)(TEA) at 375\u00b0C and 300\u00b0C, Zr(Cp)(\u1d57BuDAD)(O\u2071Pr)  and Zr(MeCp)(TMEA) at 250\u00b0C. The growth rate for Zr(MeCp)(TMEA) continues to increase, others show self-limiting behaviour."
    },
    "data_extraction": {
      "a": "| Zr pulse length (s) | Growth rate (\u00c5/cycle) | Reagent | Temperature (\u00b0C) |\n| --- | --- | --- | --- |\n| 0,5 | 0,28 | Zr(Me_5Cp)(TEA) | 300 |\n| 1,0 | 0,30 | Zr(Me_5Cp)(TEA) | 300 |\n| 1,5 | 0,30 | Zr(Me_5Cp)(TEA) | 300 |\n| 2,0 | 0,31 | Zr(Me_5Cp)(TEA) | 300 |\n| 2,5 | 0,32 | Zr(Me_5Cp)(TEA) | 300 |\n| 3,0 | 0,32 | Zr(Me_5Cp)(TEA) | 300 |\n| 0,5 | 0,34 | Zr(Me_5Cp)(TEA) | 375 |\n| 1,0 | 0,37 | Zr(Me_5Cp)(TEA) | 375 |\n| 1,5 | 0,39 | Zr(Me_5Cp)(TEA) | 375 |\n| 2,0 | 0,41 | Zr(Me_5Cp)(TEA) | 375 |\n| 2,5 | 0,42 | Zr(Me_5Cp)(TEA) | 375 |\n| 3,0 | 0,43 | Zr(Me_5Cp)(TEA) | 375 |\n| 3,5 | 0,43 | Zr(Me_5Cp)(TEA) | 375 |\n| 1,0 | 0,40 | Zr(Cp)(tBuDAD)(O^iPr) | 250 |\n| 1,5 | 0,43 | Zr(Cp)(tBuDAD)(O^iPr) | 250 |\n| 2,0 | 0,50 | Zr(Cp)(tBuDAD)(O^iPr) | 250 |\n| 2,5 | 0,49 | Zr(Cp)(tBuDAD)(O^iPr) | 250 |\n| 3,0 | 0,48 | Zr(Cp)(tBuDAD)(O^iPr) | 250 |\n| 1,0 | 0,57 | Zr(MeCp)(TMEA) | 250 |\n| 2,0 | 0,66 | Zr(MeCp)(TMEA) | 250 |\n| 2,5 | 0,69 | Zr(MeCp)(TMEA) | 250 |\n| 3,0 | 0,71 | Zr(MeCp)(TMEA) | 250 |\n| 3,5 | 0,74 | Zr(MeCp)(TMEA) | 250 |"
    },
    "vqa": {
        "a": [
            {
                "question_type": "Comparative/Trend",
                "question": "Is deposition with Zr(MeCp)(TMEA) self-limiting? Why or why not?",
                "answer_type": "Factoid",
                "answer": "No. The growth rate continues to rise as more precursor is dosed, the deposition is therefore  likely influenced by CVD-like  reactions or precursor decomposition. A self-limiting ALD growth would show a plateau."
            },
            {
                "question_type": "Comparative/Trend",
                "question": "What is the minimum pulse length required to saturate the surface when using Zr(Cp)(\u1d57BuDAD)(O\u2071Pr)?",
                "answer_type": "Factoid",
                "answer": "2 seconds."
            },
            {
                "question_type": "Comparative/Trend",
                "question": "How does decreasing the temperature affects the Zr(Me\u2085Cp)(TEA)?",
                "answer_type": "Factoid",
                "answer": "The growth rate decreases by ~ 0.1 \u00c5/cycle."
            },
            {
                "question_type": "Comparative/Trend",
                "question": "Which precursors demonstrate ALD-like saturation?",
                "answer_type": "Factoid",
                "answer": "Zr(Cp)(\u1d57BuDAD)(O\u2071Pr)  and Zr(Me\u2085Cp)(TEA)."
            }
        ]
    },
    "bbox": {
        "a": {
            "x": 0,
            "y": 0,
            "width": 656,
            "height": 553
        }
    }
}

File: data/alde-imageminer/train/atomic-layer-deposition/experimental-usecase/16/images/fig_6.json
{
    "sample_id": "atomic-layer-deposition/experimental-usecase/16/fig_6",
    "classification": {
        "a": "stacked spectra chart",
        "b": "stacked spectra chart"
    },
    "summarization": {
        "a": "The plot shows XRD pattern for films deposited with Zr(Me\u2085Cp)(TEA) and  ozone at temperatures from 250\u00b0C to 425\u00b0C, illustrating a temperature-dependent structure evolution.",
        "b": "The plot shows XRD pattern for films deposited with Zr(MeCp)(TMEA)  and  water at temperatures from 250\u00b0C to 375\u00b0C, illustrating a temperature-dependent structure evolution."
    },
    "data_extraction": {
      "a": "| Temperature, \u00b0C | 2\u03b8 | Intensity (arb. units) | Assignment |\n| --- | --- | --- | --- |\n| 250 | 30.46 | 35 | - |\n| 250 | 50.88 | 18.29 | - |\n| 275 | 30.53 | 129 | t(011) |\n| 275 | 35.51 | 57 | - |\n| 275 | 51.03 | 57 | t(112)/t(020) |\n| 275 | 60.43 | 43 | - |\n| 300 | 30.53 | 428 | t(011) |\n| 300 | 34.66 | 41 | - |\n| 300 | 35.52 | 24 | t(110) |\n| 300 | 50.60 | 93 | t(112)/t(020) |\n| 300 | 59.57 | 24 | t(013) |\n| 300 | 60.57 | 34 | t(121) |\n| 350 | 28.11 | 180 | m(-111) |\n| 350 | 30.53 | 440 | t(011) |\n| 350 | 34.52 | 91 | t(002) |\n| 350 | 50.46 | 120 | t(112)/t(020) |\n| 350 | 59.72 | 40 | t(013) |\n| 350 | 60.28 | 29 | t(121) |\n| 375 | 28.11 | 120 | m(-111) |\n| 375 | 30.53 | 248 | t(011) |\n| 375 | 34.52 | 37 | t(002) |\n| 375 | 50.04 | 59 | t(112)/t(020) |\n| 375 | 59.15 | 15 | t(013) |\n| 375 | 60.28 | 13 | t(121) |\n| 400 | 28.11 | 170 | m(-111) |\n| 400 | 30.53 | 209 | t(011) |\n| 400 | 34.52 | 24 | t(002) |\n| 400 | 50.04 | 52 | t(112)/t(020) |\n| 400 | 59.15 | 12 | t(013) |\n| 400 | 60.28 | 9 | t(121) |\n| 425 | 28.11 | 131 | m(-111) |\n| 425 | 30.53 | 131 | t(011) |\n| 425 | 31.39 | 17 | m(111) |\n| 425 | 34.38 | 9 | t(002) |\n| 425 | 40.93 | 9 | m(-112) |\n| 425 | 49.04 | 9 | m |\n| 425 | 50.18 | 52 | t(112)/t(020) |\n| 425 | 59.00 | 12 | t(013) |\n| 425 | 60.43 | 9 | t(121) |",
      "b": "| Temperature, \u00b0C | 2\u03b8 | Intensity (arb. units) | Assignment |\n| --- | --- | --- | --- |\n| 250 | 30.87 | 52 | - |\n| 300 | 30.17 | 131 | t(011) |\n| 300 | 35.33 | 101 | - |\n| 300 | 50.24 | 68 | t(112)/t(020) |\n| 300 | 59.86 | 36 | - |\n| 350 | 24.18 | 21 | m(011)/m( 110) |\n| 350 | 30.17 | 302 | t(011) |\n| 350 | 35.33 | 123 | t(110) |\n| 350 | 50.24 | 107 | t(112)/t(020) |\n| 350 | 60 | 61 | - |\n| 375 | 28.22 | 23 | m(-111) |\n| 375 | 30.45 | 129 | t(011) |\n| 375 | 34.63 | 35 | t(002) |\n| 375 | 35.47 | 32 | t(110) |\n| 375 | 42.9 | 11 | t(012) |\n| 375 | 50.52 | 72 | t(112)/t(020) |\n| 375 | 59.02 | 25 | t(013) |\n| 375 | 59.86 | 28 | t(121) |\n| 375 | 62.78 | 10 | t(022) |"
    },
    "vqa": {
        "a": [
            {
                "question_type": "Comparative/Trend",
                "question": "Is the film amorphous, crystalline or polycrystalline at 250\u00b0C?",
                "answer_type": "Factoid",
                "answer": "The film is amorphous."
            },
            {
                "question_type": "Comparative/Trend",
                "question": "Which crystallographic phase is dominant at 250\u00b0C?",
                "answer_type": "Factoid",
                "answer": "Tetragonal"
            }
        ],
        "b": [
            {
                "question_type": "Comparative/Trend",
                "question": "Which phase starts to crystallize at higher temperatures? What supports this conclusion?",
                "answer_type": "Paragraph",
                "answer": "Monoclinic phase. Films deposited at 300 \u00b0C exhibit only tetragonal difraction peaks. The peaks characteristic for monoclinic phase appear only at temperatures above 350 \u00b0C."
            },
            {
                "question_type": "Comparative/Trend",
                "question": "What is the dominant reflection at  300 \u00b0C?",
                "answer_type": "Factoid",
                "answer": "t(011)."
            }
        ]
    },
    "bbox": {
        "a": {
            "x": 60,
            "y": 2,
            "width": 609,
            "height": 613
        },
        "b": {
            "x": 54,
            "y": 638,
            "width": 615,
            "height": 551
        }
    }
}

File: data/alde-imageminer/train/atomic-layer-deposition/experimental-usecase/16/images/fig_7.json
{
    "sample_id": "atomic-layer-deposition/experimental-usecase/16/fig_7",
    "classification": {
        "a": "stacked spectra chart",
        "b": "stacked spectra chart"
    },
    "summarization": {
        "a": "The plot shows X-ray diffraction patterns for Zr(Cp)(\u1d57BuDAD)(O\u2071Pr) process with water for films of different thickness (9, 22, and 70 nm).",
        "b": "The plot shows X-ray diffraction patterns for Zr(Me\u2085Cp)(TEA) process with ozone for films of different thickness (12, 29, and 60 nm)."
    },
    "data_extraction": {
      "a": "| Thickness, nm | 2\u03b8 | Intensity (arb. units) | Assignment |\n| --- | --- | --- | --- |\n| 9 | 30.00 | 35 | t(001) |\n| 9 | 50.42 | 35 | t(020) |\n| 22 | 30.00 | 132 | t(001) |\n| 22 | 35.07 | 7 | t(002)/t(110) |\n| 22 | 50.42 | 21 | t(020) |\n| 22 | 60.42 | 7 | t(013)/t(022) |\n| 70 | 30.00 | 410 | t(001) |\n| 70 | 35.07 | 67 | t(002)/t(110) |\n| 70 | 43.66 | 11 | t(012) |\n| 70 | 50.42 | 86 | t(020) |\n| 70 | 60.42 | 35 | t(013)/t(022) |\n| 70 | 63.66 | 13 | t(121 |",
      "b": "| Thickness, nm | 2\u03b8 | Intensity (arb. units) | Assignment |\n| --- | --- | --- | --- |\n| 12 | 30.00 | 453 | t(011) |\n| 12 | 34.96 | 35 | t(002)/t(110)/m(200) |\n| 12 | 50.6 | 94 | t(112)/t(020) |\n| 12 | 59.3 | 33 | t(013) |\n| 12 | 60.27 | 33 | t(121) |\n| 29 | 30.00 | 458 | t(011) |\n| 29 | 34.96 | 38 | t(002)/t(110)/m(200) |\n| 29 | 50.6 | 97 | t(112)/t(020) |\n| 29 | 59.3 | 29 | t(013) |\n| 29 | 60.27 | 38 | t(121) |\n| 60 | 24.19 | 40 | m(011)/m(110) |\n| 60 | 28.11 | 48 | m(-111) |\n| 60 | 30.00 | 460 | t(011) |\n| 60 | 31.60 | 120 | m(111) |\n| 60 | 33.98 | 51 | m(200) |\n| 60 | 34.54 | 151 | t(002) |\n| 60 | 35.52 | 142 | t(110) |\n| 60 | 50.6 | 168 | t(112)/t(020) |\n| 60 | 53.7 | 14 | m(310) |\n| 60 | 55.66 | 14 | m(-311) |\n| 60 | 59.16 | 51 | t(013) |\n| 60 | 60.13 | 60 | t(121) |\n| 60 | 62.93 | 11 | t(022) |"
    },
    "vqa": {
        "a": [
            {
                "question_type": "Comparative/Trend",
                "question": "How do the films rank from most crystalline to less crystalline?",
                "answer_type": "List",
                "answer": "70 nm, 22 nm, 9 nm"
            },
            {
                "question_type": "Comparative/Trend",
                "question": "Does increasing the film thickness causes a phase change?",
                "answer_type": "Yes/No",
                "answer": "No"
            },
            {
                "question_type": "Comparative/Trend",
                "question": "Why is the intensity of the t(011) peak different for the 70 nm film compared to the 9 nm film?",
                "answer_type": "Paragraph",
                "answer": "The peak for 70 nm is taller than for 9 nm. The intensity of X-ray diffraction peaks generally increases with the volume of crystalline material. A 70 nm film contains significantly more material to diffract the X-rays than a 9 nm film, resulting in taller peaks."
            }
        ],
        "b": [
            {
                "question_type": "Comparative/Trend",
                "question": "At what thickness does the monoclinic phase start to appear, considering only the film thicknesses that were studied?",
                "answer_type": "Factoid",
                "answer": "At the film thickness of 29 nm."
            }
        ]
    },
    "bbox": {
        "a": {
            "x": 2,
            "y": 2,
            "width": 649,
            "height": 570
        },
        "b": {
            "x": 0,
            "y": 580,
            "width": 652,
            "height": 605
        }
    }
}

File: data/alde-imageminer/train/atomic-layer-deposition/experimental-usecase/16/images/fig_9.json
{
    "sample_id": "atomic-layer-deposition/experimental-usecase/16/fig_9",
    "classification": {
        "a": "multiple line chart"
    },
    "summarization": {
        "a": "The chart shows the leakage current density versus electric field for films deposited at 300\u00b0C using ozone and 3 different Zr precursors (Zr(Cp)(\u1d57BuDAD)(O\u2071Pr), Zr(MeCp)(TMEA)  and Zr(Me\u2085Cp)(TEA))"
    },
    "data_extraction": {
      "a": "| Electric field (MV/cm) | Current density (A/cm\u00b2) | Reagent |\n| --- | --- | --- |\n| -2,5 | 0,000034413049869757 | Zr(Cp)(tBuDAD)(O^iPr) |\n| -2,4 | 0,000043492871235381 | Zr(Cp)(tBuDAD)(O^iPr) |\n| -2,3 | 0,000021544346900319 | Zr(Cp)(tBuDAD)(O^iPr) |\n| -2,3 | 0,000029439237258586 | Zr(Cp)(tBuDAD)(O^iPr) |\n| -2,3 | 0,000017957144943716 | Zr(Cp)(tBuDAD)(O^iPr) |\n| -2,2 | 0,000022695105366947 | Zr(Cp)(tBuDAD)(O^iPr) |\n| -2,2 | 0,000013141473626118 | Zr(Cp)(tBuDAD)(O^iPr) |\n| 0,0 | 0,000000030610872343 | Zr(Cp)(tBuDAD)(O^iPr) |\n| 0,1 | 0,000000033095885951 | Zr(Cp)(tBuDAD)(O^iPr) |\n| 0,1 | 0,000000016394163633 | Zr(Cp)(tBuDAD)(O^iPr) |\n| 0,2 | 0,000000026186598892 | Zr(Cp)(tBuDAD)(O^iPr) |\n| 0,3 | 0,000000004581597669 | Zr(Cp)(tBuDAD)(O^iPr) |\n| 0,4 | 0,000000012971623961 | Zr(Cp)(tBuDAD)(O^iPr) |\n| 0,4 | 0,000000001153843460 | Zr(Cp)(tBuDAD)(O^iPr) |\n| 0,4 | 0,000000006768750009 | Zr(Cp)(tBuDAD)(O^iPr) |\n| 0,5 | 0,000000015163203393 | Zr(Cp)(tBuDAD)(O^iPr) |\n| 0,6 | 0,000000005355666918 | Zr(Cp)(tBuDAD)(O^iPr) |\n| 0,6 | 0,000000017269832907 | Zr(Cp)(tBuDAD)(O^iPr) |\n| 0,7 | 0,000000001384340542 | Zr(Cp)(tBuDAD)(O^iPr) |\n| 0,8 | 0,000000015562895291 | Zr(Cp)(tBuDAD)(O^iPr) |\n| 0,8 | 0,000000001660882783 | Zr(Cp)(tBuDAD)(O^iPr) |\n| 0,9 | 0,000000001916398735 | Zr(Cp)(tBuDAD)(O^iPr) |\n| 0,9 | 0,000000010534134765 | Zr(Cp)(tBuDAD)(O^iPr) |\n| 1,0 | 0,000000026876860122 | Zr(Cp)(tBuDAD)(O^iPr) |\n| 1,1 | 0,000000008120906678 | Zr(Cp)(tBuDAD)(O^iPr) |\n| 1,1 | 0,000000021265892581 | Zr(Cp)(tBuDAD)(O^iPr) |\n| 1,3 | 0,000000029058743813 | Zr(Cp)(tBuDAD)(O^iPr) |\n| 1,4 | 0,000000044062364278 | Zr(Cp)(tBuDAD)(O^iPr) |\n| 1,5 | 0,000000060208944933 | Zr(Cp)(tBuDAD)(O^iPr) |\n| 1,7 | 0,000000086666869037 | Zr(Cp)(tBuDAD)(O^iPr) |\n| 2,5 | 0,000097431763878509 | Zr(Cp)(tBuDAD)(O^iPr) |\n| -1,8 | 0,000014582829828531 | Zr(Me_5Cp)(TEA) |\n| -0,8 | 0,000000068573796153 | Zr(Me_5Cp)(TEA) |\n| -0,6 | 0,000000134878740803 | Zr(Me_5Cp)(TEA) |\n| -0,5 | 0,000000005355666918 | Zr(Me_5Cp)(TEA) |\n| -0,2 | 0,000000007414066842 | Zr(Me_5Cp)(TEA) |\n| -0,1 | 0,000000000901160733 | Zr(Me_5Cp)(TEA) |\n| 0,0 | 0,000000048895122296 | Zr(Me_5Cp)(TEA) |\n| 0,1 | 0,000000000501839650 | Zr(Me_5Cp)(TEA) |\n| 0,4 | 0,000000037693909754 | Zr(Me_5Cp)(TEA) |\n| 0,5 | 0,000000004581597669 | Zr(Me_5Cp)(TEA) |\n| 0,6 | 0,000000031417754461 | Zr(Me_5Cp)(TEA) |\n| 0,6 | 0,000000008554672536 | Zr(Me_5Cp)(TEA) |\n| 0,8 | 0,000000084441059201 | Zr(Me_5Cp)(TEA) |\n| 0,9 | 0,000000010000000000 | Zr(Me_5Cp)(TEA) |\n| 1,2 | 0,000000040753929659 | Zr(Me_5Cp)(TEA) |\n| 1,3 | 0,000000012638482029 | Zr(Me_5Cp)(TEA) |\n| 1,4 | 0,000000066812659151 | Zr(Me_5Cp)(TEA) |\n| 1,5 | 0,000000004463931423 | Zr(Me_5Cp)(TEA) |\n| 1,9 | 0,000097431763878509 | Zr(Me_5Cp)(TEA) |\n| -1,4 | 0,000001772505414982 | Zr(MeCp)(TMEA) |\n| -1,0 | 0,000000248588037617 | Zr(MeCp)(TMEA) |\n| -0,4 | 0,000000007414066842 | Zr(MeCp)(TMEA) |\n| -0,1 | 0,000000001916398735 | Zr(MeCp)(TMEA) |\n| 0,0 | 0,000000041828175983 | Zr(MeCp)(TMEA) |\n| 0,1 | 0,000000000397072725 | Zr(MeCp)(TMEA) |\n| 1,3 | 0,000002182644728397 | Zr(MeCp)(TMEA) |"
    },
    "vqa": {
        "a": [
            {
                "question_type": "Comparative/Trend",
                "question": "Which precursor produces a film with poorest insulation?",
                "answer_type": "Factoid",
                "answer": "Zr(MeCp)(TMEA)"
            },
            {
                "question_type": "Comparative/Trend",
                "question": "Is the behaviour of Zr(MeCp)(TMEA) similar to other precursors? Why or why not?",
                "answer_type": "Paragraph",
                "answer": "No, it is different. The graph shows that when the electric field is negative, the leakage current is low and similar to the other compounds. When electric field is positive, the leakage current spikes compared to other precursors."
            },
            {
                "question_type": "Application/Performance",
                "question": "Is (Zr(Cp)(\u1d57BuDAD)(O\u2071Pr) suitable to deposit insulating films?",
                "answer_type": "Yes/No",
                "answer": "Yes"
            },
            {
                "question_type": "Comparative/Trend",
                "question": "What does the dielectric breakdown look like for the Zr(Me\u2085Cp)(TEA) curve?",
                "answer_type": "Factoid",
                "answer": "The curve shoots vertically upward at approx. 1.5 - 1.7 MV/cm."
            }
        ]
    },
    "bbox": {
        "a": {
            "x": 2,
            "y": 7,
            "width": 645,
            "height": 493
        }
    }
}

File: data/alde-imageminer/train/atomic-layer-deposition/experimental-usecase/18/images/fig4.json
{
    "sample_id": "atomic-layer-deposition/experimental-usecase/18/fig4",
    "classification": {
        "a": "line chart",
        "b": "line chart",
        "c": "line chart",
        "d": "line chart"
    },
    "summarization": {
        "a": "ZrN growth per cycle versus substrate temperature shows a low-temperature ALD window with stable GPC and a sharp increase at higher temperatures due to thermally activated, non-self-limiting growth.",
        "b": "GPC saturation with increasing TDMAZr pulse time confirms self-limiting precursor adsorption and complete surface coverage beyond a critical pulse duration.",
        "c": "GPC rapidly reaches a constant value with increasing forming-gas plasma exposure, indicating efficient ligand removal and nitridation within short plasma times.",
        "d": "Post-precursor purge time affects GPC: insufficient purging causes elevated growth from parasitic reactions, while longer purge times restore true ALD behavior."
    },
    "data_extraction": {
      "a": "| Substrate Temperature (\u00b0C) | GPC (nm/cycle) |\n| --- | --- |\n| 100 | ~0.11 |\n| 150 | ~0.10 |\n| 200 | ~0.11 |\n| 250 | ~0.15 |\n| 300 | ~0.55 |",
      "b": "| TDMAZr pulse (s) | GPC (nm/cycle) |\n| --- | --- |\n| 0.02 | ~0.07 |\n| 0.04 | ~0.09 |\n| 0.06 | ~0.10 |\n| 0.08 | ~0.10 |\n| 0.10 | ~0.10 |\n| 0.12 | ~0.10 |\n| 0.16 | ~0.10 |\n| 0.20 | ~0.10 |",
      "c": "| Plasma exposure (s) | GPC (nm/cycle) |\n| --- | --- |\n| 1 | ~0.12 |\n| 3 | ~0.12 |\n| 6 | ~0.10 |\n| 9 | ~0.10 |\n| 12 | ~0.10 |\n| 15 | ~0.10 |\n| 18 | ~0.10 |",
      "d": "| Post-TDMAZr purge (s) | GPC (nm/cycle) |\n| --- | --- |\n| 1 | ~0.26 |\n| 3 | ~0.25 |\n| 6 | ~0.10 |\n| 9 | ~0.10 |\n| 12 | ~0.10 |\n| 15 | ~0.10 |\n| 18 | ~0.10 |"
    },
    "vqa": {
        "d": [
            {
                "question_type": "Application/Performance",
                "question": "How do the trends in this figure guide optimization of ZrN PEALD for device-relevant applications?",
                "answer_type": "Paragraph",
                "answer": "The figure identifies an ALD process window that ensures stable, self-limiting ZrN growth at low temperatures by balancing precursor exposure, plasma reactivity, and purge efficiency. These optimized conditions yield consistent growth per cycle while suppressing parasitic CVD reactions, enabling uniform, conductive ZrN films suitable for temperature-sensitive electronic and interconnect applications"
            }
        ],
        "b": [
            {
                "question_type": "Comparative/Trend",
                "question": "What is the observed trend in GPC when varying TDMAZr pulse time and post-precursor purge time?",
                "answer_type": "Factoid",
                "answer": "GPC increases and saturates with increasing TDMAZr pulse time, while it decreases and then stabilizes with increasing post-precursor purge time."
            }
        ],
        "a": [
            {
                "question_type": "Process-Oriented",
                "question": "Do the growth-per-cycle trends shown in the figure confirm self-limiting PEALD behavior for ZrN under optimized conditions?",
                "answer_type": "Yes/No",
                "answer": "Yes"
            }
        ],
        "c": [
            {
                "question_type": "Structure-Property",
                "question": "Which process-related structural factors influence the growth-per-cycle behavior shown in the figure?",
                "answer_type": "List",
                "answer": "Surface saturation by TDMAZr precursor molecules, Efficient removal of surface ligands by forming-gas plasma, Prevention of gas-phase reactions through sufficient purge time, Thermal stability of surface-bound species within the ALD window"
            }
        ]
    },
    "bbox": {
        "a": {
            "x": 10,
            "y": 0,
            "width": 490,
            "height": 330
        },
        "b": {
            "x": 520,
            "y": 0,
            "width": 477,
            "height": 363
        },
        "c": {
            "x": 10,
            "y": 389,
            "width": 476,
            "height": 352
        },
        "d": {
            "x": 520,
            "y": 389,
            "width": 477,
            "height": 352
        }
    }
}

File: data/alde-imageminer/train/atomic-layer-deposition/experimental-usecase/18/images/fig_1.json
{
    "sample_id": "atomic-layer-deposition/experimental-usecase/18/fig_1",
    "classification": {
        "a": "apparatus diagram",
        "b": "process timing diagram"
    },
    "summarization": {
        "a": "Plasma-enhanced ALD reactor configuration for ZrN deposition, showing TDMAZr delivery with Ar carrier gas, forming-gas plasma generation via ICP, substrate placement, pumping, and in-situ spectroscopic ellipsometry for real-time growth monitoring, enabling low-temperature, plasma-assisted, self-limiting growth.",
        "b": "Time-resolved pulse sequence for a single ZrN PEALD cycle, detailing TDMAZr precursor pulse, Ar purge, forming-gas plasma exposure, and final purge. Temporal separation of half-reactions establishes the self-limiting ALD mechanism and underpins saturation behavior observed in subsequent figures."
    },
    "data_extraction": {
      "a": "",
      "b": "| Time step | TDMAZr pulse | Forming gas | Plasma power | Ar gas flow |\n| --- | --- | --- | --- | --- |\n| t1 | ON | OFF | OFF | ON |\n| t2 | OFF | OFF | OFF | ON |\n| t3 | OFF | ON | ON | ON |\n| t4 | OFF | OFF | OFF | ON |"
    },
    "vqa": {
        "a": [
            {
                "question_type": "Application/Performance",
                "question": "Why is the reactor design and pulse-sequence configuration shown in this figure important for achieving high-quality ZrN films?",
                "answer_type": "Paragraph",
                "answer": "The reactor design and pulse-sequence configuration ensure precise temporal separation of precursor adsorption and plasma-assisted ligand removal, which is essential for self-limiting PEALD. The inclusion of forming-gas plasma enables low-temperature nitridation, while in-situ ellipsometry provides real-time control over film growth, collectively enabling uniform, conductive ZrN films suitable for advanced electronic applications."
            },
            {
                "question_type": "Process-Oriented",
                "question": "Does the figure show temporally separated precursor and plasma steps required for self-limiting PEALD growth?",
                "answer_type": "Yes/No",
                "answer": "Yes"
            }
        ],
        "b": [
            {
                "question_type": "Comparative/Trend",
                "question": "How are the precursor delivery and plasma activation steps arranged within a single PEALD cycle?",
                "answer_type": "Factoid",
                "answer": "The TDMAZr precursor pulse and forming-gas plasma exposure occur sequentially with Ar purge steps separating them in time."
            },
            {
                "question_type": "Structure-Property",
                "question": "Which reactor and process components shown in the figure directly enable controlled ZrN PEALD growth?",
                "answer_type": "List",
                "answer": "ICP plasma source for reactive species generation, Quartz tube for plasma confinement, TDMAZr delivery with Ar carrier gas, Ar purge lines for gas-phase isolation, In-situ spectroscopic ellipsometry for real-time thickness monitoring"
            }
        ]
    },
    "bbox": {
        "a": {
            "x": 13,
            "y": 5,
            "width": 667,
            "height": 532
        },
        "b": {
            "x": 4,
            "y": 624,
            "width": 673,
            "height": 254
        }
    }
}

File: data/alde-imageminer/train/atomic-layer-deposition/experimental-usecase/18/images/fig_2.json
{
    "sample_id": "atomic-layer-deposition/experimental-usecase/18/fig_2",
    "classification": {
        "a": "multi-axis chart",
        "b": "line chart"
    },
    "summarization": {
        "a": "Spectroscopic ellipsometry parameters \u03a8 and \u0394 versus photon energy for a blank Si substrate and after 10 ZrN PEALD cycles. Spectral shifts after deposition confirm ultrathin ZrN film formation and demonstrate SE sensitivity to early-stage growth.",
        "b": "Dynamic evolution of ellipsometric parameter \u0394 at 4.0 eV during 10 PEALD cycles. Periodic, step-like changes in \u0394 aligned with precursor, plasma, and purge steps provide in-situ evidence of self-limiting, cycle-by-cycle ZrN growth."
    },
    "data_extraction": {
      "a": "| Photon Energy (eV) | \u0394 (\u00b0) | \u03a8 (\u00b0) |\n| --- | --- | --- |\n| 1.0 | ~175 | ~35 |\n| 2.0 | ~170 | ~33 |\n| 3.0 | ~165 | ~32 |\n| 4.0 | ~150 | ~30 |\n| 5.0 | ~165 | ~31 |\n| 6.0 | ~170 | ~32 |",
      "b": "| Time (s) | \u0394 (\u00b0) |\n| --- | --- |\n| 100 | ~144 |\n| 200 | ~143 |\n| 300 | ~141 |\n| 400 | ~140 |\n| 500 | ~139 |\n| 550 | ~138 |"
    },
    "vqa": {
        "b": [
            {
                "question_type": "Application/Performance",
                "question": "How does the in-situ ellipsometry data in this figure support optimization and control of the ZrN PEALD process?",
                "answer_type": "Paragraph",
                "answer": "The in-situ ellipsometry measurements enable real-time monitoring of ZrN film growth, allowing direct observation of cycle-resolved thickness changes and confirmation of self-limiting behavior. This capability supports precise control of growth per cycle, rapid identification of saturation conditions, and reliable optimization of PEALD parameters for uniform, ultrathin ZrN films."
            },        
            {
                "question_type": "Comparative/Trend",
                "question": "What change is observed in the ellipsometric parameters after 10 ZrN PEALD cycles compared to the blank Si substrate?",
                "answer_type": "Factoid",
                "answer": "Both \u03a8 and \u0394 exhibit systematic spectral shifts after 10 cycles, indicating the formation of an ultrathin ZrN film."
            },
            {
                "question_type": "Process-Oriented",
                "question": "Does the figure provide in-situ evidence of self-limiting, cycle-by-cycle ZrN growth during PEALD?",
                "answer_type": "Yes/No",
                "answer": "Yes"
            },
            {
                "question_type": "Structure-Property",
                "question": "Which ellipsometric features shown in the figure are directly linked to ZrN film growth?",
                "answer_type": "List",
                "answer": "Spectral shift in \u03a8 and \u0394 after deposition, Periodic step-like changes in \u0394 during each ALD cycle, Reproducibility of \u0394 response across multiple cycles, Distinct \u0394 responses during precursor and plasma steps"
            }
        ]
    },
    "bbox": {
        "a": {
            "x": 13,
            "y": 9,
            "width": 494,
            "height": 357
        },
        "b": {
            "x": 524,
            "y": 11,
            "width": 479,
            "height": 355
        }
    }
}
