Repository: sciknoworg/sci-imageminer

## Project Overview  

**Sci-ImageMiner** is an annotation project on figures from **atomic layer deposition (ALD)** and **atomic layer etching (ALE)**, situated within the broader field of materials science and engineering. Within each of these categories, the data is further organized into the sub-categories **experimental-usecase** and **simulation-usecase**.

It aims to host gold-standard annotations for chart classification, data extraction, summarization, and question answering—providing both pilot and full-phase data to support multimodal AI research in scientific image understanding.

File: data/alde-imageminer/train/atomic-layer-deposition/experimental-usecase/18/images/fig_3.json
{
    "sample_id": "atomic-layer-deposition/experimental-usecase/18/fig_3",
    "classification": {
        "a": "line chart",
        "b": "multiple line chart"
    },
    "summarization": {
        "a": "ZrN film thickness increases linearly with PEALD cycle number, measured by dynamic in-situ spectroscopic ellipsometry. Linear fit gives a growth per cycle of ~0.103 nm, confirming immediate nucleation and self-limiting ALD behavior.",
        "b": "Comparison of ZrN thickness measured in-situ by ellipsometry and ex-situ by X-ray reflectivity on identical samples. Close agreement validates the accuracy of the ellipsometric thickness model."
    },
    "data_extraction": {
      "a": "| ALD cycle # | ZrN thickness (nm) |\n| --- | --- |\n| 5 | ~0.5 |\n| 10 | ~1.0 |\n| 20 | ~2.1 |\n| 30 | ~3.1 |\n| 40 | ~4.1 |\n| 50 | ~5.2 |\n| 60 | ~6.2 |",
      "b": "| ALD cycle # | Thickness (nm) |\n| --- | --- |\n| 25 | ~2.6 |\n| 50 | ~5.2 |\n| 75 | ~7.7 |\n| 100 | ~10.3 |"
    },
    "vqa": {
        "a": [
            {
                "question_type": "Application/Performance",
                "question": "How does the linear growth behavior shown in this figure support the use of this PEALD process for practical ZrN film deposition?",
                "answer_type": "Paragraph",
                "answer": "The linear thickness increase with cycle number demonstrates excellent process stability and reproducibility, allowing precise thickness control through cycle counting. The validated growth per cycle and agreement between in-situ and ex-situ measurements ensure reliable scaling of ZrN film thickness, which is essential for integrating conductive nitride layers into advanced electronic and interconnect applications."
            },
            {
                "question_type": "Process-Oriented",
                "question": "Does the figure demonstrate constant, self-limiting growth per cycle during ZrN PEALD?",
                "answer_type": "Yes/No",
                "answer": "Yes"
            }
        ],
        "b": [
            {
                "question_type": "Comparative/Trend",
                "question": "What relationship is observed between ZrN film thickness and the number of PEALD cycles?",
                "answer_type": "Factoid",
                "answer": "ZrN film thickness increases linearly with ALD cycle number with a constant growth rate of approximately 0.10 nm per cycle."
            },
            {
                "question_type": "Structure-Property",
                "question": "Which structural and measurement-related features shown in the figure support reliable determination of ZrN growth per cycle?",
                "answer_type": "List",
                "answer": "Linear thickness increase without incubation delay, Consistent slope across all measured cycles, Agreement between in-situ SE and ex-situ XRR thickness values, Minimal scatter around the linear fit"
            }
        ]
    },
    "bbox": {
        "a": {
            "x": 1,
            "y": 3,
            "width": 603,
            "height": 449
        },
        "b": {
            "x": 351,
            "y": 202,
            "width": 237,
            "height": 172
        }
    }
}

File: data/alde-imageminer/train/atomic-layer-deposition/experimental-usecase/18/images/fig_5.json
{
    "sample_id": "atomic-layer-deposition/experimental-usecase/18/fig_5",
    "classification": {
        "a": "multi spectra chart"
    },
    "summarization": {
        "a": "The figure shows the imaginary part of the complex dielectric function (\u03b5\u2082) of a 35.3 nm ZrN film deposited at 150 \u00b0C, obtained from in-situ spectroscopic ellipsometry. The \u03b5\u2082 spectrum is modeled using a Drude term representing free-electron (metallic) response at low photon energies and two Lorentz oscillators (L1 and L2) corresponding to bound-electron interband transitions at higher energies. The strong Drude contribution confirms the metallic nature of the PEALD-grown ZrN film."
    },
    "data_extraction": {
      "a": "| Photon energy (eV) | Dielectric function \u03b5\u2082 |\n| --- | --- |\n| 0.7 | ~2.0 |\n| 1.0 | ~0.8 |\n| 2.0 | ~0.6 |\n| 3.0 | ~1.2 |\n| 4.0 | ~2.8 |\n| 5.0 | ~3.5 |\n| 6.0 | ~4.0 |\n| 7.0 | ~3.6 |"
    },
    "vqa": {
        "a": [
            {
                "question_type": "Application/Performance",
                "question": "How does the dielectric-function analysis in this figure support the use of PEALD-grown ZrN in device applications?",
                "answer_type": "Paragraph",
                "answer": "The strong Drude response observed in the dielectric-function analysis demonstrates a high free-carrier concentration, confirming the metallic nature of the PEALD-grown ZrN film even at low deposition temperature. This metallic optical behavior supports the suitability of ZrN for applications such as diffusion barriers, conductive electrodes, and plasmonic or interconnect layers where both electrical conductivity and controlled thin-film growth are required."
            },
            {
                "question_type": "Comparative/Trend",
                "question": "How does the contribution to the imaginary dielectric function vary with photon energy?",
                "answer_type": "Factoid",
                "answer": "The Drude contribution dominates at low photon energies, while Lorentz oscillator contributions become prominent at higher photon energies."
            },
            {
                "question_type": "Process-Oriented",
                "question": "Does the figure confirm metallic behavior of the PEALD-grown ZrN film through its optical response?",
                "answer_type": "Yes/No",
                "answer": "Yes"
            },
            {
                "question_type": "Structure-Property",
                "question": "Which electronic contributions shown in the figure determine the optical and conductive properties of the ZrN film?",
                "answer_type": "List",
                "answer": "Drude free-electron response at low photon energies, Lorentz oscillator L1 corresponding to interband transitions, Lorentz oscillator L2 corresponding to higher-energy electronic transitions, Combined Drude\u2013Lorentz behavior indicative of metallic nitrides"
            }
        ]
    },
    "bbox": {
        "a": {
            "x": 0,
            "y": 0,
            "width": 611,
            "height": 450
        }
    }
}

File: data/alde-imageminer/train/atomic-layer-deposition/experimental-usecase/18/images/fig_6.json
{
    "sample_id": "atomic-layer-deposition/experimental-usecase/18/fig_6",
    "classification": {
        "a": "spectra chart"
    },
    "summarization": {
        "a": "The figure presents the valence-band XPS spectrum of a 35.3 nm thick ZrN film deposited by PEALD at 150 \u00b0C after Ar\u207a sputter cleaning. The spectrum shows clear intensity at the Fermi level arising from Zr 4d states, confirming metallic conductivity, along with hybridized N 2p\u2013Zr 4d features that verify strong Zr\u2013N bonding. Minor O 2p contributions indicate limited oxygen contamination, supporting the formation of high-quality metallic ZrN."
    },
    "data_extraction": {
      "a": "| Binding Energy (eV) | Relative Intensity (a.u.) | Assignment |\n| --- | --- | --- |\n| 18.0 | ~0.8 | N 2s |\n| 14.0 | ~0.5 | Valence-band background |\n| 10.0 | ~0.6 | O 2p |\n| 6.0 | ~1.2 | Hybridized N 2p \u2013 Zr 4d |\n| 4.0 | ~1.6 | Hybridized N 2p \u2013 Zr 4d |\n| 2.0 | ~0.9 | Zr 4d tail |\n| 0.0 | ~0.7 | Metallic Zr 4d (EF) |"
    },
    "vqa": {
        "a": [
            {
                "question_type": "Application/Performance",
                "question": "How does the valence-band XPS analysis support the use of PEALD-grown ZrN in device-relevant applications?",
                "answer_type": "Paragraph",
                "answer": "The presence of Zr 4d states at the Fermi level confirms metallic conductivity, while strong N 2p\u2013Zr 4d hybridization verifies robust nitride bonding, both essential for reliable electrical performance. The low oxygen contribution further indicates good film purity, supporting the suitability of PEALD-grown ZrN for applications such as conductive diffusion barriers, interconnect layers, and electrode materials in advanced microelectronic devices."
            },
            {
                "question_type": "Comparative/Trend",
                "question": "How does the spectral intensity near the Fermi level compare to deeper valence-band features?",
                "answer_type": "Factoid",
                "answer": "The spectrum shows significant intensity at the Fermi level from Zr 4d states, while deeper features arise from hybridized N 2p\u2013Zr 4d and N 2s states."
            },
            {
                "question_type": "Process-Oriented",
                "question": "Does the valence-band XPS spectrum confirm metallic electronic behavior of the PEALD-grown ZrN film?",
                "answer_type": "Yes/No",
                "answer": "Yes"
            },
            {
                "question_type": "Structure-Property",
                "question": "Which electronic states observed in the spectrum determine the conductive and bonding properties of the ZrN film?",
                "answer_type": "List",
                "answer": "Zr 4d states crossing the Fermi level, Hybridized N 2p\u2013Zr 4d states, N 2s deep valence-band states, Minimal O 2p contribution indicating low oxidation"
            }
        ]
    },
    "bbox": {
        "a": {
            "x": 0,
            "y": 0,
            "width": 608,
            "height": 447
        }
    }
}

File: data/alde-imageminer/train/atomic-layer-deposition/experimental-usecase/18/images/fig_7.json
{
    "sample_id": "atomic-layer-deposition/experimental-usecase/18/fig_7",
    "classification": {
        "a": "line chart",
        "b": "line chart"
    },
    "summarization": {
        "a": "Electrical resistivity of PEALD-grown ZrN films versus measurement temperature shows a linear increase, characteristic of metallic conduction dominated by electron\u2013phonon scattering.",
        "b": "Normalized resistivity change (\u0394\u03c1/\u03c1\u2080) versus temperature. Positive temperature coefficient of resistivity (TCR \u2248 0.0088 %/\u00b0C) confirms stable metallic transport over the measured range."
    },
    "data_extraction": {
      "a": "| Temperature (\u00b0C) | Resistivity (\u00b5\u03a9\u00b7cm) |\n| --- | --- |\n| 25 | ~560 |\n| 50 | ~650 |\n| 75 | ~750 |\n| 100 | ~880 |\n| 125 | ~1020 |",
      "b": "| Temperature (\u00b0C) | \u0394\u03c1/\u03c1\u2080 |\n| --- | --- |\n| 25 | 0.00 |\n| 50 | ~0.002 |\n| 75 | ~0.004 |\n| 100 | ~0.006 |\n| 125 | ~0.009 |"
    },
    "vqa": {
        "a": [
            {
                "question_type": "Application/Performance",
                "question": "How do the electrical transport results in this figure support the use of PEALD-grown ZrN films in practical devices?",
                "answer_type": "Paragraph",
                "answer": "The linear increase of resistivity with temperature and the positive, stable TCR confirm that the PEALD-grown ZrN films exhibit metallic conduction with predictable thermal behavior. This stability in electrical performance, combined with low-temperature deposition capability, supports the suitability of ZrN films for applications such as conductive diffusion barriers, interconnect layers, and electrodes in microelectronic devices where thermal reliability is essential."
            },
            {
                "question_type": "Process-Oriented",
                "question": "Does the figure demonstrate metallic electrical transport behavior in PEALD-grown ZrN films?",
                "answer_type": "Yes/No",
                "answer": "Yes"
            }
        ],
        "b": [
            {
                "question_type": "Comparative/Trend",
                "question": "What trend is observed in ZrN resistivity as the measurement temperature increases?",
                "answer_type": "Factoid",
                "answer": "The resistivity increases approximately linearly with temperature, yielding a positive TCR of about 0.0088 %/\u00b0C."
            },
            {
                "question_type": "Structure-Property",
                "question": "Which material characteristics shown in the figure are responsible for the observed temperature-dependent resistivity?",
                "answer_type": "List",
                "answer": "Presence of metallic Zr 4d conduction states, Electron\u2013phonon scattering dominating charge transport, Continuous, dense ZrN film microstructure, Low defect-induced carrier localization"
            }
        ]
    },
    "bbox": {
        "a": {
            "x": 3,
            "y": 6,
            "width": 606,
            "height": 434
        },
        "b": {
            "x": 344,
            "y": 202,
            "width": 242,
            "height": 161
        }
    }
}

File: data/alde-imageminer/train/atomic-layer-deposition/experimental-usecase/2/images/figure_1.json
{
    "sample_id": "atomic-layer-deposition/experimental-usecase/2/figure_1",
    "classification": {
        "a": "scatter plot"
    },
    "summarization": {
        "a": "The scatter plot compares the ALD growth rate of Pt as a function of pulse duration for two independent series: varying MeCpPtMe\u2083 pulse time at fixed air exposure and varying air pulse time at fixed MeCpPtMe\u2083 exposure. The MeCpPtMe\u2083-pulse series shows a modest increase from ~0.44 to ~0.50 \u00c5/cycle with longer precursor pulses, while the air-pulse series shows growth rates in the ~0.36\u20130.46 \u00c5/cycle range, largely insensitive to air pulse duration beyond ~1.5 s. Error bars highlight the experimental variation for each condition."
    },
    "data_extraction": {
      "a": "| Pulse time (s) | MeCpPtMe\u2083 pulse series (\u00c5 cycle-\u00b9) | Air pulse series (\u00c5 cycle-\u00b9) |\n| --- | --- | --- |\n| 0.0 | ~0.44 | - |\n| 0.5 | ~0.45 | - |\n| 1.0 | ~0.50 | ~0.36 |\n| 1.5 | ~0.49 | ~0.45 |\n| 2.0 | - | ~0.45 |\n| 2.5 | - | ~0.42 |\n| 3.0 | - | ~0.46 |"
    },
    "vqa": {
        "a": [
            {
                "question_type": "Process-Oriented",
                "question": "How does increasing the MeCpPtMe\u2083 pulse duration influence the precursor-limited half-reaction during Pt ALD, as evidenced by the growth-rate trend in Figure 1?",
                "answer_type": "Paragraph",
                "answer": "Increasing the MeCpPtMe\u2083 pulse duration increases the likelihood that all available surface reactive sites are exposed to the Pt precursor before purging. This reduces precursor starvation and moves the system toward surface saturation, which is reflected by the gradual increase in growth rate from ~0.44 to ~0.50 \u00c5/cycle. Once saturation is approached, further increases in pulse time yield diminishing returns, consistent with self-limiting ALD behavior."
            },
            {
                "question_type": "Comparative/Trend",
                "question": "Which pulse-time series in figure (a) exhibits the larger overall change in growth rate across the measured range, the MeCpPtMe\u2083-pulse series or the air-pulse series?",
                "answer_type": "Factoid",
                "answer": "The MeCpPtMe\u2083 pulse-time series shows a stronger dependence, implying that precursor adsorption is more rate-limiting than the air oxidation step under these conditions."
            },
            {
                "question_type": "Structure-Property",
                "question": "How do the error bars contribute to assessing the reliability of the inferred saturation trends?",
                "answer_type": "Paragraph",
                "answer": "The relatively small and overlapping error bars indicate that the observed changes in growth rate are systematic rather than dominated by experimental noise. This strengthens confidence that the plateaus correspond to true saturation behavior rather than statistical scatter, particularly for the air-pulse series where growth rates remain nearly constant over a wide pulse-time range."
            },
            {
                "question_type": "Application/Performance",
                "question": "How can the pulse-time dependencies observed in Figure 1 be used to optimize ALD throughput in industrial Pt deposition?",
                "answer_type": "Paragraph",
                "answer": "By identifying the minimum pulse durations required to achieve saturation\u2014about 1.0 s for MeCpPtMe\u2083 and 1.5 s for air\u2014process engineers can avoid unnecessarily long pulses that increase cycle time without increasing growth per cycle. Operating at these saturation thresholds maximizes throughput while maintaining precise thickness control and film uniformity."
            }
        ]
    },
    "bbox": {
        "a": {
            "x": 1,
            "y": 4,
            "width": 560,
            "height": 424
        }
    }
}

File: data/alde-imageminer/train/atomic-layer-deposition/experimental-usecase/2/images/figure_2.json
{
    "sample_id": "atomic-layer-deposition/experimental-usecase/2/figure_2",
    "classification": {
        "a": "line chart"
    },
    "summarization": {
        "a": "The chart shows the evolution of film thickness as a function of the total number of ALD reaction cycles. The relationship is strongly linear, with thickness increasing from ~35 nm at 1000 cycles to ~105 nm at 3000 cycles. The linear fit and narrow error bars suggest a stable, fully saturated ALD process in which the growth per cycle (GPC) remains constant throughout the experiment."
    },
    "data_extraction": {
      "a": "| Number of reaction cycles | Film thickness (nm) |\n| --- | --- |\n| 1000 | ~35 |\n| 1500 | ~50 |\n| 2000 | ~70 |\n| 3000 | ~105 |"
    },
    "vqa": {
        "a": [
            {
                "question_type": "Process-Oriented",
                "question": "In figure (a), what sequential ALD process characteristics must remain stable for the film thickness to scale linearly with the number of reaction cycles?",
                "answer_type": "Paragraph",
                "answer": "- Constant surface saturation during each precursor exposure step\n- Efficient purging that prevents gas-phase or parasitic reactions\n- Stable substrate temperature across all cycles\n- Reproducible adsorption and ligand-removal reactions in every half-cycle"
            },
            {
                "question_type": "Structure-Property",
                "question": "What intrinsic film property is most directly implied by the constant slope of the thickness\u2013cycle relationship in figure?",
                "answer_type": "Factoid",
                "answer": "A constant and uniform growth per cycle."
            },
            {
                "question_type": "Comparative/Trend",
                "question": "Why does the linear trend in figure (a) rule out significant CVD-like contributions during film growth?",
                "answer_type": "Paragraph",
                "answer": "CVD-like growth would introduce continuous deposition during reactant exposure, causing the growth rate to depend on time rather than discrete cycles. This typically results in super-linear thickness increases with cycle count. The strictly linear trend observed confirms that growth occurs only during surface-limited reactions, consistent with true ALD rather than CVD behavior."
            },
            {
                "question_type": "Application/Performance",
                "question": "Why is the linear thickness\u2013cycle relationship in figure (a) particularly advantageous for precise thickness control in nanoscale device fabrication?",
                "answer_type": "Paragraph",
                "answer": "A linear relationship allows thickness to be defined solely by the number of ALD cycles, enabling deterministic control without reliance on in-situ end-point detection. This is critical for nanoscale devices where deviations of even a few nanometers can significantly alter electrical, optical, or mechanical performance. Linear scaling simplifies process integration and improves reproducibility across wafers and batches."
            }
        ]
    },
    "bbox": {
        "a": {
            "x": 3,
            "y": 3,
            "width": 529,
            "height": 378
        }
    }
}

File: data/alde-imageminer/train/atomic-layer-deposition/experimental-usecase/2/images/figure_3.json
{
    "sample_id": "atomic-layer-deposition/experimental-usecase/2/figure_3",
    "classification": {
        "a": "scatter plot"
    },
    "summarization": {
        "a": "Figure shows film thickness profiles for platinum ALD using short (0.2 s) and long (1.5 s) MeCpPtMe\u2083 precursor pulses as a function of substrate position along the gas-flow direction. Long precursor pulses yield consistently thicker films, reflecting greater precursor availability across the surface. Both profiles show a mild decrease in thickness with distance from the leading edge, indicating precursor depletion during transport. The small error bars suggest good reproducibility for both pulse conditions."
    },
    "data_extraction": {
      "a": "| Distance from leading edge (cm) | Long-pulse thickness (nm) | Short-pulse thickness (nm) |\n| --- | --- | --- |\n| 1 | ~78 \u00b1 5 | ~66 \u00b1 5 |\n| 2 | ~76 \u00b1 5 | ~64 \u00b1 5 |\n| 3 | ~72 \u00b1 5 | ~63 \u00b1 5 |\n| 4 | ~68 \u00b1 5 | ~60 \u00b1 5 |"
    },
    "vqa": {
        "a": [
            {
                "question_type": "Process-Oriented",
                "question": "How does the MeCpPtMe\u2083 pulse duration influence precursor transport and surface saturation along the gas-flow direction in figure?",
                "answer_type": "Paragraph",
                "answer": "Longer MeCpPtMe\u2083 pulses increase the total precursor dose delivered to the substrate, allowing surface saturation to be reached over a larger downstream distance before precursor depletion occurs. This leads to higher and more uniform film thickness along the gas-flow direction. Shorter pulses provide insufficient precursor flux, causing earlier depletion and reduced surface coverage downstream, which manifests as thinner films and a stronger spatial gradient."
            },
            {
                "question_type": "Comparative/Trend",
                "question": "Comparing the two datasets in figure (a), which pulse condition shows a stronger thickness decay with distance from the leading edge?",
                "answer_type": "Factoid",
                "answer": "The short-pulse condition shows a stronger thickness decay."
            },
            {
                "question_type": "Structure-Property",
                "question": "What film-growth property is implied by the consistently thicker films obtained using long precursor pulses across all measured positions?",
                "answer_type": "Paragraph",
                "answer": "The consistently greater thickness implies more complete surface saturation during each ALD cycle when long pulses are used. This suggests that the process is less transport-limited and that adsorption kinetics dominate over precursor delivery limitations, resulting in a higher effective growth per cycle across the substrate."
            },
            {
                "question_type": "Application/Performance",
                "question": "How can the trends in figure (a) inform the design of ALD processes for large-area or high-aspect-ratio substrates?",
                "answer_type": "Paragraph",
                "answer": "The figure demonstrates that longer precursor pulses improve thickness uniformity by overcoming transport limitations. For large-area wafers or high-aspect-ratio features, pulse durations must be sufficiently long to ensure uniform precursor delivery throughout the structure. These insights guide pulse-time optimization to balance throughput against uniformity requirements in industrial ALD reactors."
            }
        ]
    },
    "bbox": {
        "a": {
            "x": 3,
            "y": 2,
            "width": 535,
            "height": 371
        }
    }
}

File: data/alde-imageminer/train/atomic-layer-deposition/experimental-usecase/2/images/figure_4.json
{
    "sample_id": "atomic-layer-deposition/experimental-usecase/2/figure_4",
    "classification": {
        "a": "spectra chart",
        "b": "spectra chart"
    },
    "summarization": {
        "a": "Subfigure (a) shows the XRD 2\u03b8 scan of a ~110 nm Pt film, revealing strong (111) texturing with much weaker (200), (220), (311), and (222) reflections. The dominant (111) peak indicates preferential orientation commonly observed in ALD-grown FCC metals when grain coalescence and surface-energy minimization favor close-packed planes.",
        "b": "Subfigure (b) presents the rocking curve of the (111) reflection, exhibiting a broad FWHM of ~13\u00b0, which reflects substantial mosaic spread and limited long-range crystalline coherence. Together, the data indicate that while the ALD Pt film develops clear (111) texture, the crystalline domains remain moderately disordered or nanocrystalline in nature."
    },
    "data_extraction": {
      "a": "| 2\u03b8 peak position (\u00b0) | Assigned plane |\n| --- | --- |\n| ~40.0 | (111) |\n| ~46.2 | (200) |\n| ~67.4 | (220) |\n| ~81.2 | (311) |\n| ~85.6 | (222) |",
      "b": "| Parameter | Value |\n| --- | --- |\n| FWHM | ~13\u00b0 |"
    },
    "vqa": {
        "b": [
            {
                "question_type": "Application/Performance",
                "question": "Why is understanding rocking-curve broadening in subfigure (b) important for applications that rely on ALD-grown platinum films?",
                "answer_type": "Paragraph",
                "answer": "Rocking-curve broadening reflects the angular distribution of crystallite orientations, which directly influences film conductivity, catalytic behavior, and mechanical stability. A broad FWHM indicates substantial misorientation and nanoscale disorder, potentially increasing electron scattering and altering active-site density in catalytic applications. For device integration, such information guides optimization of growth temperature, pulse sequencing, and nucleation strategies to achieve films with the crystallographic coherence required for consistent performance."
            }
        ],
        "a": [
            {
                "question_type": "Process-Oriented",
                "question": "How does the ALD growth process influence the strong (111) texture observed in subfigure (a)?",
                "answer_type": "Paragraph",
                "answer": "ALD conditions typically promote layer-by-layer growth governed by surface-mediated reaction kinetics. For FCC metals such as Pt, the (111) plane minimizes surface energy, making it the preferred orientation once initial nucleation islands begin to coalesce. As the film thickens, competitive grain growth amplifies this orientation, resulting in a dominant (111) peak in the XRD pattern. The self-limiting nature of ALD pulse chemistry stabilizes these early nuclei, enabling consistent (111)-textured growth across the substrate."
            },
            {
                "question_type": "Comparative/Trend",
                "question": "What major qualitative differences between the peaks in subfigure (a) indicate the film\u2019s degree of preferred orientation?",
                "answer_type": "Paragraph",
                "answer": "-The (111) peak exhibits significantly higher relative intensity compared to all other reflections.\n-Higher-order reflections (220), (311), and (222) are present but low in intensity.\n-The (200) reflection is visible but markedly weaker than (111), reinforcing the preferential alignment.\n-The overall pattern shows suppression of non-(111) reflections, consistent with strong texturing."
            },
            {
                "question_type": "Structure-Property",
                "question": "How might the observed crystallographic texture influence the electrical properties of the Pt film?",
                "answer_type": "Factoid",
                "answer": "(111)-textured Pt films often exhibit lower grain-boundary scattering and improved in-plane conductivity compared with randomly oriented films. However, significant mosaic spread may partially offset these benefits by introducing additional electron-scattering pathways."
            }
        ]
    },
    "bbox": {
        "a": {
            "x": 1,
            "y": 0,
            "width": 556,
            "height": 398
        },
        "b": {
            "x": 0,
            "y": 442,
            "width": 558,
            "height": 386
        }
    }
}

File: data/alde-imageminer/train/atomic-layer-deposition/experimental-usecase/22/images/fig_1.json
{
    "sample_id": "atomic-layer-deposition/experimental-usecase/22/fig_1",
    "classification": {
        "a": "line chart"
    },
    "summarization": {
        "a": "The figure shows the growth rate (\u00c5/cycle) as a function of the deposition temperature (\u00b0C). The growth rate of the material decreases as the deposition temperature increases, reaching at minimum at around 320 \u00b0C before slightly increasing again."
    },
    "data_extraction": {
      "a": "| Deposition temperature / \u00b0C | Growth rate \u00c5 / cycle |\n| --- | --- |\n| 250 | 1.5 \u00b1 0.1 |\n| 275 | 1.3 \u00b1 0.1 |\n| 300 | 1.2 \u00b1 0.1 |\n| 310 | 1.0 \u00b1 0.1 |\n| 350 | 1.2 \u00b1 0.1 |"
    },
    "vqa": {
        "a": [
            {
                "question_type": "Process-Oriented",
                "question": "What is described in the figure?",
                "answer_type": "Factoid",
                "answer": "The figure shows the growth per cycles (\u00c5/cycle) for different temperatures of deposition (between 250 \u00b0C and 350 \u00b0C)."
            },
            {
                "question_type": "Comparative/Trend",
                "question": "What effect does increasing the deposition temperature have on the growth rate?",
                "answer_type": "Factoid",
                "answer": "As the deposition temperature increases, the growth per cycle decreases up to a temperature of 25 \u00b0C. After this point, growth per cycle increases again."
            },
            {
                "question_type": "Structure-Property",
                "question": "Which temperature leads to the lowest growth rate?",
                "answer_type": "Factoid",
                "answer": "325 \u00b0C leads to the lowest growth rate."
            },
            {
                "question_type": "Application/Performance",
                "question": "What advantage is shown when the deposition temperature is 250 \u00b0C?",
                "answer_type": "Factoid",
                "answer": "At this point, growth per cycle reaches its maximum value, enabling deeper etching in a single cycle."
            }
        ]
    },
    "bbox": {
        "a": {
            "x": 3,
            "y": 2,
            "width": 634,
            "height": 495
        }
    }
}

File: data/alde-imageminer/train/atomic-layer-deposition/experimental-usecase/22/images/fig_2.json
{
    "sample_id": "atomic-layer-deposition/experimental-usecase/22/fig_2",
    "classification": {
        "a": "line chart"
    },
    "summarization": {
        "a": "The line chart illustrates the growth rate of a material in \u00c5 per cycle as a function of TiF pulse length in seconds. The growth rate increases with increasing pulse length but it slightly decreases at 2 s."
    },
    "data_extraction": {
      "a": "| TiF, pulse length / s | Growth rate \u00c5/cycle |\n| --- | --- |\n| 0.5 | 0.95 |\n| 1 | 1.00 |\n| 2 | 0.95 |\n| 3 | 1.20 |\n| 4 | 1.30 |\n| 6 | 1.40 |"
    },
    "vqa": {
        "a": [
            {
                "question_type": "Process-Oriented",
                "question": "Can the saturation of the growth rate be observed?",
                "answer_type": "Yes/No",
                "answer": "No"
            },
            {
                "question_type": "Comparative/Trend",
                "question": "What is the effect of varying the TiF4 pulse length on the growth rate?",
                "answer_type": "Factoid",
                "answer": "The growth rate increases almost linearly with the length of the TiF4 pulse, but decreases slightly at 2s."
            },
            {
                "question_type": "Structure-Property",
                "question": "Which TiF4 pulse length has the lowest growth rate?",
                "answer_type": "Factoid",
                "answer": "0.5 s and 2 s."
            },
            {
                "question_type": "Application/Performance",
                "question": "Can the saturation growth be determined as a function of the TiF4 pulse length?",
                "answer_type": "Factoid",
                "answer": "No for this case, because the growth rate doesn't remain constant."
            }
        ]
    },
    "bbox": {
        "a": {
            "x": 1,
            "y": 3,
            "width": 636,
            "height": 493
        }
    }
}

File: data/alde-imageminer/train/atomic-layer-deposition/experimental-usecase/22/images/fig_3.json
{
    "sample_id": "atomic-layer-deposition/experimental-usecase/22/fig_3",
    "classification": {
        "a": "line chart"
    },
    "summarization": {
        "a": "The figure shows the growth rate (\u00c5/cycle)  as a function of the Lithd pulse length (s). The growth rate increases linearly with increasing lithd pulse length."
    },
    "data_extraction": {
      "a": "| Lithd pulse length / s | Growth rate / \u00c5 / cycle |\n| --- | --- |\n| 1 | 0.75 \u00b1 0.05 |\n| 2 | 1.00 \u00b1 0.05 |\n| 3 | 1.05 \u00b1 0.05 |\n| 4 | 1.10 \u00b1 0.05 |"
    },
    "vqa": {
        "a": [
            {
                "question_type": "Process-Oriented",
                "question": "Can the saturation of the growth be observed in the figure?",
                "answer_type": "Factoid",
                "answer": "It is not possible to observe this because the growth rate does not remain constant throughout the Lithd pulse length."
            },
            {
                "question_type": "Comparative/Trend",
                "question": "How does the growth rate change with the Lithd pulse length?",
                "answer_type": "Factoid",
                "answer": "The growth rate increases almost linearly with an increase in the length of the Lithd pulse."
            },
            {
                "question_type": "Structure-Property",
                "question": "Which Lithd pulse length exhibit the lowest growth rate?",
                "answer_type": "Paragraph",
                "answer": "1 s of Lithd pulse length show the lowest growth rate with a value of approximately of 0.7 \u212b/cycle."
            },
            {
                "question_type": "Application/Performance",
                "question": "Can the Lithd pulse length be increased to reach growth rate saturation?",
                "answer_type": "Factoid",
                "answer": "Growth rate saturation can be observed as a constant values over changes in the  x-axis values. In this case, increasing the Lithd pulse length to over 4 s would reveal whether the growth rate remains constant. However, it is also necessary to consider the limitations of the process itself, such as the maximum amount of Lithd that can be loaded into the reactor."
            }
        ]
    },
    "bbox": {
        "a": {
            "x": 1,
            "y": 4,
            "width": 644,
            "height": 490
        }
    }
}

File: data/alde-imageminer/train/atomic-layer-deposition/experimental-usecase/25/images/f0c41f11e9c5ab863fee1ff70b7d7442935b0ee8edf971cfbc7285ccc6107b34.json
{
    "sample_id": "atomic-layer-deposition/experimental-usecase/25/f0c41f11e9c5ab863fee1ff70b7d7442935b0ee8edf971cfbc7285ccc6107b34",
    "classification": {
        "a": "reaction scheme",
        "b": "multiple line chart",
        "c": "multiple line chart"
    },
    "summarization": {
        "a": "A reaction scheme illustrating the synthesis of Sn1-xGexOy or Zn1-xGexOy Electron Selective Layer (ESL) by ALD",
        "b": "A line chart showing the optical absorption of Ge doped electron selective layer as a function of energy",
        "c": "A line chart depicting the solar cell efficiency of Sn1-xGexOy and Zn1-xGexOy as a function of Ge content of ESL."
    },
    "data_extraction": {
      "a": "| Process Step | Description |\n| --- | --- |\n| Precursors | Ge(N(CH\u2083)\u2082)\u2084 and Sn(N(CH\u2083)\u2082)\u2084 or Zn(C\u2082H\u2085)\u2082 |\n| Reactant | H\u2082O |\n| Deposited Layer | Sn\u2081\u208b\u2093Ge\u2093O\u1d67 or Zn\u2081\u208b\u2093Ge\u2093O\u1d67 (Electron Selective Layer, ESL) |\n| Substrate | (Ag, Cu)(In, Ga)Se\u2082 |\n| Method | Atomic Layer Deposition (ALD) Supercycle |",
      "b": "| Ge Content in ESL | Optical Absorption Shift |\n| --- | --- |\n| Low | Lower absorption edge |\n| High | Higher absorption edge |",
      "c": "| Ge Content in ESL | Sn\u2081\u208b\u2093Ge\u2093O\u1d67 Efficiency | Zn\u2081\u208b\u2093Ge\u2093O\u1d67 Efficiency |\n| --- | --- | --- |\n| Low | Moderate | Low |\n| Medium | Peak | Increasing |\n| High | Decline | Peak |"
    },
    "vqa": {
        "a": [
            {
                "question_type": "Process-Oriented",
                "question": "How is the ternary Ge based materials developed by ALD?",
                "answer_type": "Paragraph",
                "answer": "In the ALD supercycle approach, the GeOy ALD cycle was interchanged with either ZnO or SnOy cycles to deposit TGO and ZGO with varying conduction\nband positions (Ec), respectively"
            }
        ],
        "b": [
            {
                "question_type": "Structure-Property",
                "question": "Does Ge content change the optical absorption?",
                "answer_type": "Yes/No",
                "answer": "Yes"
            }
        ],
        "c": [
            {
                "question_type": "Process-Oriented",
                "question": "How is the ALD based ESL made compatible for solar cell application?",
                "answer_type": "Paragraph",
                "answer": "To ensure (Ag,Cu)(In,Ga)Se2 (ACIGS) solar cell compatibility, a 120 \u00b0C ALD process was developed for GeOy using Ge(N(CH3)2)4 and H2O as precursors."
            },
            {
                "question_type": "Application/Performance",
                "question": "How did the ALD based ESL fare in device performance?",
                "answer_type": "Paragraph",
                "answer": "The open-circuit voltage initially increased as the Ge content of the TGO and ZGO films increased due to the ESL Ec simultaneously shifting up from the low position in ZnO or SnOy to match the ACIGS Ec. As the Ge content increased further, the fill factor (FF) of these devices decreased since the ESL Ec became positioned significantly above the ACIGS Ec, forming an energy barrier as seen from ACIGS. As a result, the efficiency of the ACIGS solar cell peaked for an intermediate Ge content for both TGO and ZGO"
            }
        ]
    },
    "bbox": {
        "c": {
            "x": 603,
            "y": 17,
            "width": 234,
            "height": 233
        },
        "b": {
            "x": 312,
            "y": 13,
            "width": 287,
            "height": 240
        },
        "a": {
            "x": 5,
            "y": 10,
            "width": 306,
            "height": 244
        }
    }
}
