Repository: sciknoworg/sci-imageminer

## Project Overview  

**Sci-ImageMiner** is an annotation project on figures from **atomic layer deposition (ALD)** and **atomic layer etching (ALE)**, situated within the broader field of materials science and engineering. Within each of these categories, the data is further organized into the sub-categories **experimental-usecase** and **simulation-usecase**.

It aims to host gold-standard annotations for chart classification, data extraction, summarization, and question answering—providing both pilot and full-phase data to support multimodal AI research in scientific image understanding.

File: data/alde-imageminer/train/atomic-layer-deposition/experimental-usecase/25/images/figure_1.json
{
    "sample_id": "atomic-layer-deposition/experimental-usecase/25/figure_1",
    "classification": {
        "a": "band diagram"
    },
    "summarization": {
        "a": "The band diagram shows the energy levels of ZnO, SnOy, Zn1-xGexOy (ZGO), and Sn1-xGexOy (TGO) materials plotted against the cation ratio, x."
    },
    "data_extraction": {
      "a": "| Material | Conduction Band (E_c) [eV] | Valence Band (E_v) [eV] |\n| --- | --- | --- |\n| ZnO | -4.5 | -7.5 |\n| SnO_y | -4.8 | -8.0 |\n| ZGO (Zn\u2081\u208b\u2093Ge\u2093O_y) | -4.5 \u2192 -4.0 (as x \u2192 1) | -7.5 \u2192 -8.5 (as x \u2192 1) |\n| TGO (Sn\u2081\u208b\u2093Ge\u2093O_y) | -4.8 \u2192 -4.0 (as x \u2192 1) | -8.0 \u2192 -8.8 (as x \u2192 1) |\n| GeO_y | -4.0 | -8.8 |"
    },
    "vqa": {
        "a": [
            {
                "question_type": "Application/Performance",
                "question": "How was Ge chosen to be doped with SnOy and ZnO?",
                "answer_type": "Paragraph",
                "answer": "To make ESL compounds with high and adjustable Ec through an ALD supercycle scheme by first selecting GeOy due to its high Ec placement and 4\u22126 eV\nenergy band gap (Eg). In order to adjust the Ec of the resulting ternary compound, we mixed the GeOy process with either the ZnO or SnOy process, both having lower Ec placements."
            },
            {
                "question_type": "Structure-Property",
                "question": "How is the conduction band expected to shift with Ge content?",
                "answer_type": "Paragraph",
                "answer": "Ideally, the resulting ternary Zn1\u2212xGexOy (ZGO) and Sn1\u2212xGexOy (TGO) compounds should have Ec positions that shift to higher energies as the Ge content of the compounds increases"
            },
            {
                "question_type": "Application/Performance",
                "question": "What are some common ternary materials used as electron selective layers (ESL)?",
                "answer_type": "Paragraph",
                "answer": "ESL Ec placements for the solar cell performance were identified for each of the ternary compounds\n1. Zn(O,S),\n2. (Zn,Mg)O\n3.  Zn1\u2212xSnxOy (ZTO)\n4. ZnInxSy\n5. ZnTiO\n6. SnGaOx (TGAO)\n7. In2(S,O)3"
            },
            {
                "question_type": "Process-Oriented",
                "question": "What are the requirements of ESL?",
                "answer_type": "Factoid",
                "answer": "Certain placement of the energy conduction band level (Ec) in the ESL was desired for optimal charge extraction from the ACIGS absorber and minimized interface recombination."
            }
        ]
    },
    "bbox": {
        "a": {
            "x": 2,
            "y": 1,
            "width": 397,
            "height": 303
        }
    }
}

File: data/alde-imageminer/train/atomic-layer-deposition/experimental-usecase/25/images/figure_10.json
{
    "sample_id": "atomic-layer-deposition/experimental-usecase/25/figure_10",
    "classification": {
        "a": "multiple line chart"
    },
    "summarization": {
        "a": "The PV characteristics is illustrated in the chart where the current density (in mA/cm\u00b2) is plotted as a function of bias voltage (in V) for various materials, including TGO 0.077, TGO 0.077 TMA, TGO 0.077 ZnS, ZGO 0.32, ZTO 0.20, and CdS."
    },
    "data_extraction": {
      "a": "| Bias (V) | TGO 0.077 | TGO 0.077 TMA | TGO 0.077 ZnS | ZGO 0.32 | ZTO 0.20 | CdS |\n| --- | --- | --- | --- | --- | --- | --- |\n| -0.5 | -35 | -35 | -35 | -35 | -35 | -35 |\n| 0.0 | 0 | 0 | 0 | 0 | 0 | 0 |\n| 0.3 | 0 | 0 | 0 | 0 | 0 | 0 |\n| 0.5 | 10 | 12 | 8 | 6 | 5 | 4 |\n| 0.6 | 20 | 22 | 18 | 15 | 12 | 10 |\n| 0.7 | 30 | 32 | 28 | 25 | 22 | 18 |\n| 0.8 | 38 | 40 | 36 | 32 | 30 | 25 |\n| 0.9 | 40 | 42 | 40 | 36 | 34 | 28 |\n| 1.0 | 40 | 42 | 40 | 36 | 34 | 28 |"
    },
    "vqa": {
        "a": [
            {
                "question_type": "Application/Performance",
                "question": "Which ESL between TGO and ZGO gives the highest Voc?",
                "answer_type": "Factoid",
                "answer": "ZGO 0.32 with a Voc of 704 \u00b1 8 mV. The solar cells with ZGO 0.32 ESLs had almost the same Voc as those with ZTO 0.2 but, on average, worse FF."
            },
            {
                "question_type": "Comparative/Trend",
                "question": "How did the TGO ESL perform?",
                "answer_type": "Paragraph",
                "answer": "The TGO 0.077 ESL clearly gave lower Voc and FF compared to the ZnO or Cd-containing alternatives, just like in a previous study on TGAO ESL."
            },
            {
                "question_type": "Structure-Property",
                "question": "Did the doped devices show any collection losses?",
                "answer_type": "Paragraph",
                "answer": "Aside from the blue losses in EQE for the devices with 2.4 eV Eg CdS, all of the solar cells showed good collection with some variation in the interference peak positions due to the difference in their ZnO:Al/ZnO/ESL stack thicknesses"
            },
            {
                "question_type": "Process-Oriented",
                "question": "What distinguished TGO and ZGO ALD based ESL?",
                "answer_type": "Paragraph",
                "answer": "One thing that clearly distinguishes the TGO process from the more successful ALD ESL is that it does not contain Zn or its very reactive precursor DEZ. In the first test, the initial ALD conditions of Zn-containing ESLs were therefore mimicked by using three ALD cycles of ZnS (DEZ and H2S) before\ncontinuing on with a TGO 0.077 ESL. The resulting JV data for these solar cells show that Voc improved to values comparable to using ZGO 0.32 ESL."
            }
        ]
    },
    "bbox": {
        "a": {
            "x": 2,
            "y": 3,
            "width": 500,
            "height": 346
        }
    }
}

File: data/alde-imageminer/train/atomic-layer-deposition/experimental-usecase/25/images/figure_2.json
{
    "sample_id": "atomic-layer-deposition/experimental-usecase/25/figure_2",
    "classification": {
        "a": "multiple line chart",
        "b": "multiple line chart"
    },
    "summarization": {
        "a": "The line chart shows the relationship between pulse ratio and cation ratio measured from RBF/XPS for TGO and ZGO.",
        "b": "The line chart illustrates the growth per cycle against pulse ratio for TGO and ZGO."
    },
    "data_extraction": {
      "a": "| Pulse Ratio Ge/(Ge + Sn or Zn) | Cation Ratio (TGO) | Cation Ratio (ZGO) |\n| --- | --- | --- |\n| 0.0 | 0.00 | 0.00 |\n| 0.1 | 0.08 | 0.02 |\n| 0.2 | 0.15 | 0.03 |\n| 0.4 | 0.30 | 0.05 |\n| 0.6 | 0.45 | 0.10 |\n| 0.8 | 0.70 | 0.40 |\n| 1.0 | 1.00 | 1.00 |",
      "b": "| Pulse Ratio Ge/(Ge + Sn or Zn) | Growth per Cycle (TGO) [\u00c5/cycle] | Growth per Cycle (ZGO) [\u00c5/cycle] |\n| --- | --- | --- |\n| 0.0 | 1.10 | 2.00 |\n| 0.1 | 1.05 | 1.80 |\n| 0.2 | 1.00 | 1.60 |\n| 0.4 | 0.95 | 1.40 |\n| 0.6 | 0.90 | 1.20 |\n| 0.8 | 0.85 | 1.00 |\n| 1.0 | 0.80 | 0.80 |"
    },
    "vqa": {
        "b": [
            {
                "question_type": "Process-Oriented",
                "question": "How are the GPC of the ZGO films as a function of pulse ratio?",
                "answer_type": "Paragraph",
                "answer": "The GPC for these films decreased for an increasing Ge pulse ratio of the ALD ZGO process, even to such an extent that it became substantially lower than  for the binary GeOy and ZnO processes. The QCM data in the SI also showed that the MPC for each GeOy or ZnO subcycle decreased in the ternary ZGO process. All of these trends suggest that the GeOy and ZnO subcycles were not fully compatible with each other due to unfavorable surface conditions."
            },
            {
                "question_type": "Process-Oriented",
                "question": "How does SnOy and GeOy subcycles affect each other in the growth of TGO?",
                "answer_type": "Paragraph",
                "answer": "The measured RBS/XRF [Ge]/([Ge] + [Sn]) cation ratio, x-value, for TGO films on fused silica is just a bit lower than the ALD Ge/(Ge + Sn) pulse ratio. The measured growth per cycle (GPC) for these films decreases as the pulse ratio increases (b) . This trend appears almost as a linear combination of the lower GPC GeOy subcycle and the larger GPC SnOy subcycle. Both the trend in the cation ratio and the trend in GPC are also supported by QCM data suggest that the SnOy and GeOy subcycles affect each other only to a minor extent."
            }
        ],
        "a": [
            {
                "question_type": "Process-Oriented",
                "question": "Are the compositions of the films, the cation ratio same as the pulse ratio?",
                "answer_type": "Yes/No",
                "answer": "No"
            },
            {
                "question_type": "Structure-Property",
                "question": "How did the cation ratio varied with pulse ratio for ZGO films?",
                "answer_type": "Paragraph",
                "answer": "Varying the Ge/(Ge + Zn) pulse ratio of the ALD process varied the XRF/RBS [Ge]/([Ge] +[Zn]) cation ratio, the x-value, measured for films on fused\nsilica, but the film cation ratio severely lags behind the ALD pulse ratio"
            }
        ]
    },
    "bbox": {
        "b": {
            "x": 2,
            "y": 366,
            "width": 504,
            "height": 352
        },
        "a": {
            "x": 0,
            "y": 0,
            "width": 507,
            "height": 364
        }
    }
}

File: data/alde-imageminer/train/atomic-layer-deposition/experimental-usecase/25/images/figure_3.json
{
    "sample_id": "atomic-layer-deposition/experimental-usecase/25/figure_3",
    "classification": {
        "a": "multiple scatter plot"
    },
    "summarization": {
        "a": "The figure plots the mass per cycle (MPC) during 400 ALD cycles for ZnO and GeO\u2093 films. Each deposition was interrupted after 200 cycles by inserting a single cycle of the opposite material, creating ZnO/GeO\u2093/ZnO and GeO\u2093/ZnO/GeO\u2093 sequences"
    },
    "data_extraction": {
      "a": "| Cycle Number | ZnO / 1 cycle GeO\u2093 / ZnO (ng/cm\u00b2) | GeO\u2093 / 1 cycle ZnO / GeO\u2093 (ng/cm\u00b2) |\n| --- | --- | --- |\n| 0 | 140 | 20 |\n| 50 | 145 | 22 |\n| 100 | 147 | 23 |\n| 150 | 148 | 24 |\n| 200 (Interruption) | 150 | 50 |\n| 250 | 152 | 24 |\n| 300 | 153 | 25 |\n| 350 | 155 | 26 |\n| 400 | 158 | 27 |"
    },
    "vqa": {
        "a": [
            {
                "question_type": "Process-Oriented",
                "question": "What is an interruption experiment?",
                "answer_type": "Paragraph",
                "answer": "The deposition of ZnO was interrupted after 200 cycles by performing a single GeOy cycle before depositing another 200 cycles of ZnO. Similarly, the deposition of GeOy was interrupted after 200 cycles by performing a single ZnO cycle before depositing another 200 cycles of GeOy. As one continuous process is interrupted, this is called an interruption experiment"
            },
            {
                "question_type": "Process-Oriented",
                "question": "What is the use of interruption experiment?",
                "answer_type": "Factoid",
                "answer": "An interruption experiment was performed to further understand the dynamics of the inhibition seen when mixing ZnO and GeOy subcycles into ZGO supercycles"
            },
            {
                "question_type": "Comparative/Trend",
                "question": "How did the MPC change during the two interruption experiments?",
                "answer_type": "Paragraph",
                "answer": "1. Only a minor transient in MPC was seen after the ZnO process was interrupted with a single GeOy cycle.\n 2. In contrast, when the GeOy process was interrupted by a single ZnO cycle, the MPC was lowered for more than 100 consecutive GeOy cycles."
            },
            {
                "question_type": "Process-Oriented",
                "question": "What is the implication of the trend observed in the interruption experiment over the supercycle?",
                "answer_type": "Paragraph",
                "answer": "The implication of this for the ZGO supercycle processes would be that the more the GeOy cycles used in a row, the more the Ge\u2212OH on the surface and the more the reaction sites end up being poisoned during the DEZ exposure. As a result, the GPC would decrease as the amount of GeOy cycles in the ZGO supercycle increases."
            }
        ]
    },
    "bbox": {
        "a": {
            "x": 0,
            "y": 0,
            "width": 501,
            "height": 349
        }
    }
}

File: data/alde-imageminer/train/atomic-layer-deposition/experimental-usecase/25/images/figure_4.json
{
    "sample_id": "atomic-layer-deposition/experimental-usecase/25/figure_4",
    "classification": {
        "a": "stacked spectra chart",
        "b": "stacked spectra chart"
    },
    "summarization": {
        "a": "The figure shows GI-XRD diffractograms, log intensity against 2\u03b8 for different values of x, cation ratio of  Ge doped tin oxide TGO",
        "b": "The figure shows GI-XRD diffractograms, log intensity against 2\u03b8 for different values of x, cation ratio of  Ge doped Zinc oxide ZGO"
    },
    "data_extraction": {
      "a": "| 2\u03b8 (\u00b0) | x = 1 | x = 0.30 | x = 0 |\n| --- | --- | --- | --- |\n| 30\u201335 | Broad | Broad | Broad |\n| 40\u201345 | Broad | Broad | Broad |\n| 50\u201355 | Broad | Broad | Broad |\n| 60\u201365 | Broad | Broad | Broad |\n| 70\u201375 | Broad | Broad | Broad |",
      "b": "| 2\u03b8 (\u00b0) | x = 1 | x = 0.37 | x = 0.32 | x = 0.26 | x = 0.19 | x = 0.12 | x = 0.032 | x = 0 |\n| --- | --- | --- | --- | --- | --- | --- | --- | --- |\n| ~31.8 | - | - | - | - | - | \u2713 | \u2713 | \u2713 |\n| ~34.4 | - | - | - | - | - | \u2713 | \u2713 | \u2713 |\n| ~36.2 | - | - | - | - | - | \u2713 | \u2713 | \u2713 |\n| ~47.5 | - | - | - | - | - | \u2713 | \u2713 | \u2713 |\n| ~56.6 | - | - | - | - | - | \u2713 | \u2713 | \u2713 |\n| ~62.8 | - | - | - | - | - | \u2713 | \u2713 | \u2713 |"
    },
    "vqa": {
        "b": [
            {
                "question_type": "Structure-Property",
                "question": "How does doping influence the crystallinity of ZGO?",
                "answer_type": "Paragraph",
                "answer": "From GI-XRD, the low-Ge content ZGO films had wurtzite ZnO peaks that gradually weakened as the amount of Ge was increased (b). Increasing the Ge content further gave X-ray amorphous films"
            },
            {
                "question_type": "Process-Oriented",
                "question": "Where all the films examined, deposited on crystalline silicon substrate?",
                "answer_type": "Factoid",
                "answer": "No. Fused silica."
            }
        ],
        "a": [
            {
                "question_type": "Process-Oriented",
                "question": "How is the structure of ALD GeOy?",
                "answer_type": "Paragraph",
                "answer": "GeOy appears amorphous in grazing incidence X-ray diffraction (GI-XRD) diffractograms similar to GaOy and SnOy grown by ALD at the same temperature using metal\u2212organic precursors with the same dimethylamine (DMA) ligand"
            },
            {
                "question_type": "Structure-Property",
                "question": "Why is the amorphous nature of TGO not surprising?",
                "answer_type": "Paragraph",
                "answer": "The GI-XRD diffractograms (a) showed an amorphous morphology for the SnOy and TGO  0.30 films. It is not surprising to see that TGO 0.3 was both resistive and X-ray amorphous, given that its growth consists of subcycles of SnOy and GeOy that also share these properties"
            }
        ]
    },
    "bbox": {
        "b": {
            "x": 2,
            "y": 366,
            "width": 506,
            "height": 341
        },
        "a": {
            "x": 0,
            "y": 3,
            "width": 504,
            "height": 349
        }
    }
}

File: data/alde-imageminer/train/atomic-layer-deposition/experimental-usecase/25/images/figure_5.json
{
    "sample_id": "atomic-layer-deposition/experimental-usecase/25/figure_5",
    "classification": {
        "a": "multi spectra chart",
        "b": "multi spectra chart"
    },
    "summarization": {
        "a": "The figure show svalence band XPS Ev spectra as a function of binding energy for  Ge doped Tin oxide, TGO.",
        "b": "The figure show svalence band XPS Ev spectra as a function of binding energy for  Ge doped Zinc oxide, ZGO."
    },
    "data_extraction": {
      "a": "| Binding Energy (eV) | x = 1 | x = 0.30 | x = 0.16 | x = 0.077 | x = 0 |\n| --- | --- | --- | --- | --- | --- |\n| 10 | 300 | 280 | 270 | 260 | 250 |\n| 8 | 320 | 300 | 290 | 280 | 270 |\n| 6 | 280 | 260 | 250 | 240 | 230 |\n| 4 | 180 | 160 | 150 | 140 | 130 |\n| 2 | 80 | 70 | 60 | 55 | 50 |\n| 0 | 20 | 15 | 10 | 8 | 5 |",
      "b": "| Binding Energy (eV) | x = 1 | x = 0.37 | x = 0.32 | x = 0.19 | x = 0.032 | x = 0 |\n| --- | --- | --- | --- | --- | --- | --- |\n| 10 | 300 | 600 | 600 | 600 | 600 | 600 |\n| 8 | 320 | 450 | 520 | 500 | 330 | 580 |\n| 6 | 280 | 400 | 460 | 440 | 310 | 520 |\n| 4 | 150 | 220 | 250 | 230 | 180 | 280 |\n| 2 | 50 | 70 | 80 | 75 | 60 | 90 |\n| 0 | 10 | 12 | 15 | 18 | 15 | 20 |"
    },
    "vqa": {
        "b": [
            {
                "question_type": "Structure-Property",
                "question": "How does addition of Ge influence the valence band of ZGO?",
                "answer_type": "Paragraph",
                "answer": "The measured XPS Ev spectra indicated small differences between the ZGO sample series with the addition of Ge (b). Similar to the TGO sample series, the binding energy scale has been aligned to the C 1s peak at 285 eV to facilitate comparison between the samples and to exclude any charging effects.  Increasing the Ge content, the Ev at the surface of the samples seems to shift slightly toward higher binding energies."
            },
            {
                "question_type": "Process-Oriented",
                "question": "All the spectra binding energy scale are aligned to the C 1s peak at 285 eV for ease of comparison",
                "answer_type": "Yes/No",
                "answer": "Yes"
            }
        ],
        "a": [
            {
                "question_type": "Structure-Property",
                "question": "How does the valence band of GeOy compare to that of ZnO and SnOy?",
                "answer_type": "Paragraph",
                "answer": "The valence band (Ev) spectrum recorded for GeOy, as shown image, indicates a shift of the Ev for GeOy toward higher binding energies compared to those for ZnO and SnOy, representing a shift away from the Fermi level (EF)."
            },
            {
                "question_type": "Structure-Property",
                "question": "How does the valence band of TGO change due to doping?",
                "answer_type": "Paragraph",
                "answer": "The measured XPS Ev spectra (a) were similar to large tails for all of the measured TGO films, even for the SnOy. This would suggest that the Ev position at  the sample surface is very similar for the investigated TGO samples. It cannot, however, be excluded that the Ev position may vary in the bulk of the  samples. To facilitate the relative comparison between samples and exclude charging effects, the binding energy scale was aligned to the C 1s peak of adventitious carbon at 285.0 eV. This also resulted in an energy scale alignment of the shallow core levels for the TGO sample series. Assuming that the Ev of the surface is representable for the bulk and that the electronic and optical Eg\u2019s are identical, the increasing Eg and the identical Ev position suggest that Ec shifts upward as the Ge content of the films increases"
            }
        ]
    },
    "bbox": {
        "b": {
            "x": 2,
            "y": 343,
            "width": 448,
            "height": 329
        },
        "a": {
            "x": 2,
            "y": 3,
            "width": 445,
            "height": 337
        }
    }
}

File: data/alde-imageminer/train/atomic-layer-deposition/experimental-usecase/25/images/figure_6.json
{
    "sample_id": "atomic-layer-deposition/experimental-usecase/25/figure_6",
    "classification": {
        "a": "multiple scatter plot",
        "b": "multiple scatter plot"
    },
    "summarization": {
        "a": "The figure shows tauc plot for TGO at various GeOx concentrations.",
        "b": "The figure shows tauc plot for ZGO at various GeOx concentrations."
    },
    "data_extraction": {
      "a": "| E (eV) | x = 0% | x = 6.5% | x = 7.7% | x = 10% | x = 16% | x = 30% |\n| --- | --- | --- | --- | --- | --- | --- |\n| 3.0 | 1000 | 800 | 700 | 600 | 500 | 200 |\n| 3.5 | 2500 | 2200 | 2100 | 1900 | 1700 | 800 |\n| 4.0 | 4000 | 3700 | 3500 | 3300 | 3000 | 1500 |\n| 4.5 | 5500 | 5200 | 5000 | 4700 | 4300 | 2200 |\n| 5.0 | 6000 | 5800 | 5600 | 5300 | 4900 | 2800 |",
      "b": "| E (eV) | x = 0% | x = 3.2% | x = 12% | x = 19% | x = 32% | x = 37% |\n| --- | --- | --- | --- | --- | --- | --- |\n| 3.0 | 800 | 600 | 400 | 300 | 200 | 100 |\n| 3.5 | 2200 | 1900 | 1600 | 1400 | 1000 | 700 |\n| 4.0 | 3700 | 3400 | 3000 | 2700 | 2200 | 1800 |\n| 4.5 | 5200 | 4900 | 4500 | 4100 | 3500 | 3000 |\n| 5.0 | 6000 | 5800 | 5400 | 5000 | 4400 | 3800 |"
    },
    "vqa": {
        "b": [
            {
                "question_type": "Structure-Property",
                "question": "For ZGO films, how did the bandgap vary?",
                "answer_type": "Paragraph",
                "answer": "Eg increased as the ZGO cation ratio increased. The ZnO was found to be able to incorporate small amounts of Ge into the wurtzite lattice and thereby\nincrease both conductivity and Eg, while larger amounts led to a high resistivity and worse crystal quality"
            },
            {
                "question_type": "Structure-Property",
                "question": "What are the maximum values of Eg obtained?",
                "answer_type": "Paragraph",
                "answer": "1. For maximum doping of TGO 0.30, Eg = 3.5 eV\n2. For ZGO, ZGO 0.32 gives 4.11 eV and \n3. ZGO 0.32, Eg = 4.49 eV"
            }
        ],
        "a": [
            {
                "question_type": "Structure-Property",
                "question": "An indirect model was used for estimating the bandgap of both ZGO and TGO films?",
                "answer_type": "Yes/No",
                "answer": "Yes"
            },
            {
                "question_type": "Structure-Property",
                "question": "How does the bandgap vary with cation ratio of TGO?",
                "answer_type": "Factoid",
                "answer": "The bandgap Eg slowly increased as the cation ratio increased"
            }
        ]
    },
    "bbox": {
        "b": {
            "x": 0,
            "y": 301,
            "width": 448,
            "height": 348
        },
        "a": {
            "x": 0,
            "y": 1,
            "width": 446,
            "height": 302
        }
    }
}

File: data/alde-imageminer/train/atomic-layer-deposition/experimental-usecase/25/images/figure_8.json
{
    "sample_id": "atomic-layer-deposition/experimental-usecase/25/figure_8",
    "classification": {
        "a": "multiple line chart",
        "b": "multiple line chart"
    },
    "summarization": {
        "a": "The line chart shows the energy difference between conduction bands and valence bands of ACIGS and TGO materials as a function of TGO cation ratio.",
        "b": "The line chart illustrates the energy difference between conduction bands and valence bands of ACIGS and ZGO materials as a function of ZGO cation ratio."
    },
    "data_extraction": {
      "a": "| TGO cation ratio (x) | E_c (TGO) [eV] | E_v (TGO) [eV] | E_c (ACIGS) [eV] | E_v (ACIGS) [eV] |\n| --- | --- | --- | --- | --- |\n| 0.00 | +0.2 | -3.0 | 0.0 | -1.0 |\n| 0.10 | +0.3 | -3.0 | 0.0 | -1.0 |\n| 0.20 (FF loss) | +0.4 | -3.0 | 0.0 | -1.0 |\n| 0.30 | +0.6 | -3.0 | 0.0 | -1.0 |",
      "b": "| ZGO cation ratio (x) | E_c (ZGO) [eV] | E_v (ZGO) [eV] | E_c (ACIGS) [eV] | E_v (ACIGS) [eV] |\n| --- | --- | --- | --- | --- |\n| 0.00 | +0.2 | -3.5 | 0.0 | -1.0 |\n| 0.10 | +0.3 | -3.6 | 0.0 | -1.0 |\n| 0.20 | +0.4 | -3.7 | 0.0 | -1.0 |\n| 0.30 (FF loss) | +0.5 | -3.8 | 0.0 | -1.0 |\n| 0.40 | +0.6 | -4.0 | 0.0 | -1.0 |"
    },
    "vqa": {
        "b": [
            {
                "question_type": "Process-Oriented",
                "question": "How are the conduction and valence band energies estimated?",
                "answer_type": "Factoid",
                "answer": "The estimations are based on the optical absorption and the XPS Ev spectra from this study and from the SnOy/CIGS, and ZnO/CIGS band offset and ACIGS band position data from previous studies"
            },
            {
                "question_type": "Process-Oriented",
                "question": "How was the bandgap determined for ZGO?",
                "answer_type": "Paragraph",
                "answer": "While the low-cation-ratio ZGO films likely have direct Eg, there was a transition toward X-ray amorphous films for higher cation ratios, which are likely\nto give them indirect Eg. For simplicity, all of the Eg values of ZGO were therefore estimated using an indirect Eg model."
            }
        ],
        "a": [
            {
                "question_type": "Application/Performance",
                "question": "At what cation ratio do the ACIGS solar cells start showing FF losses ?",
                "answer_type": "Paragraph",
                "answer": "1. For ZGO, FF losses occur at a cation ratio of 0.32\n2. For TGO, FF losses occur at a cation ratio of 0.16"
            },
            {
                "question_type": "Structure-Property",
                "question": "How does Ge content influence the band energies of TGO?",
                "answer_type": "Paragraph",
                "answer": "The TGO sample set also showed a noteworthy correlation between the large tailing observed in the optical absorption and XPS Ev spectra, the high resistivity, and the amorphous nature of these films. Compared to the previous study using a high-temperature ALD process, the films in this\nstudy are similar in terms of being amorphous, showing tails in the optical absorption and an increasing Ec position with increasing Ge content."
            }
        ]
    },
    "bbox": {
        "b": {
            "x": 0,
            "y": 363,
            "width": 506,
            "height": 330
        },
        "a": {
            "x": 1,
            "y": 1,
            "width": 504,
            "height": 355
        }
    }
}

File: data/alde-imageminer/train/atomic-layer-deposition/experimental-usecase/25/images/figure_9.json
{
    "sample_id": "atomic-layer-deposition/experimental-usecase/25/figure_9",
    "classification": {
        "a": "multiple line chart",
        "b": "multiple line chart"
    },
    "summarization": {
        "a": "The figure shows the JV characteristics of devices using TGO as ESL with varying doping values.",
        "b": "The figure shows the JV characteristics of devices using ZGO as ESL with varying doping values."
    },
    "data_extraction": {
      "a": "| Bias (V) | CdS | x = 0 | x = 0.065 | x = 0.077 | x = 0.10 | x = 0.16 | x = 0.30 |\n| --- | --- | --- | --- | --- | --- | --- | --- |\n| -0.5 | -35 | -35 | -35 | -35 | -35 | -35 | -30 |\n| 0.0 | 0 | 0 | 0 | 0 | 0 | 0 | -3 |\n| 0.3 | -35 | -35 | -35 | -35 | -35 | -35 | 0 |\n| 0.5 | -35 | -10 | -15 | -18 | -20 | -18 | 0 |\n| 0.7 | 0 | 20 | 25 | 28 | 30 | 20 | 0 |",
      "b": "| Bias (V) | CdS | x = 0 | x = 0.032 | x = 0.12 | x = 0.19 | x = 0.26 | x = 0.32 | x = 0.37 |\n| --- | --- | --- | --- | --- | --- | --- | --- | --- |\n| -0.4 | -35 | -35 | -40 | -35 | -35 | -35 | -35 | -35 |\n| 0.0 | -35 | -35 | -35 | -35 | -35 | -35 | -35 | -35 |\n| 0.2 | -35 | -30 | -28 | -32 | -34 | -35 | -35 | -35 |\n| 0.4 | 0 | 20 | 30 | 35 | -34 | -35 | 25 | -10 |\n| 0.6 | 0 | - | - | - | 0 | 0 | 0 | 0 |\n| 0.8 | - | - | - | - | 20 | 20 | 40 | 20 |"
    },
    "vqa": {
        "b": [
            {
                "question_type": "Application/Performance",
                "question": "How did the Ge content affect the Voc of ZGO based solar cells?",
                "answer_type": "Paragraph",
                "answer": "As the Ge content was increased for the ZGO films, the solar cells showed a decrease in Voc, compared to solar cells using ZnO . When the Ge content increased further, there was an increase in Voc up to ZGO 0.37."
            },
            {
                "question_type": "Comparative/Trend",
                "question": "How is the performance of CdS based device in both cases?",
                "answer_type": "Factoid",
                "answer": "From figure a it appears, the device characteristics of CdS is better than device b as the Voc seems higher in case a than case b."
            }
        ],
        "a": [
            {
                "question_type": "Structure-Property",
                "question": "What are the device structures used for solar cell characteristics?",
                "answer_type": "List",
                "answer": "1. ZnO:Al/ZnO/TGO/ACIGS/Mo/SLG solar cell stacks\n, 2. ZnO:Al/ZnO/ZGO/ACIGS/Mo/SLG solar cell stacks"
            },
            {
                "question_type": "Application/Performance",
                "question": "How did the Ge content influence the performance of Ge doped tin oxide in the solar cells?",
                "answer_type": "Paragraph",
                "answer": "Until TGO 0.10, the Voc of the solar cells increased with increasing Ge content. At the same time, the short circuit current density (Jsc) remained unchanged. For TGO 0.16, both the Voc and the FF started to drop off due to a kink in the J\u2212V curve around Voc. Finally, the solar cells with TGO 0.30 show low FF, low Voc and a tiny Jsc, suggesting that the transport of photoexcited electrons has been almost completely hampered."
            }
        ]
    },
    "bbox": {
        "b": {
            "x": 0,
            "y": 353,
            "width": 497,
            "height": 353
        },
        "a": {
            "x": 0,
            "y": 4,
            "width": 499,
            "height": 357
        }
    }
}

File: data/alde-imageminer/train/atomic-layer-deposition/experimental-usecase/26/images/figure_1.json
{
    "sample_id": "atomic-layer-deposition/experimental-usecase/26/figure_1",
    "classification": {
        "a": "multiple line chart"
    },
    "summarization": {
        "a": "The multiple line chart compares the growth rate per cycle of Tin Oxide, Indium Oxide, and ITO films as a function of deposition temperature. Both Tin and Indium Oxide show a general increase in growth rate with temperature, while ITO exhibits a stable region between ~200 - 300 \u00b0C, identified as the \u201cITO Window,\u201d where optimal co-deposition occurs."
    },
    "data_extraction": {
      "a": "| Deposition Temperature (\u00b0C) | Tin Oxide (\u00c5/Cycle) | Indium Oxide (\u00c5/Cycle) | ITO (\u00c5/Cycle) |\n| --- | --- | --- | --- |\n| 100 | 0.5 | 1.2 | 1.3 |\n| 150 | 0.8 | 1.3 | 1.2 |\n| 200 | 1.5 | 1.4 | 1.3 |\n| 250 | 2.0 | 1.5 | 1.4 |\n| 300 | 2.8 | 1.6 | 1.5 |\n| 350 | 2.9 | 2.5 | 1.6 |\n| 400 | 3.0 | 2.7 | 1.6 |"
    },
    "vqa": {
        "a": [
            {
                "question_type": "Comparative/Trend",
                "question": "How does the growth rate trend differ among Tin Oxide, Indium Oxide, and ITO as deposition temperature increases?",
                "answer_type": "Paragraph",
                "answer": "Tin Oxide shows a steep increase in growth rate with temperature, Indium Oxide increases more moderately, and ITO remains stable between 200\u2013300 \u00b0C, forming a defined \u201cITO Window.\u201d"
            },
            {
                "question_type": "Structure-Property",
                "question": "What is plotted on the y-axis?",
                "answer_type": "Factoid",
                "answer": "Growth rate (\u00c5/Cycle)."
            },
            {
                "question_type": "Application/Performance",
                "question": "What materials are comapred in this figure?",
                "answer_type": "List",
                "answer": "Tin Oxide, Indium Oxide, ITO (Indium Tin Oxide)"
            },
            {
                "question_type": "Process-Oriented",
                "question": "Does the figure indicate a temperature range where ITO growth is most stable?",
                "answer_type": "Yes/No",
                "answer": "Yes"
            }
        ]
    },
    "bbox": {
        "a": {
            "x": 0,
            "y": 0,
            "width": 597,
            "height": 583
        }
    }
}

File: data/alde-imageminer/train/atomic-layer-deposition/experimental-usecase/26/images/figure_10.json
{
    "sample_id": "atomic-layer-deposition/experimental-usecase/26/figure_10",
    "classification": {
        "a": "spectra chart"
    },
    "summarization": {
        "a": "The spectra chart shows an X-ray diffraction (XRD) pattern with intensity (in counts per second) plotted against 2Theta angle (in degrees). Multiple peaks corresponding to crystal planes such as (211), (222), (400), and (440) are observed, indicating a crystalline phase."
    },
    "data_extraction": {
      "a": "| 2Theta (degrees) | Intensity (cps) |\n| --- | --- |\n| 28.5 | 900 |\n| 19.0 | 250 |\n| 33.0 | 300 |\n| 37.5 | 260 |\n| 39.5 | 230 |\n| 45.5 | 270 |\n| 55.5 | 280 |\n| 60.0 | 260 |\n| 65.5 | 240 |"
    },
    "vqa": {
        "a": [
            {
                "question_type": "Process-Oriented",
                "question": "How does the intensity vary across the diffraction angles?",
                "answer_type": "Paragraph",
                "answer": "The intensity shows a dominant peak at ~28.5\u00b0, corresponding to the (222) plane, with several smaller peaks at higher angles like (400), (440), and (622), indicating crystalline structure."
            },
            {
                "question_type": "Structure-Property",
                "question": "What does the peak at 28.5\u00b0 2\u03b8 represent?",
                "answer_type": "Factoid",
                "answer": "It corresponds to the (222) crystallographic plane."
            },
            {
                "question_type": "Application/Performance",
                "question": "What preperties can be inferred from this XRD pattern?",
                "answer_type": "List",
                "answer": "Crystallinity , Phase identification ,Preferred orientation"
            },
            {
                "question_type": "Process-Oriented",
                "question": "Can XRD be used to confirm the presence of specific crystal structures?",
                "answer_type": "Yes/No",
                "answer": "Yes"
            }
        ]
    },
    "bbox": {
        "a": {
            "x": 0,
            "y": 0,
            "width": 666,
            "height": 655
        }
    }
}

File: data/alde-imageminer/train/atomic-layer-deposition/experimental-usecase/26/images/figure_2.json
{
    "sample_id": "atomic-layer-deposition/experimental-usecase/26/figure_2",
    "classification": {
        "a": "multiple scatter plot"
    },
    "summarization": {
        "a": "The line chart shows the variation in growth rate (in \u00c5/cycle) as a function of SnO\u2082 cycle percentage. Measurements from ellipsometry and XRF are plotted, along with a dashed line representing the rule of mixtures. Both techniques show a decreasing trend in growth rate with increasing SnO\u2082 cycles."
    },
    "data_extraction": {
      "a": "| % SnO\u2082 Cycles | Ellipsometry (\u00c5/cycle) | XRF (\u00c5/cycle) |\n| --- | --- | --- |\n| 0 | 1.75 | 1.60 |\n| 1 | 1.45 | 1.40 |\n| 2 | 1.35 | 1.30 |\n| 3 | 1.25 | 1.20 |\n| 4 | 1.15 | 1.10 |\n| 5 | 1.05 | 1.00 |\n| 10 | 0.95 | 0.90 |\n| 15 | 0.85 | 0.80 |\n| 20 | 0.75 | 0.70 |\n| 25 | 0.65 | 0.60 |\n| 30 | 0.55 | 0.50 |"
    },
    "vqa": {
        "a": [
            {
                "question_type": "Comparative/Trend",
                "question": "How does the growth rate vary with increasing % SnO\u2082 cycles?",
                "answer_type": "Paragraph",
                "answer": "The growth rate decreases steadily as the % SnO\u2082 cycles increases, for both ellipsometry and XRF measurements, with ellipsometry consistently reading higher."
            },
            {
                "question_type": "Structure-Property",
                "question": "Does the figure suggest a linear relationship between SnO\u2082 content and growth rate?",
                "answer_type": "Factoid",
                "answer": "No, the trend is nonlinear, especially in the low % SnO\u2082 region."
            },
            {
                "question_type": "Application/Performance",
                "question": "What measurement methods are used in this plot?",
                "answer_type": "List",
                "answer": "Ellipsometry, X-ray fluorescence (XRF),  Rule of Mixtures model"
            },
            {
                "question_type": "Process-Oriented",
                "question": "What does the dashed line labeled \"Rule of Mixtures\" represent?",
                "answer_type": "Factoid",
                "answer": "It represents a theoretical growth rate expected from a weighted average of individual components."
            }
        ]
    },
    "bbox": {
        "a": {
            "x": 0,
            "y": 0,
            "width": 583,
            "height": 586
        }
    }
}

File: data/alde-imageminer/train/atomic-layer-deposition/experimental-usecase/26/images/figure_3.json
{
    "sample_id": "atomic-layer-deposition/experimental-usecase/26/figure_3",
    "classification": {
        "a": "multiple line chart"
    },
    "summarization": {
        "a": "The line chart shows the increase in SnO\u2082 content (mol %) as a function of SnO\u2082 cycle percentage, as measured by XRF. A dashed line indicates the expected values from the Rule of Mixtures. The measured data rises faster than predicted, suggesting non-linear incorporation."
    },
    "data_extraction": {
      "a": "| % SnO\u2082 Cycles | SnO\u2082 Content (mol %) |\n| --- | --- |\n| 0 | 0 |\n| 5 | 2 |\n| 10 | 12 |\n| 15 | 26 |\n| 25 | 40 |"
    },
    "vqa": {
        "a": [
            {
                "question_type": "Comparative/Trend",
                "question": "How does the measured SnO\u2082 content compare to the Rule of Mixtures prediction?",
                "answer_type": "Paragraph",
                "answer": "The measured SnO\u2082 content increases faster than the Rule of Mixtures prediction, indicating a non-linear trend in incorporation."
            },
            {
                "question_type": "Structure-Property",
                "question": "Does the SnO\u2082 content rise proportionally with % SnO\u2082 cycles?",
                "answer_type": "Yes/No",
                "answer": "No"
            },
            {
                "question_type": "Application/Performance",
                "question": "What does this figure imply about material incorporation during ALD?",
                "answer_type": "List",
                "answer": "Enhanced SnO\u2082 uptake, Possible non-ideal mixing behavior, Deviations from theoretical assumptions"
            },
            {
                "question_type": "Process-Oriented",
                "question": "Is the Rule of Mixtures a good predictor of SnO\u2082 content in this process?",
                "answer_type": "Yes/No",
                "answer": "No"
            }
        ]
    },
    "bbox": {
        "a": {
            "x": 0,
            "y": 0,
            "width": 572,
            "height": 570
        }
    }
}
