Repository: sciknoworg/sci-imageminer

## Project Overview  

**Sci-ImageMiner** is an annotation project on figures from **atomic layer deposition (ALD)** and **atomic layer etching (ALE)**, situated within the broader field of materials science and engineering. Within each of these categories, the data is further organized into the sub-categories **experimental-usecase** and **simulation-usecase**.

It aims to host gold-standard annotations for chart classification, data extraction, summarization, and question answering—providing both pilot and full-phase data to support multimodal AI research in scientific image understanding.

File: data/alde-imageminer/train/atomic-layer-deposition/experimental-usecase/26/images/figure_4.json
{
    "sample_id": "atomic-layer-deposition/experimental-usecase/26/figure_4",
    "classification": {
        "a": "multiple scatter plot"
    },
    "summarization": {
        "a": "The line chart shows the growth rate (\u00c5/cycle) of SnO\u2082 and In\u2082O\u2083 as a function of ALD cycles. The SnO\u2082 growth rate exhibits periodic dips, while the In\u2082O\u2083 growth remains relatively steady with minor fluctuations."
    },
    "data_extraction": {
      "a": "| ALD Cycles | SnO\u2082 | In\u2082O\u2083 |\n| --- | --- | --- |\n| 0 | 1.15 | 1.15 |\n| 5 | 1.20 | 1.20 |\n| 10 | 1.10 | 1.10 |\n| 15 | 1.25 | 1.25 |\n| 20 | 1.30 | 1.30 |\n| 25 | 1.20 | 1.20 |\n| 30 | 1.10 | 1.10 |\n| 35 | 1.25 | 1.25 |\n| 40 | 1.30 | 1.30 |"
    },
    "vqa": {
        "a": [
            {
                "question_type": "Comparative/Trend",
                "question": "How do the growth rate trends of SnO\u2082 and In\u2082O\u2083 compare across ALD cycles?",
                "answer_type": "Paragraph",
                "answer": "SnO\u2082 shows sharp dips at regular intervals, suggesting a periodic change, while In\u2082O\u2083 growth rate remains relatively stable."
            },
            {
                "question_type": "Structure-Property",
                "question": "Which material shows periodic drops in growth rate over ALD cycles?",
                "answer_type": "Factoid",
                "answer": "SnO\u2082"
            },
            {
                "question_type": "Application/Performance",
                "question": "What might these trends in growth rate indicate about SnO\u2082 and In\u2082O\u2083 behaviour?",
                "answer_type": "List",
                "answer": "SnO\u2082 growth may be affected by precursor pulsing or surface saturation ,In\u2082O\u2083 growth is more consistent, Useful for tuning multilayer structures."
            },
            {
                "question_type": "Process-Oriented",
                "question": "Is there a noticeable difference in growth behavior between SnO\u2082 and In\u2082O\u2083?",
                "answer_type": "Yes/No",
                "answer": "Yes"
            }
        ]
    },
    "bbox": {
        "a": {
            "x": 0,
            "y": 0,
            "width": 575,
            "height": 583
        }
    }
}

File: data/alde-imageminer/train/atomic-layer-deposition/experimental-usecase/26/images/figure_5.json
{
    "sample_id": "atomic-layer-deposition/experimental-usecase/26/figure_5",
    "classification": {
        "a": "bar chart",
        "b": "bar chart"
    },
    "summarization": {
        "a": "The bar chart shows the increasing intensity of the m=66 signal (C\u2085H\u2086) over time during repeated SnO\u2082 ALD cycles.",
        "b": "The bar chart shows the fluctuating m=48 signal (ozone) intensity over time, with signal decay after each pulse."
    },
    "data_extraction": {
      "a": "| Time (s) | m=66 Signal (AU) | m=48 Signal (AU) |\n| --- | --- | --- |\n| 0 | 0 | 0 |\n| 100 | 2 | 2 |\n| 200 | 4 | 3 |\n| 300 | 6 | 5 |\n| 400 | 9 | 6 |\n| 500 | 12 | 7 |\n| 600 | 15 | 3 |\n| 700 | 13 | 2 |\n| 800 | 14 | 1 |\n| 900 | 15 | 0 |\n| 1000 | 14 | 0 |\n| 1100 | 0 | 0 |"
    },
    "vqa": {
        "b": [
            {
                "question_type": "Application/Performance",
                "question": "What might these mass spectrometry signals indicate about the ALD process?",
                "answer_type": "List",
                "answer": "Precursor injection timing , Byproduct removal, Reaction step resolution"
            }
        ],
        "a": [
            {
                "question_type": "Comparative/Trend",
                "question": "How do the signal trends of cyclopentadiene and ozone compare over time?",
                "answer_type": "Paragraph",
                "answer": "Cyclopentadiene signal increases with each cycle, while ozone shows decaying or pulsed signals that drop off more quickly."
            },
            {
                "question_type": "Structure-Property",
                "question": "Does the SnO\u2082 cycling affect the mass spectrometry signal intensities?",
                "answer_type": "Yes/No",
                "answer": "Yes"
            },
            {
                "question_type": "Process-Oriented",
                "question": "What mass signals are tracked in this figure?",
                "answer_type": "Factoid",
                "answer": "m=66 (cyclopentadiene), m=48 (ozone)"
            }
        ]
    },
    "bbox": {
        "a": {
            "x": 9,
            "y": 0,
            "width": 557,
            "height": 575
        },
        "b": {
            "x": 591,
            "y": 12,
            "width": 556,
            "height": 565
        }
    }
}

File: data/alde-imageminer/train/atomic-layer-deposition/experimental-usecase/26/images/figure_6.json
{
    "sample_id": "atomic-layer-deposition/experimental-usecase/26/figure_6",
    "classification": {
        "a": "scatter plot"
    },
    "summarization": {
        "a": "The line chart displays a direct linear relationship between the number of ALD cycles and ITO film thickness, demonstrating consistent film growth per cycle."
    },
    "data_extraction": {
      "a": "| ALD Cycles | ITO Thickness (\u00c5) |\n| --- | --- |\n| 0 | 0 |\n| 100 | 200 |\n| 200 | 400 |\n| 300 | 600 |\n| 400 | 800 |\n| 500 | 1000 |\n| 600 | 1200 |\n| 700 | 1400 |\n| 800 | 1600 |\n| 900 | 1800 |\n| 1000 | 2000 |"
    },
    "vqa": {
        "a": [
            {
                "question_type": "Comparative/Trend",
                "question": "What trend is observed between ALD cycles and ITO thickness?",
                "answer_type": "Paragraph",
                "answer": "The ITO thickness increases linearly with the number of ALD cycles, indicating a consistent growth rate."
            },
            {
                "question_type": "Structure-Property",
                "question": "Does the ITO thickness increase proportionally with ALD cycles?",
                "answer_type": "Yes/No",
                "answer": "Yes"
            },
            {
                "question_type": "Application/Performance",
                "question": "What parameters affect the ITO film thickness in this chart?",
                "answer_type": "List",
                "answer": "Number of ALD cycles, ITO Thickness."
            },
            {
                "question_type": "Process-Oriented",
                "question": "Can this data be used to estimate thickness for a given cycle count?",
                "answer_type": "Yes/No",
                "answer": "Yes"
            }
        ]
    },
    "bbox": {
        "a": {
            "x": 0,
            "y": 0,
            "width": 586,
            "height": 570
        }
    }
}

File: data/alde-imageminer/train/atomic-layer-deposition/experimental-usecase/26/images/figure_7.json
{
    "sample_id": "atomic-layer-deposition/experimental-usecase/26/figure_7",
    "classification": {
        "a": "line chart",
        "b": "multi-axis chart"
    },
    "summarization": {
        "a": "The line chart shows that resistivity initially drops sharply with increasing % SnO\u2082 cycles and then increases again beyond 20%.",
        "b": "The multi-axis chart indicates that carrier concentration increases significantly with SnO\u2082 cycles, while mobility remains relatively constant."
    },
    "data_extraction": {
      "a": "| % SnO\u2082 Cycles | Resistivity (Ohm\u00b7cm) | Carrier Concentration (cm-\u00b3) | Mobility (cm\u00b2/V\u00b7s) |\n| --- | --- | --- | --- |\n| 0 | 1e2 | 1e19 | 10 |\n| 5 | 1e-3 | 1e20 | 100 |\n| 10 | 1e-3 | 1e21 | 100 |\n| 15 | 1e-3 | \u2014 | \u2014 |\n| 20 | 1e-3 | \u2014 | \u2014 |\n| 25 | 1e3 | 1e22 | 100 |"
    },
    "vqa": {
        "b": [
            {
                "question_type": "Structure-Property",
                "question": "At what % SnO\u2082 cycles does the carrier concentration reach 10\u00b2\u00b2 cm\u207b\u00b3?",
                "answer_type": "Factoid",
                "answer": "25%"
            },
            {
                "question_type": "Process-Oriented",
                "question": "Does mobility remain constant across all SnO\u2082 concentrations measured?",
                "answer_type": "Yes/No",
                "answer": "Yes"
            }
        ],
        "a": [
            {
                "question_type": "Comparative/Trend",
                "question": "How does resistivity change with increasing % SnO\u2082 cycles?",
                "answer_type": "Paragraph",
                "answer": "Resistivity drops sharply at low SnO\u2082 percentages, plateaus, and then increases again beyond 20%."
            },
            {
                "question_type": "Application/Performance",
                "question": "What two key electronic properties are affected by increasing SnO\u2082 cycles?",
                "answer_type": "List",
                "answer": "Resisitivity, Carrier concentration, Mobility"
            }
        ]
    },
    "bbox": {
        "a": {
            "x": 2,
            "y": 1,
            "width": 585,
            "height": 568
        },
        "b": {
            "x": 650,
            "y": 10,
            "width": 615,
            "height": 559
        }
    }
}

File: data/alde-imageminer/train/atomic-layer-deposition/experimental-usecase/26/images/figure_8.json
{
    "sample_id": "atomic-layer-deposition/experimental-usecase/26/figure_8",
    "classification": {
        "a": "scatter plot",
        "b": "scatter plot"
    },
    "summarization": {
        "a": "The scatter plot shows a sharp initial decrease in resistivity with increasing ALD cycles and ITO film thickness, plateauing at around 0.002 \u03a9\u00b7cm beyond 500 \u00c5.",
        "b": "The scatter plot shows a gradual decrease in resistivity with increasing deposition temperature, reaching a minimum at 350\u202f\u00b0C"
    },
    "data_extraction": {
      "a": "| ALD Cycles | ITO Thickness (\u00c5) | Resistivity (Ohm\u00b7cm) |\n| --- | --- | --- |\n| 0 | 0 | 0.015 |\n| 100 | 100 | 0.002 |\n| 200 | 200 | 0.002 |\n| 300 | 300 | 0.002 |\n| 400 | 400 | 0.002 |\n| 500 | 500 | 0.002 |\n| 600 | 600 | 0.002 |\n| 700 | 700 | 0.002 |\n| 800 | 800 | 0.002 |\n| 900 | 900 | 0.002 |\n| 1000 | 1000 | 0.002 |",
      "b": "| Deposition Temperature (\u00b0C) | Resistivity (Ohm\u00b7cm) |\n| --- | --- |\n| 150 | 0.01 |\n| 200 | 0.005 |\n| 250 | 0.003 |\n| 300 | 0.002 |\n| 350 | 0.001 |"
    },
    "vqa": {
        "b": [
            {
                "question_type": "Structure-Property",
                "question": "Does higher depostio temperature lead to lower resisitivity?",
                "answer_type": "Factoid",
                "answer": "Yes"
            },
            {
                "question_type": "Process-Oriented",
                "question": "At what depostion temperature is the lowest resistivity observed?",
                "answer_type": "Factoid",
                "answer": "350\u202f\u00b0C"
            }
        ],
        "a": [
            {
                "question_type": "Comparative/Trend",
                "question": "How does resitivity change as the number of ALD cycles increases?",
                "answer_type": "Paragraph",
                "answer": "Resistivity decreases rapidly during early cycles and plateaus at ~0.002 \u03a9\u00b7cm after 500 \u00c5 film thickness."
            },
            {
                "question_type": "Application/Performance",
                "question": "What parameters influence resistivity in these experiments?",
                "answer_type": "List",
                "answer": "ALD cycle number, ITO thickness, Depostion temperature"
            }
        ]
    },
    "bbox": {
        "a": {
            "x": 7,
            "y": 0,
            "width": 595,
            "height": 623
        },
        "b": {
            "x": 657,
            "y": 62,
            "width": 579,
            "height": 551
        }
    }
}

File: data/alde-imageminer/train/atomic-layer-deposition/experimental-usecase/26/images/figure_9.json
{
    "sample_id": "atomic-layer-deposition/experimental-usecase/26/figure_9",
    "classification": {
        "a": "scatter plot"
    },
    "summarization": {
        "a": "The chart shows that optical transmission increases with a higher percentage of Sn cycles, rising steeply at first before plateauing around 92%"
    },
    "data_extraction": {
      "a": "| % of Sn Cycles | Optical Transmission (%) |\n| --- | --- |\n| 0 | 80 |\n| 1 | 82 |\n| 3 | 87 |\n| 5 | 88 |\n| 10 | 92 |\n| 15 | 92 |"
    },
    "vqa": {
        "a": [
            {
                "question_type": "Comparative/Trend",
                "question": "How does optical transmission change as the percentage of Sn cycles increases?",
                "answer_type": "Paragraph",
                "answer": "As the percentage of Sn cycles increases, the optical transmission initially rises sharply. This rapid improvement occurs up to approximately 5\u201310% Sn cycles, indicating a significant enhancement in transparency with minimal Sn incorporation. Beyond this point, the curve begins to plateau, and further increases in Sn content do not yield substantial gains. The optical transmission stabilizes near 92%, suggesting a saturation point where additional Sn cycles have a negligible impact on optical performance. This trend implies that optimal transparency can be achieved with a relatively low Sn cycle percentage."
            },
            {
                "question_type": "Structure-Property",
                "question": "Does increasing Sn cycle percentage improve the otical transmission?",
                "answer_type": "Yes/No",
                "answer": "Yes"
            },
            {
                "question_type": "Application/Performance",
                "question": "What performance metric is shown for different Sn concentrations?",
                "answer_type": "Factoid",
                "answer": "Optical transmission (%)"
            },
            {
                "question_type": "Process-Oriented",
                "question": "Is optical transmission affected by the Sn cycle percentage?",
                "answer_type": "Yes/No",
                "answer": "Yes"
            }
        ]
    },
    "bbox": {
        "a": {
            "x": 0,
            "y": 0,
            "width": 583,
            "height": 584
        }
    }
}

File: data/alde-imageminer/train/atomic-layer-deposition/experimental-usecase/27/images/fig_1.json
{
    "sample_id": "atomic-layer-deposition/experimental-usecase/27/fig_1",
    "classification": {
        "a": "multi-axis chart",
        "b": "line chart"
    },
    "summarization": {
        "a": "The chart shows the relationship between deposition temperature and thickness and resistivity of a material.",
        "b": "The line chart displays the thickness of a material as a function of the number of cycles."
    },
    "data_extraction": {
      "a": "| Deposition Temperature (\u00b0C) | Thickness (nm) | Resistivity (\u03a9\u00b7cm) |\n| --- | --- | --- |\n| 175 | 15 | 500 |\n| 200 | 19 | 450 |\n| 250 | 19 | 350 |\n| 300 | 19 | 400 |\n| 350 | 25 | 500 |",
      "b": "| Number of Cycles | Thickness (nm) |\n| --- | --- |\n| 20 | 8 |\n| 40 | 15 |\n| 60 | 22 |\n| 80 | 30 |"
    },
    "vqa": {
        "b": [
            {
                "question_type": "Comparative/Trend",
                "question": "What is the GPC of the given process?",
                "answer_type": "Factoid",
                "answer": "The GPC is 20/50 = 0.4 nm/cycle."
            }
        ],
        "a": [
            {
                "question_type": "Process-Oriented",
                "question": "What is a temperature window and is this present for the growth of TiN?",
                "answer_type": "Paragraph",
                "answer": "A temperature window is a range of temperatures where the GPC is independent of temperature. The graph shows this between 200 and 300 degrees celcius."
            },
            {
                "question_type": "Process-Oriented",
                "question": "Does the temperature window also apply for the resistivity, as it does for the thickness?",
                "answer_type": "Paragraph",
                "answer": "Within the range of 200 to 300 degrees celcius there is a change in resistivity, indicating that the temperature window does not apply for the resistivity."
            },
            {
                "question_type": "Process-Oriented",
                "question": "What could be a reason for the increasing GPC for increasing temperature?",
                "answer_type": "Paragraph",
                "answer": "A possible explaination for more growth at higher temperatures is parasitic CVD due to decomposition of precursor molecules."
            }
        ]
    },
    "bbox": {
        "b": {
            "x": 182,
            "y": 21,
            "width": 257,
            "height": 184
        },
        "a": {
            "x": 3,
            "y": 5,
            "width": 659,
            "height": 463
        }
    }
}

File: data/alde-imageminer/train/atomic-layer-deposition/experimental-usecase/27/images/fig_2.json
{
    "sample_id": "atomic-layer-deposition/experimental-usecase/27/fig_2",
    "classification": {
        "a": "multiple scatter plot",
        "b": "multiple line chart"
    },
    "summarization": {
        "a": "The atomic concentration of various elements throughout a film, with carbon and oxygen decreasing deeper in the film.",
        "b": "Atomic concentrations of carbon and oxygen as function of deposition temperature."
    },
    "data_extraction": {
      "a": "| Sputter Time (min) | C | O | O of SiO\u2082 | Ti | N | Si |\n| --- | --- | --- | --- | --- | --- | --- |\n| 0 | 4 | 6 | 0 | 39 | 53 | 0 |\n| 5 | 4 | 5 | 0 | 37 | 53 | 0 |\n| 10 | 4 | 5 | 0 | 36 | 50 | 5 |\n| 15 | 4 | 3 | 0 | 35 | 45 | 10 |\n| 20 | 4 | 0 | 10 | 30 | 40 | 20 |\n| 25 | 3 | 0 | 25 | 25 | 30 | 25 |\n| 30 | 3 | 0 | 35 | 20 | 20 | 30 |\n| 35 | 0 | 0 | 45 | 15 | 15 | 30 |\n| 40 | 0 | 0 | 50 | 10 | 10 | 30 |\n| 45 | 0 | 0 | 55 | 5 | 5 | 30 |\n| 50 | 0 | 0 | 60 | 0 | 0 | 35 |",
      "b": "| Deposition Temperature (\u00b0C) | Carbon | Oxygen |\n| --- | --- | --- |\n| 150 | 11 | 10 |\n| 200 | 7 | 6 |\n| 250 | 3 | 3 |\n| 300 | 4 | 3 |\n| 350 | 5 | 3 |"
    },
    "vqa": {
        "b": [
            {
                "question_type": "Comparative/Trend",
                "question": "What deposition temperature yields the lowest impurities?",
                "answer_type": "Factoid",
                "answer": "The lowest impurities are achieved at 250 degrees C."
            },
            {
                "question_type": "Process-Oriented",
                "question": "What is a possible source of impurities?",
                "answer_type": "Paragraph",
                "answer": "A common source of carbon impurities is the precursor ligands. Oxygen impurities can arise due to background water in the reactor which is incorporated by the plasma"
            }
        ],
        "a": [
            {
                "question_type": "Process-Oriented",
                "question": "Why is there O of SiO2 visible from 10 min of sputter time onwards?",
                "answer_type": "Paragraph",
                "answer": "This is due to the penetration depth of the measurement method which is likely to be around 5-10 nm."
            },
            {
                "question_type": "Process-Oriented",
                "question": "On what material was the TiN deposited?",
                "answer_type": "Paragraph",
                "answer": "The TiN was deposited on silicon oxide, this is shown by the Si and O from SiO2 signal."
            }
        ]
    },
    "bbox": {
        "a": {
            "x": 6,
            "y": 0,
            "width": 538,
            "height": 422
        },
        "b": {
            "x": 0,
            "y": 498,
            "width": 552,
            "height": 436
        }
    }
}

File: data/alde-imageminer/train/atomic-layer-deposition/experimental-usecase/27/images/fig_3.json
{
    "sample_id": "atomic-layer-deposition/experimental-usecase/27/fig_3",
    "classification": {
        "a": "spectra chart"
    },
    "summarization": {
        "a": "The chart displays the intensity of peaks at specific binding energies, indicating the presence of Ti-C and C-H bonds."
    },
    "data_extraction": {
      "a": "| Binding Energy (eV) | Intensity (CPS) |\n| --- | --- |\n| 276 | 0 |\n| 278 | 0 |\n| 280 | 0 |\n| 282 | 1800 |\n| 284 | 500 |\n| 286 | 200 |\n| 288 | 0 |\n| 290 | 0 |\n| 292 | 0 |\n| 294 | 0 |"
    },
    "vqa": {
        "a": [
            {
                "question_type": "Process-Oriented",
                "question": "What is the C-H peak usually attributed to when looking at a carbon XPS spectrum?",
                "answer_type": "Paragraph",
                "answer": "Usually a carbon peak resulting from a surface scan is attributed to advantitious carbon coming from ambient."
            },
            {
                "question_type": "Process-Oriented",
                "question": "What step is causing the formation of Ti-C bonds?",
                "answer_type": "Paragraph",
                "answer": "It must be the plasma step that incorporates the ligands in the film as the precursor molecule only has Ti-N bonds."
            },
            {
                "question_type": "Process-Oriented",
                "question": "What is the peak position of Ti-C?",
                "answer_type": "Factoid",
                "answer": "The peak is positioned at roughly 283 eV."
            },
            {
                "question_type": "Comparative/Trend",
                "question": "Are there any peaks visible between 288 and 294 eV?",
                "answer_type": "Paragraph",
                "answer": "No there are not, just noise."
            }
        ]
    },
    "bbox": {
        "a": {
            "x": 2,
            "y": 1,
            "width": 551,
            "height": 418
        }
    }
}

File: data/alde-imageminer/train/atomic-layer-deposition/experimental-usecase/28/images/figure_11.json
{
    "sample_id": "atomic-layer-deposition/experimental-usecase/28/figure_11",
    "classification": {
        "a": "multi-axis chart",
        "b": "multi-axis chart",
        "c": "multi-axis chart",
        "d": "multi-axis chart"
    },
    "summarization": {
        "a": "The figure shows a multi-axis chart with voltage and current plotted against time. The voltage and current traces are shown for two different channels, V_Ch1 and V_DUT, and I_DUT respectively where there is a peak after 2 micro seconds.",
        "b": "The figure shows a multi-axis chart with voltage and current plotted against time. The voltage and current traces are shown for two different channels, V_Ch1 and V_DUT, and I_DUT respectively where there is a peak after 2 micro seconds.",
        "c": "The figure shows a multi-axis chart with voltage and current plotted against time. The voltage and current traces are shown for two different channels, V_Ch1 and V_DUT, and I_DUT respectively in the build up phase for the switch.",
        "d": "The figure shows a multi-axis chart with voltage and current plotted against time. The voltage and current traces are shown for two different channels, V_Ch1 and V_DUT, and I_DUT respectively for the settling after the switch."
    },
    "data_extraction": {
      "a": "| Time (\u00b5s) | Voltage (V) | Current (mA) |\n| --- | --- | --- |\n| 0 | 0 | 0 |\n| 0.5 | 0.5 | 0 |\n| 1 | 1 | 0 |\n| 1.5 | 2 | 3 |\n| 2 | 3 | 5 |\n| 2.5 | 2 | 3 |\n| 3 | 1 | 0 |\n| 3.5 | 0.5 | 0 |\n| 4 | 0 | 0 |",
      "b": "| Time (\u00b5s) | Voltage (V) | Current (mA) |\n| --- | --- | --- |\n| 0 | 0 | 0 |\n| 0.5 | 1 | 0 |\n| 1 | 1.8 | 0 |\n| 1.5 | 2 | 12 |\n| 2 | 2 | 20 |\n| 2.5 | 1.5 | 10 |\n| 3 | 1.2 | 5 |\n| 3.5 | 1 | 0 |\n| 4 | 0 | 0 |",
      "c": "| Time (\u00b5s) | Voltage (V) | Current (mA) |\n| --- | --- | --- |\n| 0.9 | 1.9 | 0 |\n| 1 | 2 | 0 |\n| 1.1 | 1.5 | 8 |\n| 1.2 | 1.9 | 8 |",
      "d": "| Time (\u00b5s) | Voltage (V) | Current (mA) |\n| --- | --- | --- |\n| 3.0 | 1.2 | 5 |\n| 3.1 | 1.2 | 3 |\n| 3.2 | 1.2 | 0 |\n| 3.3 | 1.0 | 0 |\n| 3.4 | 0.8 | 0 |"
    },
    "vqa": {
        "a": [
            {
                "question_type": "Comparative/Trend",
                "question": "At what time is the maximum voltage measured?",
                "answer_type": "Factoid",
                "answer": "2 microseconds"
            }
        ],
        "c": [
            {
                "question_type": "Comparative/Trend",
                "question": "What is the threshold voltage?",
                "answer_type": "Factoid",
                "answer": "2.1 V."
            }
        ],
        "d": [
            {
                "question_type": "Process-Oriented",
                "question": "Is there a voltage pulse applied in this part of the graph?",
                "answer_type": "Yes/No",
                "answer": "No"
            }
        ],
        "b": [
            {
                "question_type": "Application/Performance",
                "question": "What does the threshold voltage entail?",
                "answer_type": "Paragraph",
                "answer": "The moment at which the GeSe transitions from a resistive phase to a low resistance mode."
            }
        ]
    },
    "bbox": {
        "a": {
            "x": 15,
            "y": 38,
            "width": 312,
            "height": 270
        },
        "b": {
            "x": 363,
            "y": 38,
            "width": 312,
            "height": 270
        },
        "c": {
            "x": 15,
            "y": 354,
            "width": 312,
            "height": 268
        },
        "d": {
            "x": 363,
            "y": 354,
            "width": 312,
            "height": 268
        }
    }
}

File: data/alde-imageminer/train/atomic-layer-deposition/experimental-usecase/28/images/figure_12.json
{
    "sample_id": "atomic-layer-deposition/experimental-usecase/28/figure_12",
    "classification": {
        "a": "scatter plot",
        "b": "scatter plot"
    },
    "summarization": {
        "a": "The figure shows a scatter plot of current versus voltage, indicating a non-linear relationship where current increases exponentially with voltage.",
        "b": "The figure displays a scatter plot comparing experimental and simulated currents against voltage, highlighting a exponential increase in current with voltage."
    },
    "data_extraction": {
      "a": "| Voltage (V) | Current (A) |\n| --- | --- |\n| 0.5 | 10^-4 |\n| 0.7 | 10^-3 |\n| 0.9 | 10^-2 |\n| 1.1 | 2e-2 |\n| 1.3 | 2.5e-2 |\n| 1.5 | 2.5e-2 |\n| 1.7 | 10^-4 |\n| 1.9 | 10^-4 |",
      "b": "| Voltage (V) | Current (A) |\n| --- | --- |\n| 0 | 10^-8 |\n| 0.5 | 4e-7 |\n| 1 | 10^-6 |\n| 1.5 | 4e-6 |\n| 2 | 10^-5 |\n| 2.5 | 10^-3 |"
    },
    "vqa": {
        "a": [
            {
                "question_type": "Comparative/Trend",
                "question": "What is the threshold voltage?",
                "answer_type": "Factoid",
                "answer": "slightly below 1 V"
            },
            {
                "question_type": "Process-Oriented",
                "question": "Is there a lot of deviation in the datapoints?",
                "answer_type": "Paragraph",
                "answer": "There seem to be a lot of datapoints where just noise is measured resulting in a huge spread in datapoints."
            }
        ],
        "b": [
            {
                "question_type": "Comparative/Trend",
                "question": "Do the experimental data and simulated data overlap?",
                "answer_type": "Paragraph",
                "answer": "Yes mostly for low voltages the different types of data overlap, however the switching current is less accurately simulated."
            },
            {
                "question_type": "Comparative/Trend",
                "question": "What is the maximal current through the device stack?",
                "answer_type": "Factoid",
                "answer": "10^-3 ampere"
            }
        ]
    },
    "bbox": {
        "a": {
            "x": 7,
            "y": 38,
            "width": 344,
            "height": 304
        },
        "b": {
            "x": 350,
            "y": 41,
            "width": 321,
            "height": 302
        }
    }
}

File: data/alde-imageminer/train/atomic-layer-deposition/experimental-usecase/28/images/figure_4.json
{
    "sample_id": "atomic-layer-deposition/experimental-usecase/28/figure_4",
    "classification": {
        "a": "multi-axis chart",
        "b": "multi-axis chart"
    },
    "summarization": {
        "a": "The chart shows the layer density and composition of GeSe<sub>(1-x)</sub> as a function of cycle number for SiO<sub>2</sub>, TiN, and SiO<sub>2</sub>, DFM.",
        "b": "The chart illustrates the growth rate and composition of GeSe<sub>(1-x)</sub> as a function of substrate temperature for SiO<sub>2</sub> and TiN."
    },
    "data_extraction": {
      "a": "| Cycle Number | Layer Density (\u00b5g/cm\u00b2) | x in GeSe<sub>(1-x)</sub> |\n| --- | --- | --- |\n| 0 | 0 | 0 |\n| 100 | 5 | 0.5 |\n| 200 | 9 | 0.5 |\n| 400 | 17 | 0.5 |",
      "b": "| Substrate Temperature (\u00b0C) | Growth rate (ngcm<sup>-2</sup>cy<sup>-1</sup>) | x in GeSe<sub>(1-x)</sub> |\n| --- | --- | --- |\n| 70 | 57 | 0.5 |\n| 90 | 26 | 0.5 |\n| 110 | 19 | 0.5 |\n| 130 | 10 | 0.6 |"
    },
    "vqa": {
        "a": [
            {
                "question_type": "Comparative/Trend",
                "question": "What is an expected trend for perfect ALD with respect to layer density and cycle number?",
                "answer_type": "Paragraph",
                "answer": "For perfect ALD, every cycle, the amount of deposited material is the same, meaning there should be a linear relation between the cycle number and the layer density."
            },
            {
                "question_type": "Process-Oriented",
                "question": "Can different dosing schemes be used to differ the material composition?",
                "answer_type": "Paragraph",
                "answer": "For all substrates and dosing methods the composition is the same, i.e. Ge:Se is 1:1. This means that differently dosing the precursors will not result in different composition."
            }
        ],
        "b": [
            {
                "question_type": "Process-Oriented",
                "question": "What could be the reason for decreasing growth rate for increasing temperature?",
                "answer_type": "Paragraph",
                "answer": "This can be caused by desorption of adsorbed species leading to less film growth."
            },
            {
                "question_type": "Process-Oriented",
                "question": "Which precursor dose is more susceptible to desorption upon increasing temperature?",
                "answer_type": "Paragraph",
                "answer": "With increasing temperature the Ge contribution increases in the film, meaning there is less Se. This means that the Se precursor desorbs more easily."
            }
        ]
    },
    "bbox": {
        "a": {
            "x": 2,
            "y": 46,
            "width": 508,
            "height": 408
        },
        "b": {
            "x": 522,
            "y": 44,
            "width": 521,
            "height": 411
        }
    }
}

File: data/alde-imageminer/train/atomic-layer-deposition/experimental-usecase/28/images/figure_6.json
{
    "sample_id": "atomic-layer-deposition/experimental-usecase/28/figure_6",
    "classification": {
        "a": "stacked spectra chart",
        "b": "stacked spectra chart",
        "c": "multi spectra chart",
        "d": "multi spectra chart"
    },
    "summarization": {
        "a": "The figure shows the intensity of a XRR signal as a function of Omega (\u00b0) for two sets of data: Experimented and Simulated, with a density of 3.268 g/cm^3.",
        "b": "The figure shows the intensity of a XRR signal as a function of Omega (\u00b0) for two sets of data: Experimented and Simulated, with a density of 4.173 g/cm^3.",
        "c": "The figure shows the atomic percent of various elements (C, O, Cl, Si, Ge, Se) as a function of sputtering time, for a sample grown with ordinary ALD.",
        "d": "The figure shows the atomic percent of various elements (C, O, Cl, Si, Ge, Se) as a function of sputtering time, for a sample grown with the DFM-ALD method."
    },
    "data_extraction": {
      "a": "| Omega (\u00b0) | Intensity (A.U.) |\n| --- | --- |\n| 0.0 | 0.6 |\n| 0.5 | 0.5 |\n| 1.0 | 0.4 |\n| 1.5 | 0.4 |\n| 2.0 | 0.4 |",
      "b": "| Omega (\u00b0) | Intensity (A.U.) |\n| --- | --- |\n| 0.0 | 0.6 |\n| 0.5 | 0.5 |\n| 1.0 | 0.4 |\n| 1.5 | 0.4 |\n| 2.0 | 0.4 |",
      "c": "| Sputtering Time (min) | Atomic Percent (%) C | Atomic Percent (%) O | Atomic Percent (%) Cl | Atomic Percent (%) Si | Atomic Percent (%) Ge | Atomic Percent (%) Se |\n| --- | --- | --- | --- | --- | --- | --- |\n| 0 | 20 | 35 | 0 | 0 | 25 | 20 |\n| 1 | 10 | 30 | 0 | 0 | 26 | 26 |\n| 2 | 0 | 50 | 0 | 50 | 0 | 0 |\n| 3 | 0 | 50 | 0 | 50 | 0 | 0 |\n| 4 | 0 | 50 | 0 | 50 | 0 | 0 |\n| 5 | 0 | 50 | 0 | 50 | 0 | 0 |",
      "d": "| Sputtering Time (min) | Atomic Percent (%) C | Atomic Percent (%) O | Atomic Percent (%) Cl | Atomic Percent (%) Si | Atomic Percent (%) Ge | Atomic Percent (%) Se |\n| --- | --- | --- | --- | --- | --- | --- |\n| 0 | 20 | 15 | 0 | 0 | 30 | 37 |\n| 1 | 7 | 7 | 0 | 0 | 43 | 43 |\n| 2 | 10 | 30 | 0 | 20 | 25 | 15 |\n| 3 | 0 | 50 | 0 | 50 | 0 | 0 |\n| 4 | 0 | 50 | 0 | 50 | 0 | 0 |\n| 5 | 0 | 50 | 0 | 50 | 0 | 0 |"
    },
    "vqa": {
        "a": [
            {
                "question_type": "Application/Performance",
                "question": "What type of information can be retrieved from XRR data?",
                "answer_type": "Paragraph",
                "answer": "With the fitting of XRR data, the density, thickness, and roughness can be calculated."
            }
        ],
        "c": [
            {
                "question_type": "Structure-Property",
                "question": "What main contaminant is present in the film?",
                "answer_type": "Factoid",
                "answer": "oxygen"
            },
            {
                "question_type": "Process-Oriented",
                "question": "Where is the oxygen contaminant likely coming from?",
                "answer_type": "Paragraph",
                "answer": "The oxygen can be diffusing from the SiO2 substrate or be incorporated due to exposure to ambient conditions."
            }
        ],
        "d": [
            {
                "question_type": "Process-Oriented",
                "question": "Is the Ge:Se ratio equal throughout the film?",
                "answer_type": "Paragraph",
                "answer": "It seems as if the Ge:Se ratio is not equal everywhere in the film. Initially there is more Se, but deeper in the film there is more Ge."
            }
        ]
    },
    "bbox": {
        "a": {
            "x": 30,
            "y": 50,
            "width": 304,
            "height": 323
        },
        "b": {
            "x": 371,
            "y": 53,
            "width": 295,
            "height": 312
        },
        "c": {
            "x": 2,
            "y": 387,
            "width": 339,
            "height": 317
        },
        "d": {
            "x": 342,
            "y": 387,
            "width": 323,
            "height": 317
        }
    }
}

File: data/alde-imageminer/train/atomic-layer-deposition/experimental-usecase/28/images/figure_7.json
{
    "sample_id": "atomic-layer-deposition/experimental-usecase/28/figure_7",
    "classification": {
        "a": "multi spectra chart",
        "b": "multi spectra chart",
        "c": "multi spectra chart",
        "d": "multi spectra chart"
    },
    "summarization": {
        "a": "The figure shows a XPS spectrum, with the focus on the Germanium peaks related to Ge-O and Ge-Se. It includes experimental, simulated, and background data.",
        "b": "The figure shows a XPS spectrum, with the focus on the Germanium peaks related to Ge-O and Ge-Se. It includes experimental, simulated, and background data.",
        "c": "The figure shows a XPS spectrum, with the focus on the Selenium peaks related to Ge-Se. It includes experimental, simulated, and background data.",
        "d": "The figure shows a XPS spectrum, with the focus on the Selenium peaks related to Ge-Se. It includes experimental, simulated, and background data."
    },
    "data_extraction": {
      "a": "| Binding Energy (eV) | Intensity (A.U.) |\n| --- | --- |\n| 27 | 0 |\n| 28 | 0 |\n| 29 | 0 |\n| 30 | Ge-Se shoulder peak |\n| 31 | 0 |\n| 32 | 0 |\n| 33 | Ge-O main peak |\n| 34 | 0 |\n| 35 | 0 |\n| 36 | 0 |",
      "b": "| Binding Energy (eV) | Intensity (A.U.) |\n| --- | --- |\n| 27 | 0 |\n| 28 | 0 |\n| 29 | 0 |\n| 30 | Ge-Se peak |\n| 31 | 0 |\n| 32 | 0 |\n| 33 | Ge-O peak |\n| 34 | 0 |\n| 35 | 0 |\n| 36 | 0 |",
      "c": "| Binding Energy (eV) | Intensity (A.U.) |\n| --- | --- |\n| 50 | 0 |\n| 51 | 0 |\n| 52 | 0 |\n| 53 | 0 |\n| 54 | 0 |\n| 55 | Ge-Se peak |\n| 56 | 0 |\n| 57 | 0 |\n| 58 | 0 |\n| 59 | 0 |\n| 60 | 0 |",
      "d": "| Binding Energy (eV) | Intensity (A.U.) |\n| --- | --- |\n| 50 | 0 |\n| 51 | 0 |\n| 52 | 0 |\n| 53 | 0 |\n| 54 | 0 |\n| 55 | Ge-Se peak |\n| 56 | 0 |\n| 57 | 0 |\n| 58 | 0 |\n| 59 | 0 |\n| 60 | 0 |"
    },
    "vqa": {
        "a": [
            {
                "question_type": "Process-Oriented",
                "question": "Can from this graph be concluded that there is more Ge-O than Ge-Se?",
                "answer_type": "Paragraph",
                "answer": "This can not so easily be concluded as a higher peak does not necessarily mean more of a material, as the peaks can both scale differently with densities of species."
            }
        ],
        "c": [
            {
                "question_type": "Comparative/Trend",
                "question": "What is the peak location of the selenium peak for the Ge-Se bond?",
                "answer_type": "Factoid",
                "answer": "The peak location is 55 eV."
            }
        ],
        "d": [
            {
                "question_type": "Process-Oriented",
                "question": "How are the electrons generated used for characterization in XPS?",
                "answer_type": "Paragraph",
                "answer": "The electrons are generated by x-rays impinging on the surface of  a material."
            }
        ],
        "b": [
            {
                "question_type": "Comparative/Trend",
                "question": "What is the simulated envelope composed of?",
                "answer_type": "Paragraph",
                "answer": "The envelope is composed of a model for the Ge-O and the Ge-Se peaks. This together with a background line will be fitted on the experimental data."
            }
        ]
    },
    "bbox": {
        "a": {
            "x": 15,
            "y": 37,
            "width": 300,
            "height": 320
        },
        "b": {
            "x": 367,
            "y": 34,
            "width": 300,
            "height": 323
        },
        "c": {
            "x": 15,
            "y": 408,
            "width": 300,
            "height": 325
        },
        "d": {
            "x": 368,
            "y": 408,
            "width": 299,
            "height": 325
        }
    }
}
