Repository: sciknoworg/sci-imageminer

## Project Overview  

**Sci-ImageMiner** is an annotation project on figures from **atomic layer deposition (ALD)** and **atomic layer etching (ALE)**, situated within the broader field of materials science and engineering. Within each of these categories, the data is further organized into the sub-categories **experimental-usecase** and **simulation-usecase**.

It aims to host gold-standard annotations for chart classification, data extraction, summarization, and question answering—providing both pilot and full-phase data to support multimodal AI research in scientific image understanding.

File: data/alde-imageminer/train/atomic-layer-deposition/experimental-usecase/28/images/figure_9.json
{
    "sample_id": "atomic-layer-deposition/experimental-usecase/28/figure_9",
    "classification": {
        "a": "scatter plot",
        "b": "scatter plot",
        "c": "stacked spectra chart",
        "d": "stacked spectra chart"
    },
    "summarization": {
        "a": "The sheet resistance of ALD grown GeSe is plotted against temperature. There is a sharp decrease in resistance at around 337\u00b0C.",
        "b": "The sheet resistance of DFM-ALD grown GeSe is plotted against temperature. There is a sharp decrease in resistance at around 348\u00b0C.",
        "c": "X-ray diffraction patterns are shown for different temperatures, indicating changes in crystallinity for 340 and 350 degrees for ALD grown GeSe.",
        "d": "X-ray diffraction patterns are shown for different temperatures, indicating changes in crystallinity for 350 degrees for ALD grown GeSe."
    },
    "data_extraction": {
      "a": "| Temperature (\u00b0C) | Sheet resistance (\u03a9/\u25a1) |\n| --- | --- |\n| 0 | 3e+7 |\n| 50 | 3e+7 |\n| 100 | 3e+7 |\n| 150 | 3e+7 |\n| 200 | 3e+7 |\n| 250 | 3e+7 |\n| 300 | 3e+7 |\n| 350 | 10^4 |",
      "b": "| Temperature (\u00b0C) | Sheet resistance (\u03a9/\u25a1) |\n| --- | --- |\n| 0 | 3e+7 |\n| 50 | 3e+7 |\n| 100 | 3e+7 |\n| 150 | 3e+7 |\n| 200 | 3e+7 |\n| 250 | 3e+7 |\n| 300 | 3e+7 |\n| 350 | 10^4 |",
      "c": "| 2\u03b8 (\u00b0) | Intensity (A.U.) |\n| --- | --- |\n| 20 | - |\n| 25 | - |\n| 30 | - |\n| 32 | Peak for 340 and 350 degrees |\n| 40 | - |\n| 45 | - |\n| 50 | - |",
      "d": "| 2\u03b8 (\u00b0) | Intensity (A.U.) |\n| --- | --- |\n| 20 | - |\n| 25 | - |\n| 30 | - |\n| 32 | Peak for 350 degrees |\n| 40 | - |\n| 45 | - |\n| 50 | - |"
    },
    "vqa": {
        "a": [
            {
                "question_type": "Structure-Property",
                "question": "Is the material more conductive in amorphous state or crystalline state?",
                "answer_type": "Paragraph",
                "answer": "The material is more conductive in crystalline state, at higher temperatures the material is more crystalline. Also for these high temperatures lower sheet resistances are measured."
            }
        ],
        "c": [
            {
                "question_type": "Structure-Property",
                "question": "How many peaks related to crystallinty are observed?",
                "answer_type": "Factoid",
                "answer": "There are two peaks"
            }
        ],
        "d": [
            {
                "question_type": "Process-Oriented",
                "question": "How can an anneal be performed?",
                "answer_type": "Paragraph",
                "answer": "By putting a sample in a RTA or rapid thermal anneal tool."
            }
        ],
        "b": [
            {
                "question_type": "Comparative/Trend",
                "question": "What is the annealing temperature that induces the phase transition?",
                "answer_type": "Factoid",
                "answer": "348 degrees Celcius"
            }
        ]
    },
    "bbox": {
        "a": {
            "x": 29,
            "y": 53,
            "width": 312,
            "height": 307
        },
        "b": {
            "x": 362,
            "y": 53,
            "width": 310,
            "height": 307
        },
        "c": {
            "x": 53,
            "y": 393,
            "width": 289,
            "height": 300
        },
        "d": {
            "x": 383,
            "y": 403,
            "width": 288,
            "height": 290
        }
    }
}

File: data/alde-imageminer/train/atomic-layer-deposition/experimental-usecase/29/images/figure_3.json
{
    "sample_id": "atomic-layer-deposition/experimental-usecase/29/figure_3",
    "classification": {
        "a": "spectra chart",
        "b": "spectra chart",
        "c": "spectra chart"
    },
    "summarization": {
        "a": "The figure displays difference FTIR spectra for N-Hy Stretch vibrations.",
        "b": "The figure displays difference FTIR spectra for N-Hy Bend vibrations.",
        "c": "The figure displays difference FTIR spectra for W-Fx Stretch vibrations."
    },
    "data_extraction": {
      "a": "| Sample | Frequency (cm-\u00b9) |\n| --- | --- |\n| 10 mTorr, 1 min |  |\n| 100 mTorr, 1 min | Troughs at 3290, 3350, 3435 |\n| 1 Torr, 1 min | Troughs at 3290, 3350, 3435, 3515 |\n| 10 Torr, 30 min | Troughs at 3290, 3350, 3435, 3515 |",
      "b": "| Sample | Frequency (cm-\u00b9) |\n| --- | --- |\n| 10 mTorr, 1 min |  |\n| 100 mTorr, 1 min | Troughs at 1485, 1610 |\n| 1 Torr, 1 min | Troughs at 1485, 1550, 1610 |\n| 10 Torr, 30 min | Troughs at 1485, 1550, 1610 |",
      "c": "| Sample | Frequency (cm-\u00b9) |\n| --- | --- |\n| 10 mTorr, 1 min |  |\n| 100 mTorr, 1 min | Peak at 680 |\n| 1 Torr, 1 min | Peak at 680 |\n| 10 Torr, 30 min | Peak at 680 |"
    },
    "vqa": {
        "a": [
            {
                "question_type": "Process-Oriented",
                "question": "What was the process temperature?",
                "answer_type": "Factoid",
                "answer": "600 K."
            },
            {
                "question_type": "Process-Oriented",
                "question": "After which part of the ALD process were the spectra recorded?",
                "answer_type": "Factoid",
                "answer": "After the WF6 exposure/WF6 half-reactions."
            },
            {
                "question_type": "Comparative/Trend",
                "question": "How do the N-Hy Stretch vibrations change when comparing the different samples?",
                "answer_type": "Factoid",
                "answer": "As exposure time and pressure increases, the N-Hy stretch vibrations decrease, indicating the desorption of N-Hy species."
            }
        ],
        "c": [
            {
                "question_type": "Comparative/Trend",
                "question": "How do the W-Fx Stretch vibrations change as exposure time and pressure increase?",
                "answer_type": "Factoid",
                "answer": "As exposure time and pressure increases, the W-Fx stretch vibrations increase in intensity, indicating the adsorption of W-Fx species."
            }
        ]
    },
    "bbox": {
        "a": {
            "x": 0,
            "y": 1,
            "width": 277,
            "height": 658
        },
        "b": {
            "x": 278,
            "y": 0,
            "width": 193,
            "height": 666
        },
        "c": {
            "x": 476,
            "y": 3,
            "width": 196,
            "height": 661
        }
    }
}

File: data/alde-imageminer/train/atomic-layer-deposition/experimental-usecase/29/images/figure_4.json
{
    "sample_id": "atomic-layer-deposition/experimental-usecase/29/figure_4",
    "classification": {
        "a": "spectra chart",
        "b": "spectra chart",
        "c": "spectra chart"
    },
    "summarization": {
        "a": "The figure displays infrared absorbance spectra for N-Hy Stretch vibrations at different pressures and durations.",
        "b": "The figure displays infrared absorbance spectra for N-Hy Bend vibrations at different pressures and durations.",
        "c": "The figure displays infrared absorbance spectra for W-Fx Stretch vibrations at different pressures and durations."
    },
    "data_extraction": {
      "a": "| Sample | Frequency (cm-\u00b9) |\n| --- | --- |\n| 10 mTorr, 1 min |  |\n| 100 mTorr, 1 min | Peaks at 3290, 3350, 3435 |\n| 1 Torr, 1 min | Peaks at 3290, 3350, 3435, 3515 |\n| 10 Torr, 30 min | Peaks at 3290, 3350, 3435, 3515 |",
      "b": "| Sample | Frequency (cm-\u00b9) |\n| --- | --- |\n| 10 mTorr, 1 min |  |\n| 100 mTorr, 1 min | Peaks at 1485, 1610 |\n| 1 Torr, 1 min | Peaks at 1485, 1550, 1610 |\n| 10 Torr, 30 min | Peaks at 1485, 1550, 1610 |",
      "c": "| Sample | Frequency (cm-\u00b9) |\n| --- | --- |\n| 10 mTorr, 1 min | Trough at 715 |\n| 100 mTorr, 1 min | Trough at 715 |\n| 1 Torr, 1 min | Trough at 715 |\n| 10 Torr, 30 min | Trough at 715 |"
    },
    "vqa": {
        "a": [
            {
                "question_type": "Process-Oriented",
                "question": "Which surface species is identified as dominant during the NH\u2083 half-reaction, and how is it detected?",
                "answer_type": "Factoid",
                "answer": "The dominant surface species is NH\u2082*, detected through N\u2013H\u2082 stretching vibrations at ~3450 cm\u207b\u00b9 and N\u2013H\u2082 scissoring vibrations around ~1500 cm\u207b\u00b9 in the IR spectra."
            },
            {
                "question_type": "Process-Oriented",
                "question": "At what wavenumber are the W\u2013F\u2093 surface species observed in the infrared spectra?",
                "answer_type": "Factoid",
                "answer": "At approximately 680 cm\u207b\u00b9."
            },
            {
                "question_type": "Comparative/Trend",
                "question": "How does increasing NH\u2083 exposure affect the NH\u2082* and W\u2013F\u2093* surface species?",
                "answer_type": "Factoid",
                "answer": "With increasing NH\u2083 exposure, the intensity of the NH\u2082* species increases, while the W\u2013F\u2093* species decrease, indicating a surface exchange reaction."
            },
            {
                "question_type": "Comparative/Trend",
                "question": "How does the loss of W\u2013F\u2093* species appear in the infrared difference spectra?",
                "answer_type": "Factoid",
                "answer": "It appears as a negative absorbance signal at around 680 cm\u207b\u00b9."
            }
        ]
    },
    "bbox": {
        "a": {
            "x": 0,
            "y": 0,
            "width": 281,
            "height": 651
        },
        "b": {
            "x": 281,
            "y": 2,
            "width": 194,
            "height": 655
        },
        "c": {
            "x": 472,
            "y": 0,
            "width": 190,
            "height": 655
        }
    }
}

File: data/alde-imageminer/train/atomic-layer-deposition/experimental-usecase/29/images/figure_5.json
{
    "sample_id": "atomic-layer-deposition/experimental-usecase/29/figure_5",
    "classification": {
        "a": "line chart",
        "b": "line chart"
    },
    "summarization": {
        "a": "The normalized integrated absorbance of N-H\u2082 Stretch and W-F\u2093 Stretch against NH3 exposure at T = 600 K.",
        "b": "The normalized integrated absorbance of N-H\u2082 Stretch and W-F\u2093 Stretch against WF6 exposure at T = 600 K."
    },
    "data_extraction": {
      "a": "| Reactant Exposure (Torr min) | N-H\u2082 Stretch | W-F\u2093 Stretch |\n| --- | --- | --- |\n| 0 | 0.0 | 0.0 |\n| 10-\u00b3 | 0.1 | 0.9 |\n| 10-\u00b2 | 0.2 | 0.8 |\n| 10-\u00b9 | 0.3 | 0.7 |\n| 1 | 0.4 | 0.6 |\n| 10 | 0.5 | 0.5 |\n| 10\u00b2 | 0.6 | 0.4 |\n| 10\u00b3 | 0.7 | 0.3 |",
      "b": "| Reactant Exposure (Torr min) | N-H\u2082 Stretch | W-F\u2093 Stretch |\n| --- | --- | --- |\n| 0 | 0.0 | 0.0 |\n| 10-\u00b3 | 0.1 | 0.9 |\n| 10-\u00b2 | 0.2 | 0.8 |\n| 10-\u00b9 | 0.3 | 0.7 |\n| 1 | 0.4 | 0.6 |\n| 10 | 0.5 | 0.5 |\n| 10\u00b2 | 0.6 | 0.4 |\n| 10\u00b3 | 0.7 | 0.3 |"
    },
    "vqa": {
        "a": [
            {
                "question_type": "Process-Oriented",
                "question": "What is the relative absorbance of WFx surface species at 1 Torr min?",
                "answer_type": "Factoid",
                "answer": "Roughly 0.1."
            },
            {
                "question_type": "Process-Oriented",
                "question": "What is the relative absorbance of NH2 surface species at 1 Torr min?",
                "answer_type": "Factoid",
                "answer": "About 0.9."
            },
            {
                "question_type": "Comparative/Trend",
                "question": "How does the adsorption of surface species differ during NH3 exposure compared to WF6 exposure?",
                "answer_type": "Paragraph",
                "answer": "During the NH3 exposure, the loss of WFx surface species occurs more rapidly than the adsorption of NH2 surface species. When compared to the WF6 exposure, the rate of loss and gain of surface species is roughly equal. The authors relate this phenomenon to NH3 molecules reacting with multiple WFx surface species."
            }
        ],
        "b": [
            {
                "question_type": "Process-Oriented",
                "question": "What is the relative absorbance of WFx surface species at 10^-2 Torr min?",
                "answer_type": "Factoid",
                "answer": "About 0.7."
            }
        ]
    },
    "bbox": {
        "a": {
            "x": 1,
            "y": 3,
            "width": 653,
            "height": 399
        },
        "b": {
            "x": 0,
            "y": 403,
            "width": 658,
            "height": 436
        }
    }
}

File: data/alde-imageminer/train/atomic-layer-deposition/experimental-usecase/29/images/figure_6.json
{
    "sample_id": "atomic-layer-deposition/experimental-usecase/29/figure_6",
    "classification": {
        "a": "scatter plot"
    },
    "summarization": {
        "a": "The graph shows the relationship between NH\u2083 exposure and film thickness at 600 K with 3 AB cycles. The film thickness increases rapidly initially and then plateaus."
    },
    "data_extraction": {
      "a": "| NH\u2083 Exposure (L) | Film Thickness (\u00c5) |\n| --- | --- |\n| 0 | 0 |\n| 1000 | 1 |\n| 2000 | 2 |\n| 3000 | 3 |\n| 4000 | 4 |\n| 5000 | 6 |\n| 6000 | 7 |\n| 7000 | 8 |\n| 8000 | 8 |\n| 9000 | 8 |\n| 10000 | 8 |\n| 11000 | 8 |\n| 12000 | 8 |\n| 13000 | 8 |\n| 14000 | 8 |\n| 15000 | 8 |\n| 16000 | 8 |\n| 17000 | 8 |\n| 18000 | 8 |\n| 19000 | 8 |\n| 20000 | 8 |\n| 21000 | 8 |\n| 22000 | 8 |\n| 23000 | 8 |"
    },
    "vqa": {
        "a": [
            {
                "question_type": "Process-Oriented",
                "question": "How many ALD cycles were performed for these measurements?",
                "answer_type": "Factoid",
                "answer": "3."
            },
            {
                "question_type": "Comparative/Trend",
                "question": "When is saturation reached?",
                "answer_type": "Factoid",
                "answer": "After about 10,000 L."
            },
            {
                "question_type": "Process-Oriented",
                "question": "What is the film thickness after 3 cycles when saturation has been reached?",
                "answer_type": "Factoid",
                "answer": "7 \u00c5."
            },
            {
                "question_type": "Comparative/Trend",
                "question": "Was saturation reached?",
                "answer_type": "Yes/No",
                "answer": "Yes"
            }
        ]
    },
    "bbox": {
        "a": {
            "x": 0,
            "y": 1,
            "width": 663,
            "height": 643
        }
    }
}

File: data/alde-imageminer/train/atomic-layer-deposition/experimental-usecase/29/images/figure_7.json
{
    "sample_id": "atomic-layer-deposition/experimental-usecase/29/figure_7",
    "classification": {
        "a": "scatter plot"
    },
    "summarization": {
        "a": "The line chart shows the relationship between the exposure of WF\u2086 and film thickness at 3 AB cycles and a temperature of 600 K."
    },
    "data_extraction": {
      "a": "| WF\u2086 Exposure (L) | Film Thickness (\u00c5) |\n| --- | --- |\n| 0 | 0 |\n| 1000 | 1 |\n| 2000 | 2 |\n| 3000 | 3 |\n| 6000 | 8 |\n| 12000 | 8 |"
    },
    "vqa": {
        "a": [
            {
                "question_type": "Process-Oriented",
                "question": "What was the NH3 exposure during this experiment?",
                "answer_type": "Factoid",
                "answer": "12,000 L."
            },
            {
                "question_type": "Process-Oriented",
                "question": "What is the film thickness around 1,000 L of WF6 exposure?",
                "answer_type": "Factoid",
                "answer": "Around 4 \u00c5."
            },
            {
                "question_type": "Comparative/Trend",
                "question": "When does the film thickness start to plateau as a function of WF6 exposure?",
                "answer_type": "Factoid",
                "answer": "After about 3,000 L."
            },
            {
                "question_type": "Comparative/Trend",
                "question": "What is the obtained growth after 3 ALD cycles at saturation?",
                "answer_type": "Factoid",
                "answer": "About 8 \u00c5."
            }
        ]
    },
    "bbox": {
        "a": {
            "x": 2,
            "y": 0,
            "width": 652,
            "height": 646
        }
    }
}

File: data/alde-imageminer/train/atomic-layer-deposition/experimental-usecase/29/images/figure_8.json
{
    "sample_id": "atomic-layer-deposition/experimental-usecase/29/figure_8",
    "classification": {
        "a": "line chart"
    },
    "summarization": {
        "a": "The line chart shows a linear relationship between the number of AB cycles and film thickness, indicating a linear growth rate."
    },
    "data_extraction": {
      "a": "| AB Cycles | Film Thickness (\u00c5) |\n| --- | --- |\n| 3 | 7.5 |\n| 6 | 15 |\n| 12 | 30.5 |\n| 19 | 48.5 |\n| 25 | 64 |\n| 32 | 81.5 |\n| 48 | 122.4 |"
    },
    "vqa": {
        "a": [
            {
                "question_type": "Process-Oriented",
                "question": "What is the film thickness after about 30 ALD cycles?",
                "answer_type": "Factoid",
                "answer": "75 \u00c5."
            },
            {
                "question_type": "Process-Oriented",
                "question": "What is the NH3 exposure for this experiment?",
                "answer_type": "Factoid",
                "answer": "12,000 L."
            },
            {
                "question_type": "Process-Oriented",
                "question": "What is the process temperature?",
                "answer_type": "Factoid",
                "answer": "600 K."
            },
            {
                "question_type": "Comparative/Trend",
                "question": "What is the obtained growth rate?",
                "answer_type": "Factoid",
                "answer": "2.55 \u00c5/cycle."
            }
        ]
    },
    "bbox": {
        "a": {
            "x": 3,
            "y": 2,
            "width": 667,
            "height": 641
        }
    }
}

File: data/alde-imageminer/train/atomic-layer-deposition/experimental-usecase/29/images/figure_9.json
{
    "sample_id": "atomic-layer-deposition/experimental-usecase/29/figure_9",
    "classification": {
        "a": "line chart"
    },
    "summarization": {
        "a": "The line chart illustrates the relationship between film thickness and temperature, showing an increase up to 600 K followed by a plateau."
    },
    "data_extraction": {
      "a": "| Temperature (K) | Film Thickness (\u00c5) |\n| --- | --- |\n| 400 | 0.5 |\n| 500 | 3.5 |\n| 550 | 7.0 |\n| 600 | 7.75 |\n| 650 | 8.0 |\n| 700 | 7.75 |\n| 750 | 8.0 |\n| 800 | 8.0 |"
    },
    "vqa": {
        "a": [
            {
                "question_type": "Comparative/Trend",
                "question": "How does the tungsten nitride film thickness deposited by three AB cycles change between 400 K and 600 K?",
                "answer_type": "Factoid",
                "answer": "It increases rapidly with increasing substrate temperature."
            },
            {
                "question_type": "Comparative/Trend",
                "question": "In which temperature range does the tungsten nitride thickness become nearly constant?",
                "answer_type": "Factoid",
                "answer": "Between 600 and 800 K."
            },
            {
                "question_type": "Process-Oriented",
                "question": "How many ALD cycles were completed for each measurement point?",
                "answer_type": "Factoid",
                "answer": "3."
            },
            {
                "question_type": "Process-Oriented",
                "question": "How does the substrate temperature affect tungsten nitride film growth during three AB reaction cycles with regard to the completion of the surface half-reactions?",
                "answer_type": "Paragraph",
                "answer": "As the substrate temperature increases from 400 to 600 K, the tungsten nitride film thickness deposited during three AB cycles rises rapidly, indicating that the surface reactions are becoming more efficient. In this lower temperature regime, FTIR measurements suggest that the half-reactions do not fully complete, and may even result in the formation of a WF\u2086:NH\u2083 adduct species. Once the temperature exceeds 600 K, the deposited film thickness stabilizes and increases only slightly up to 800 K. This plateau corresponds to approximately 2.5 \u00c5 per AB cycle, consistent with the formation of a W\u2082N monolayer and confirms that the surface half-reactions proceed to completion in this higher temperature range."
            }
        ]
    },
    "bbox": {
        "a": {
            "x": 4,
            "y": 1,
            "width": 672,
            "height": 675
        }
    }
}

File: data/alde-imageminer/train/atomic-layer-deposition/experimental-usecase/30/images/figure_1.json
{
    "sample_id": "atomic-layer-deposition/experimental-usecase/30/figure_1",
    "classification": {
        "a": "stacked spectra chart",
        "b": "stacked spectra chart",
        "c": "stacked spectra chart"
    },
    "summarization": {
        "a": "The spectra chart shows X-ray diffraction patterns of iron oxide films grown at 500 \u00b0C. Strong hematite (Fe\u2082O\u2083) peaks are observed, with additional weaker magnetite (Fe\u2083O\u2084) reflections, indicating mixed-phase crystallinity at higher growth temperature.",
        "b": "The spectra chart shows X-ray diffraction patterns of iron oxide films grown at 400 \u00b0C. Both hematite and magnetite phases are present, with magnetite peaks becoming more pronounced compared to the higher-temperature case.",
        "c": "The spectra chart shows X-ray diffraction patterns of iron oxide films grown at 375 \u00b0C. Magnetite-related peaks dominate the spectrum, while hematite reflections are weaker, indicating a phase shift toward magnetite at lower growth temperature."
    },
    "data_extraction": {
      "a": "| 2\u03b8 (degree) | Relative intensity | Phase |\n| --- | --- | --- |\n| ~24.2 | High | Fe\u2082O\u2083 (hematite) |\n| ~33.2 | High | Fe\u2082O\u2083 (hematite) |\n| ~35.6 | Medium | Fe\u2083O\u2084 (magnetite) |\n| ~49.5 | Medium | Fe\u2082O\u2083 (hematite) |\n| ~54.1 | Low | Fe\u2083O\u2084 (magnetite) |\n| ~62.5 | Low | Fe\u2082O\u2083 (hematite) |",
      "b": "| 2\u03b8 (degree) | Relative intensity | Phase |\n| --- | --- | --- |\n| ~24.2 | Medium | Fe\u2082O\u2083 (hematite) |\n| ~30.1 | Medium | Fe\u2083O\u2084 (magnetite) |\n| ~33.2 | High | Fe\u2082O\u2083 (hematite) |\n| ~35.4 | High | Fe\u2083O\u2084 (magnetite) |\n| ~43.1 | Medium | Fe\u2083O\u2084 (magnetite) |\n| ~57.9 | Low | Fe\u2083O\u2084 (magnetite) |",
      "c": "| 2\u03b8 (degree) | Relative intensity | Phase |\n| --- | --- | --- |\n| ~30.1 | Medium | Fe\u2083O\u2084 (magnetite) |\n| ~33.2 | Medium | Fe\u2082O\u2083 (hematite) |\n| ~35.4 | High | Fe\u2083O\u2084 (magnetite) |\n| ~43.1 | Medium | Fe\u2083O\u2084 (magnetite) |"
    },
    "vqa": {
        "a": [
            {
                "question_type": "Process-Oriented",
                "question": "Which main steps are shown in the figure?",
                "answer_type": "Factoid",
                "answer": "The grazing incident X-ray diffraction spectra are presented as a function of the temperature for the as-deposited film and the film after annealing."
            },
            {
                "question_type": "Comparative/Trend",
                "question": "Is the phase influenced by the annealing treatment at 500 \u00b0C?",
                "answer_type": "Yes/No",
                "answer": "No"
            },
            {
                "question_type": "Structure-Property",
                "question": "At which growth temperature is the formation of hematite most likely?",
                "answer_type": "Factoid",
                "answer": "At 500 \u00b0C"
            },
            {
                "question_type": "Application/Performance",
                "question": "In what ways can temperature influence the formation of one phase over another?",
                "answer_type": "Factoid",
                "answer": "The formation of hematite is favored at higher growth temperatures, whereas the formation of magnetite is favored at lower temperatures."
            },
            {
                "question_type": "Process-Oriented",
                "question": "Does the anneal step make the film more crystaline?",
                "answer_type": "Paragraph",
                "answer": "The number of peaks decreases and so does their height. This indicates that after the FGA step there is a decrease in crystalinity."
            },
            {
                "question_type": "Structure-Property",
                "question": "Are the materials deposited at 400 degrees C and 500 degrees C similar?",
                "answer_type": "Paragraph",
                "answer": "Both subfigure a and b show a similar spectrum as-deposited so the assumption is yes."
            },
            {
                "question_type": "Process-Oriented",
                "question": "How does increasing the growth temperature from 375 \u00b0C to 500 \u00b0C influence the phase evolution observed in the stacked XRD spectra?",
                "answer_type": "Paragraph",
                "answer": "As the growth temperature increases, the spectra evolve from a magnetite-dominated pattern at 375 \u00b0C to increasingly complex hematite-rich patterns at 500 \u00b0C. Higher temperature enhances precursor decomposition and atomic mobility, enabling transformation toward thermodynamically stable phases and the development of multiple well-defined diffraction peaks."
            },
            {
                "question_type": "Application/Performance",
                "question": "Do the XRD patterns suggest that higher growth temperatures yield films with greater crystalline order?",
                "answer_type": "Yes/No",
                "answer": "Yes"
            },
            {
                "question_type": "Process-Oriented",
                "question": "What experimental \u201cpost-treatment\u201d condition does the figure compare against the as-deposited state, and what is its purpose in this study?",
                "answer_type": "Paragraph",
                "answer": "The figure compares the as-deposited films to films after forming gas annealing (FGA). In the paper, FGA is used to induce (partial) reduction of Fe2O3 toward Fe3O4 (magnetite) and thereby modify the phase composition and magnetic behavior. The GIXRD comparison in panels (b) and (c) specifically illustrates that magnetite-like reflections become more prominent after this treatment, especially for films grown at lower temperature."
            },
            {
                "question_type": "Application/Performance",
                "question": "Why is identifying (or inducing) magnetite/maghemite formation important for the broader goals of this paper?",
                "answer_type": "Paragraph",
                "answer": "A central goal of the paper is to connect phase composition to magnetic properties of ALD-grown iron oxide and Mg-doped iron oxide films. Magnetite/maghemite-type phases are typically associated with much stronger ferri/ferromagnetic responses than hematite, so promoting their formation (via lower growth temperature and/or FGA) is relevant for achieving higher saturation magnetization and useful hysteresis at practical temperatures. The paper explicitly frames the temperature/annealing dependence of phase (as seen here by GIXRD) as a prerequisite for interpreting the magnetometry trends reported later."
            },
            {
                "question_type": "Process-Oriented",
                "question": "How do growth temperature and post-deposition forming gas annealing (FGA) influence the phase composition of iron oxide films grown from Fe(C\u2085H\u2085)\u2082?",
                "answer_type": "Paragraph",
                "answer": "At 500\u202f\u00b0C, the as-deposited film shows strong hematite (Fe\u2082O\u2083) peaks with minor magnetite (Fe\u2083O\u2084) presence. After FGA, hematite peaks diminish and magnetite peaks become more prominent, indicating reduction of Fe\u00b3\u207a to Fe\u00b2\u207a under a reducing atmosphere. At 400\u202f\u00b0C, magnetite is already significant in the as-deposited state, and FGA further enhances its crystallinity. This demonstrates that higher temperatures favor hematite formation initially, while FGA promotes magnetite through oxygen removal."
            },
            {
                "question_type": "Comparative/Trend",
                "question": "Compare the effect of growth temperature on film thickness and phase dominance across the three samples.",
                "answer_type": "Paragraph",
                "answer": "Film thickness increases with temperature: ~72\u202fnm at 375\u202f\u00b0C, ~246\u202fnm at 400\u202f\u00b0C, and ~120\u2013150\u202fnm at 500\u202f\u00b0C (though roughness complicates exact measurement at 500\u202f\u00b0C). Phase trend: lower temperature (375\u202f\u00b0C) favors magnetite dominance even as-deposited, while higher temperature (500\u202f\u00b0C) initially forms hematite, requiring FGA for magnetite conversion. Thus, temperature influences both growth rate and oxidation state."
            },
            {
                "question_type": "Structure-Property",
                "question": "How does the crystalline phase (hematite vs. magnetite) affect the electrical or magnetic properties of the films?",
                "answer_type": "Paragraph",
                "answer": "Magnetite (Fe\u2083O\u2084) is a mixed-valence iron oxide with high electrical conductivity and ferrimagnetic properties, making it suitable for spintronic and magnetic storage applications. Hematite (Fe\u2082O\u2083), in contrast, is an antiferromagnetic semiconductor with low conductivity, better suited for photocatalysis. Therefore, phase control directly determines functional properties."
            },
            {
                "question_type": "Application/Performance",
                "question": "Why is magnetite-rich film preferred for magnetic sensor applications compared to hematite-rich film?",
                "answer_type": "Paragraph",
                "answer": "Magnetite exhibits strong ferrimagnetism and high saturation magnetization, enabling efficient magnetic signal detection and storage. Hematite\u2019s antiferromagnetic nature results in negligible net magnetization, making it unsuitable for magnetic sensing. Thus, process conditions that maximize magnetite formation (lower temperature or FGA treatment) enhance performance in magnetic devices"
            },
            {
                "question_type": "Process-Oriented",
                "question": "What are the different conditions of the iron oxide films?",
                "answer_type": "Paragraph",
                "answer": "The iron oxide films were grown at three different temperatures\n1.500 \u00b0C\n2. 400 \u00b0C\n3.  375 \u00b0C\nAnd using two different precursors, \na. Fe(C5H5)2\nb. CpFeC5H4CHN(CH3)2"
            },
            {
                "question_type": "Structure-Property",
                "question": "How is the structure of iron oxide film grown at 500  \u00b0C?",
                "answer_type": "Factoid",
                "answer": "The films deposited from ferrocene at 500 \u00b0C were identified to consist entirely of stable \u03b1-Fe2O3 ."
            },
            {
                "question_type": "Process-Oriented",
                "question": "How were the iron oxide films grown of which the results are shown here?",
                "answer_type": "Paragraph",
                "answer": "The ALD cycle consisted of: 1 s iron-precursor pulse, 0.5 s purge, 1 s ozone pulse, 0.5 s purge. For the top and middle panel, ferrocene was used. For the bottom panel, (dimethylamino)ferrocene was used."
            },
            {
                "question_type": "Process-Oriented",
                "question": "How did the process conditions differ between panels?",
                "answer_type": "Factoid",
                "answer": "The conditions differed in deposition temperature when the films were grown. These were 500 \u00b0C, 400 \u00b0C and 375 \u00b0C for the top, middle and bottom panel, respectively."
            },
            {
                "question_type": "Process-Oriented",
                "question": "Which process conditions led exclusively to the growth of hematite?",
                "answer_type": "Factoid",
                "answer": "The top panel in which ferrocene was grown at 500 \u00b0C. Annealing these films did not lead to the formation of magnetite."
            },
            {
                "question_type": "Comparative/Trend",
                "question": "What is the predominant phase of the film before annealing?",
                "answer_type": "Factoid",
                "answer": "Hematite"
            },
            {
                "question_type": "Comparative/Trend",
                "question": "What is the effect of  forming gas annealing on the film's structure?",
                "answer_type": "Paragraph",
                "answer": "The FGA has no effect on the phase composition of the film. The diffraction peaks after FGA are nearly identical to those of the \"as-deposited\" film. The film grown at 500\u00b0C is therefore stucturally stable against reduciton at these conditions."
            },
            {
                "question_type": "Process-Oriented",
                "question": "What quantity is plotted on the x-axis of these spectra?",
                "answer_type": "Factoid",
                "answer": "The diffraction angle 2\u03b8 (degrees)."
            },
            {
                "question_type": "Structure-Property",
                "question": "Does magnetite become more prominent at lower growth temperatures?",
                "answer_type": "Yes/No",
                "answer": "Yes"
            },
            {
                "question_type": "Process-Oriented",
                "question": "Does the deposition temperature control which iron oxide phase forms during film growth?",
                "answer_type": "Yes/No",
                "answer": "Yes"
            }
        ],
        "b": [
            {
                "question_type": "Structure-Property",
                "question": "How can you create more magnetite phase iron oxide?",
                "answer_type": "Paragraph",
                "answer": "By performing a functional gas anneal. This creates magnetite peaks in the spectrum."
            },
            {
                "question_type": "Comparative/Trend",
                "question": "What differences are visible between the as-deposited and FGA-treated spectra in the 400 \u00b0C growth condition?",
                "answer_type": "Paragraph",
                "answer": "-FGA-treated spectra show sharper and more intense reflections.\n-Magnetite peaks become more distinct after FGA.\n-Background scattering is reduced in the annealed trace.\n-Relative peak balance suggests post-deposition phase reordering."
            },
            {
                "question_type": "Structure-Property",
                "question": "Which labeled 2\u03b8 reflections in the 400 \u00b0C FGA pattern (panel b) are characteristic of a magnetite/maghemite-type spinel structure in this figure?",
                "answer_type": "Paragraph",
                "answer": "In panel (b), the FGA trace includes labeled spinel-indexed reflections such as:\n\n220 at ~30.095\u00b0\n\n311 at ~35.423\u00b0\n\n400 at ~43.053\u00b0"
            },
            {
                "question_type": "Process-Oriented",
                "question": "Does formation of hematite and magnetite phases mainly depend on the deposition temperature and partially on the precursor chemistry?",
                "answer_type": "Yes/No",
                "answer": "Yes"
            },
            {
                "question_type": "Comparative/Trend",
                "question": "What change is observed in the structure of the film after FGA?",
                "answer_type": "Factoid",
                "answer": "The film is partially transformed from hematite to magnetite."
            },
            {
                "question_type": "Process-Oriented",
                "question": "Which reaction describes the transofrmation of the as-deposited film in to film after FGA, based on the peaks?",
                "answer_type": "Paragraph",
                "answer": "The \"as-deposited\"  sample displays characteristic hematite (Fe2O3) peaks. The FGA sample is dominated by magnetite (Fe3O4). The hematite is therefore reduced to magnetite due to the hydrogen that is present in the forming gas annealing process. The reaction is 3 Fe2O3 + H2 -> 2 Fe3O4 + H2O."
            },
            {
                "question_type": "Comparative/Trend",
                "question": "How does the crystalline phase composition change with decreasing growth temperature?",
                "answer_type": "Paragraph",
                "answer": "As the growth temperature decreases from 500 \u00b0C to 375 \u00b0C, the diffraction patterns show a shift from hematite-dominated peaks toward magnetite-dominated peaks. This shows a temperature-driven phase evolution in the iron oxide films."
            },
            {
                "question_type": "Comparative/Trend",
                "question": "At which deposition temperature does magnetite become the dominant phase according to the GIXRD patterns?",
                "answer_type": "Factoid",
                "answer": "Magnetite becomes dominant at 375 \u00b0C."
            },
            {
                "question_type": "Application/Performance",
                "question": "Why is controlling the iron oxide phase important for thin-film applications?",
                "answer_type": "Paragraph",
                "answer": "Different iron oxide phases exhibit distinct magnetic, electrical, and chemical properties. Hematite is more thermodynamically stable and suitable for high-temperature or photocatalytic applications, while magnetite offers higher electrical conductivity and magnetic responsiveness, which are valuable for sensing, spintronic, and catalytic applications. The ability to tune the phase through deposition temperature enables targeted optimization of film performance for specific technological uses."
            }
        ],
        "c": [
            {
                "question_type": "Structure-Property",
                "question": "Are there multiple crystal phases for iron oxide deposited at 375 degrees C?",
                "answer_type": "Paragraph",
                "answer": "It seems that there is just one, the 220 orientation, as the 440 is the same."
            },
            {
                "question_type": "Structure-Property",
                "question": "Which crystalline phase is indicated by the strong 220 and 311 reflections in subfigure (c)?",
                "answer_type": "Factoid",
                "answer": "Magnetite (Fe\u2083O\u2084)."
            },
            {
                "question_type": "Comparative/Trend",
                "question": "How does the dominant crystalline phase indicated by the diffraction patterns change as the growth temperature decreases from 500 \u00b0C to 375 \u00b0C (considering both as-deposited and FGA)?",
                "answer_type": "Paragraph",
                "answer": "At 500 \u00b0C (panel a), the film is hematite-dominant in the as-deposited state and remains qualitatively hematite-dominant after FGA. At 400 \u00b0C (panel b), the as-deposited film still shows hematite reflections, but after FGA the appearance of spinel-indexed peaks indicates partial conversion toward magnetite/maghemite. At 375 \u00b0C (panel c), the film already shows predominantly magnetite-like reflections in the as-deposited state, consistent with the authors\u2019 conclusion that lower growth temperature favors oxygen-deficient/spinel iron oxide phases."
            },
            {
                "question_type": "Comparative/Trend",
                "question": "How does the XRD pattern of films at 400  \u00b0C and 375  \u00b0C from different precursors compare?",
                "answer_type": "Paragraph",
                "answer": "At relatively low temperature, 400 \u00b0C, the as-deposited films were also consisting of hematite, without recognizable reflections from other phases (b). However, these films could partially be reduced to Fe3O4 after forming gas annealing. Further, at even lower temperatures, at which the films were already grown from (dimethylaminomethyl)ferrocene, the reflections in GIXRD patterns could all be attributed to the magnetite phase (cl), although the contribution from maghemite cannot be excluded. It can also be noted that, when grown at 375\u25e6C, the films revealed a strong reflection at 35.4\u201335.6\u25e6, which\nbecame slightly shifted to lower angles after annealing, implying the reduction of hematite upon annealing."
            },
            {
                "question_type": "Process-Oriented",
                "question": "How many ALD cycles were performed for the bottom panel?",
                "answer_type": "Factoid",
                "answer": "500."
            },
            {
                "question_type": "Application/Performance",
                "question": "Which iron oxide phases are identified in the spectra?",
                "answer_type": "List",
                "answer": "Hematite (Fe\u2082O\u2083),  Magnetite (Fe\u2083O\u2084)"
            },
            {
                "question_type": "Structure-Property",
                "question": "What structural phases of iron oxide are identified in the films grown at different temperatures?",
                "answer_type": "List",
                "answer": "Hematite (\u03b1-Fe\u2082O\u2083) at 500 \u00b0C, Hematite (\u03b1-Fe\u2082O\u2083) at 400 \u00b0C, Magnetite (Fe\u2083O\u2084), with possible maghemite contribution, at 375 \u00b0C"
            }
        ]
    },
    "bbox": {
        "a": {
            "x": 0,
            "y": 8,
            "width": 499,
            "height": 377
        },
        "b": {
            "x": 5,
            "y": 390,
            "width": 494,
            "height": 379
        },
        "c": {
            "x": 3,
            "y": 775,
            "width": 496,
            "height": 387
        }
    }
}
