Repository: sciknoworg/sci-imageminer

## Project Overview  

**Sci-ImageMiner** is an annotation project on figures from **atomic layer deposition (ALD)** and **atomic layer etching (ALE)**, situated within the broader field of materials science and engineering. Within each of these categories, the data is further organized into the sub-categories **experimental-usecase** and **simulation-usecase**.

It aims to host gold-standard annotations for chart classification, data extraction, summarization, and question answering—providing both pilot and full-phase data to support multimodal AI research in scientific image understanding.

File: data/alde-imageminer/train/atomic-layer-deposition/experimental-usecase/30/images/figure_2.json
{
    "sample_id": "atomic-layer-deposition/experimental-usecase/30/figure_2",
    "classification": {
        "a": "stacked spectra chart",
        "b": "stacked spectra chart",
        "c": "stacked spectra chart"
    },
    "summarization": {
        "a": "The graph shows the X-ray diffraction (XRD) patterns of iron oxide (Fe\u2082O\u2083, hematite) films grown at 425\u202f\u00b0C from FeC\u2085H\u2084CHN(CH\u2083)\u2082, indicating the presence of crystalline hematite and magnetite phases. Grazing incidence X-ray diffraction (GIXRD) patterns were used to characterize these iron oxide films grown under the conditions.",
        "b": "The graph shows the X-ray diffraction (XRD) patterns of iron oxide (Fe\u2082O\u2083, hematite) films grown at 400\u202f\u00b0C from Fe(C\u2085H\u2085)\u2082, indicating the presence of crystalline hematite and magnetite phases.The thickness of film grown at this temperature was 264 nm",
        "c": "The graph shows the X-ray diffraction (XRD) patterns of iron oxide (Fe\u2082O\u2083, hematite) films grown at 375\u202f\u00b0C from CpFeC\u2085H\u2084CHN(CH\u2083)\u2082, revealing the presence of crystalline hematite and magnetite phases. thickness of ~76 nm was measured"
    },
    "data_extraction": {
      "a": "| 2\u03b8 (degree) | Relative intensity | Phase |\n| --- | --- | --- |\n| ~24.2 | Medium | Hematite (Fe\u2082O\u2083) |\n| ~33.2 | High | Hematite (Fe\u2082O\u2083) |\n| ~35.6 | Medium | Magnetite (Fe\u2083O\u2084) |\n| ~40.8 | Low | Hematite (Fe\u2082O\u2083) |\n| ~49.5 | Medium | Hematite (Fe\u2082O\u2083) |\n| ~54.1 | Low | Magnetite (Fe\u2083O\u2084) |",
      "b": "| 2\u03b8 (degree) | Relative intensity | Phase |\n| --- | --- | --- |\n| ~24.2 | Medium | Hematite (Fe\u2082O\u2083) |\n| ~33.2 | High | Hematite (Fe\u2082O\u2083) |\n| ~35.6 | High | Magnetite (Fe\u2083O\u2084) |\n| ~43.1 | Medium | Magnetite (Fe\u2083O\u2084) |\n| ~49.5 | Medium | Hematite (Fe\u2082O\u2083) |\n| ~54.1 | Medium | Magnetite (Fe\u2083O\u2084) |",
      "c": "| 2\u03b8 (degree) | Relative intensity | Phase |\n| --- | --- | --- |\n| ~30.1 | Medium | Magnetite (Fe\u2083O\u2084) |\n| ~33.2 | Medium | Hematite (Fe\u2082O\u2083) |\n| ~35.6 | High | Magnetite (Fe\u2083O\u2084) |\n| ~43.1 | High | Magnetite (Fe\u2083O\u2084) |\n| ~54.1 | Medium | Magnetite (Fe\u2083O\u2084) |"
    },
    "vqa": {
        "b": [
            {
                "question_type": "Process-Oriented",
                "question": "Which parameter was modified in order to identify the phases present in the film?",
                "answer_type": "Factoid",
                "answer": "The Mg:Fe ratio was evaluated in order to determine the phases present in the film."
            },
            {
                "question_type": "Comparative/Trend",
                "question": "Which type of film exhibits a higher proportion of the hematite phase?",
                "answer_type": "Factoid",
                "answer": "The as-deposited film"
            },
            {
                "question_type": "Structure-Property",
                "question": "Which composition shows the presence of both the hematite and magnetite phases?",
                "answer_type": "Factoid",
                "answer": "Mg:Fe = 0.02"
            },
            {
                "question_type": "Process-Oriented",
                "question": "What could be a reason for the initial 100 cycles of iron oxide before the supercycle process is started?",
                "answer_type": "Paragraph",
                "answer": "It could be that magnesium oxide does not grow that good on a different substrate than on iron oxide. By first depositing iron oxide, nucleation delays can be suppressed."
            },
            {
                "question_type": "Structure-Property",
                "question": "In these GIXRD patterns, what do the subscripts H and M on the indexed reflections indicate, and how is that phase assignment supported on the panel?",
                "answer_type": "Paragraph",
                "answer": "H indicates reflections indexed to hematite (\u03b1-Fe\u2082O\u2083).\n\nM indicates reflections indexed to magnetite (Fe\u2083O\u2084).\n\nThe panel explicitly lists reference PDF card identifiers for hematite and magnetite used for indexing, supporting the phase assignment."
            },
            {
                "question_type": "Comparative/Trend",
                "question": "In Fig. b (425 \u00b0C), how does the XRD-indicated phase content change as Mg content increases from Mg/Fe = 0 to 0.02 to 0.23, considering both as-deposited and FGA states?",
                "answer_type": "Paragraph",
                "answer": "At Mg/Fe = 0, the as-deposited film is reported as fully hematite, while after FGA it is reported to convert to magnetite, with characteristic 311, 220, 400, and 422 reflections and a small shift between hematite(110) and magnetite(311). At Mg/Fe \u2248 0.02 (MgO:Fe\u2082O\u2083 = 3:100), the as-deposited film is reported as a hematite + magnetite mixture, and after FGA it is reported to become magnetite/maghemite. At higher Mg loading (Mg/Fe \u2248 0.23, 20 MgO cycles), there are no unambiguous hematite reflections at least after annealing, because peak locations shift toward magnetite/maghemite at lower 2\u03b8."
            },
            {
                "question_type": "Comparative/Trend",
                "question": "What structural changes caused by Mg incorporation could impact the functional properties of these films?",
                "answer_type": "Paragraph",
                "answer": "Mg incorporation stabilizes magnetite and reduces hematite content, leading to a structure with higher electrical conductivity and stronger ferrimagnetic behavior. Additionally, Mg may introduce lattice strain or defect sites that enhance catalytic activity. Thus, structural tuning through Mg doping directly influences magnetic, electronic, and catalytic properties."
            },
            {
                "question_type": "Application/Performance",
                "question": "Why are Mg-doped magnetite films advantageous for spintronic or magnetic sensor applications compared to pure iron oxide films?",
                "answer_type": "Paragraph",
                "answer": "Mg-doped magnetite films exhibit improved magnetite crystallinity and reduced hematite content, resulting in higher saturation magnetization and lower electrical resistivity. These properties are critical for efficient spin transport and magnetic signal detection, making Mg-doped films superior for spintronic devices and magnetic sensors."
            },
            {
                "question_type": "Process-Oriented",
                "question": "What is the ALD sequence to get Mg:Fe atomic ratio of 0.02?",
                "answer_type": "Factoid",
                "answer": "Application of three MgO growth cycles between each 100  Fe2O3 cycles, MgO:Fe2O3 cycle ratio 3:100, resulted in Mg:Fe atomic ratio of 0.02 by EDX."
            },
            {
                "question_type": "Structure-Property",
                "question": "Can magnetite and maghemite phases be distinguished?",
                "answer_type": "Paragraph",
                "answer": "Magnetite reflections  coincide with those of maghemite. The formation of solid solutions of maghemite and magnetite is highly likely. For instance, in an earlier study devoted to a gas phase deposition of iron oxide, transition from maghemite to hematite was reported, occurring between 350 and 400\u25e6C. In addition, if the stoichiometry of the films were close to that ofmagnesioferrite MgFe2O4, then some significant peaks would also overlap with those of magnetite. For instance, locations of strong 220, 311 and 400 reflections of both MgFe2O4 (PDF card 017- 0464)57 and magnetite are identical. Distinction between maghemite, magnetite and magnesioferrite phases may be possible by XRD, but remains complicated. However, the Mg/Fe atomic ratio measured here would not allow the formation of ternary phase as the major one but rather as a contributing additive."
            },
            {
                "question_type": "Comparative/Trend",
                "question": "Which pattern shows a \"hump\" in the baseline signal?",
                "answer_type": "Factoid",
                "answer": "As-deposited sample (shows a \"hump\" in the baseline at low angles)."
            },
            {
                "question_type": "Comparative/Trend",
                "question": "What is the effect of FGA on the doped film? What supports this conclusion?",
                "answer_type": "Paragraph",
                "answer": "Forming gas annealing transforms the lightly doped film from a mixed structure into the magnetite phase. Before annealing, though the structure is dominated by hematite, the peaks of both hematite and magnetite can be observed. After the annealing, the hematite peaks dissappear compeltely. This confirms the reduction of hematite during FGA."
            },
            {
                "question_type": "Comparative/Trend",
                "question": "How does increasing Mg content affect the crystalline phase composition?",
                "answer_type": "Paragraph",
                "answer": "Increasing Mg content shifts the diffraction patterns from hematite-dominated to magnetite-dominated. At low Mg/Fe ratios, both phases coexist, while at higher Mg/Fe ratios magnetite becomes the dominant crystalline phase."
            },
            {
                "question_type": "Comparative/Trend",
                "question": "How does increasing MgO content affect the presence of hematite in the films?",
                "answer_type": "Factoid",
                "answer": "Higher MgO content reduces the clear presence of hematite and favors the formation of magnetite or maghemite."
            },
            {
                "question_type": "Process-Oriented",
                "question": "Why is understanding the phase composition in Mg-doped iron oxide films important for applications?",
                "answer_type": "Paragraph",
                "answer": "The phase composition directly affects the magnetic and electronic properties of the films. Hematite is weakly magnetic, while magnetite and maghemite are ferrimagnetic and can improve magnetic performance. Controlling the MgO doping and annealing conditions allows tailoring of these properties for applications such as magnetic storage, sensors, or catalysis."
            }
        ],
        "c": [
            {
                "question_type": "Application/Performance",
                "question": "How do the composition affect the phase present in the film?",
                "answer_type": "Factoid",
                "answer": "As the Mg:Fe ratio increases, the hematite phase becomes more prevalent."
            },
            {
                "question_type": "Comparative/Trend",
                "question": "Does the addition of magnesium have an affect on crystallinity after the FGA?",
                "answer_type": "Paragraph",
                "answer": "It seems that for all three cases the final peaks are similar after the FGA, this suggests that magnesium does not have a huge impact."
            },
            {
                "question_type": "Process-Oriented",
                "question": "What is the supercycle rate of magnesium and iron oxide?",
                "answer_type": "Factoid",
                "answer": "The supercycle ratio is 0.23."
            },
            {
                "question_type": "Comparative/Trend",
                "question": "How does the phase composition of the highly doped film (Mg/Fe = 0.23) change after FGA compared to the as-deposited state?",
                "answer_type": "Paragraph",
                "answer": "The transformation is much more pronounced than in the pure iron oxide case. After FGA, the hematite reflections (labeled H) largely disappear or diminish significantly, while the magnetite reflections (labeled M, such as 311, 220, 400) become dominant. This indicates that high Mg content facilitates a more complete conversion to the magnetite phase upon annealing."
            },
            {
                "question_type": "Structure-Property",
                "question": "Why is it difficult to uniquely identify magnetite vs maghemite vs MgFe\u2082O\u2084-related spinel phases from these XRD patterns, and how are the peaks labeled in practice?",
                "answer_type": "Paragraph",
                "answer": "Many reflections in magnetite and maghemite coincide, and the maghemite reflection at 26.103\u00b0 (useful for distinguishing) is not apparent in most patterns, so XRD-only discrimination is not reliable here. In Mg-containing films, strong 220/311/400 reflections of MgFe\u2082O\u2084 can also overlap identically with magnetite, although the measured Mg/Fe ratios in these specific samples would not allow MgFe\u2082O\u2084 to be the major phase (it could still contribute). Because of this overlap, the reflections are denoted using magnetite indices as a reporting convention to emphasize differences from hematite."
            },
            {
                "question_type": "Structure-Property",
                "question": "What happens after annealing the MgO doped iron oxide?",
                "answer_type": "Paragraph",
                "answer": "1. Mg:Fe atomic ratio of 0.02 by EDX resulted in the formation of mixed films containing both hematite and magnetite (b)which were again turned\ninto magnetite/maghemite upon FGA.\n2. Mg/Fe atomic ratios 0.23 resulted in the growth of films without unambiguous reflections of hematite after annealing."
            },
            {
                "question_type": "Process-Oriented",
                "question": "What were the Mg:Fe atomic ratios for films grown with 20 and 30 MgO cycles between Fe2O3 cycles?",
                "answer_type": "Factoid",
                "answer": "0.23 and 0.38, respectively."
            },
            {
                "question_type": "Structure-Property",
                "question": "Does higher Mg incorporation favor magnetite formation?",
                "answer_type": "Yes/No",
                "answer": "Yes"
            },
            {
                "question_type": "Structure-Property",
                "question": "What crystalline phases are observed in the XRD patterns for Fe\u2082O\u2083 and Fe\u2082O\u2083:MgO films?",
                "answer_type": "List",
                "answer": "Hematite (\u03b1-Fe\u2082O\u2083), Magnetite (Fe\u2083O\u2084), Maghemite (\u03b3-Fe\u2082O\u2083)"
            }
        ],
        "a": [
            {
                "question_type": "Structure-Property",
                "question": "Does a functional gas anneal have an influence on the crystallinity of iron oxide? If so, what effect?",
                "answer_type": "Paragraph",
                "answer": "The FGA shifts the hematite phase to the magnetite phase."
            },
            {
                "question_type": "Process-Oriented",
                "question": "What phase transformation is induced by Forming Gas Annealing (FGA) in the pure Fe\u2082O\u2083 film?",
                "answer_type": "Paragraph",
                "answer": "FGA promotes the partial reduction of hematite (Fe\u2082O\u2083) to magnetite (Fe\u2083O\u2084). This is evidenced by the appearance of magnetite-specific diffraction peaks, such as the (220)_M and (400)_M reflections, in the annealed sample (bottom trace) compared to the as-deposited sample (top trace)."
            },
            {
                "question_type": "Structure-Property",
                "question": "Which hematite reflection is the strongest in the as-deposited pure Fe\u2082O\u2083 film?",
                "answer_type": "Factoid",
                "answer": "The (110) reflection (which overlaps with the Magnetite 311 position) appears to be the most intense peak."
            },
            {
                "question_type": "Application/Performance",
                "question": "Why is the stabilization of the magnetite phase via Mg doping advantageous for functional coatings?",
                "answer_type": "Paragraph",
                "answer": "Magnetite offers distinct properties compared to hematite, such as higher electrical conductivity and ferrimagnetism. By using Mg doping to stabilize this phase at moderate growth temperatures (like 425 \u00b0C), these functional properties can be integrated into devices such as spintronic components or sensors more reliably than using pure iron oxide, which tends to favor hematite."
            },
            {
                "question_type": "Comparative/Trend",
                "question": "What phase change does forming-gas annealing (FGA) induce in the undoped Fe\u2082O\u2083 film grown at 425 \u00b0C (panel a), according to the paper\u2019s interpretation?",
                "answer_type": "Paragraph",
                "answer": "The paper states that at 425 \u00b0C the as-deposited undoped film consists completely of hematite. After FGA, the diffraction pattern is interpreted as having turned into magnetite, evidenced by the appearance of characteristic 311, 220, 400, and 422 reflections and a small but detectable shift between the nearby hematite 110 and magnetite 311 peak positions. This is consistent with hydrogen-containing anneal conditions driving partial reduction of Fe(III) oxide toward Fe(II)/Fe(III) spinel-type oxide."
            },
            {
                "question_type": "Process-Oriented",
                "question": "How does forming gas annealing (FGA) affect the phase composition of iron oxide and iron oxide\u2013magnesium oxide films grown at 425\u202f\u00b0C?",
                "answer_type": "Paragraph",
                "answer": "FGA significantly reduces hematite (Fe\u2082O\u2083) peaks and enhances magnetite (Fe\u2083O\u2084) peaks in all cases. For pure iron oxide films, hematite dominates in the as-deposited state but converts largely to magnetite after FGA. In Mg-doped films, the effect is more pronounced\u2014especially at higher Mg/Fe ratios\u2014where magnetite becomes the dominant phase after annealing. This indicates that FGA promotes reduction of Fe\u00b3\u207a to Fe\u00b2\u207a and stabilizes magnetite under a reducing atmosphere."
            },
            {
                "question_type": "Structure-Property",
                "question": "How does increasing Mg/Fe ratio influence the phase composition and crystallinity of the films?",
                "answer_type": "Paragraph",
                "answer": "At low Mg/Fe ratio (0.02), hematite remains significant even after FGA, though magnetite peaks increase. At high Mg/Fe ratio (0.23), magnetite peaks (e.g., 311_M, 400_M) dominate strongly, and hematite peaks are greatly suppressed. This trend shows that Mg incorporation favors magnetite formation and improves its crystallinity, likely by altering oxygen activity and lattice strain during growth and annealing."
            },
            {
                "question_type": "Process-Oriented",
                "question": "At 425\u25e6C are both the non-doped and as-deposited films completely consist of hematite?",
                "answer_type": "Yes/No",
                "answer": "Yes"
            },
            {
                "question_type": "Process-Oriented",
                "question": "What crystalline phase was observed in non-doped as-deposited films grown at 425 \u00b0C before annealing?",
                "answer_type": "Factoid",
                "answer": "Hematite (alpha-Fe2O3)."
            },
            {
                "question_type": "Process-Oriented",
                "question": "What was the MgO:Fe2O3 cycle ratio used to obtain films containing both hematite and magnetite phases?",
                "answer_type": "Factoid",
                "answer": "3:100 (corresponding to an Mg:Fe atomic ratio of 0.02)."
            },
            {
                "question_type": "Process-Oriented",
                "question": "How does increasing MgO incorporation influence the phase composition and XRD reflections of Fe2O3 films before and after FGA when comparing all sub-figures?",
                "answer_type": "Paragraph",
                "answer": "At 425 \u00b0C, undoped Fe2O3 films initially crystallize as hematite, but after forming-gas annealing they convert completely to magnetite, exhibiting characteristic 311, 220, 400, and 422 reflections. Introducing small amounts of MgO (3 MgO cycles per 100 Fe2O3 cycles) produces mixed hematite-magnetite films that transform to magnetite or maghemite upon annealing. Further increasing Mg incorporation to 20-30 cycles shifts the diffraction peaks toward lower 2theta values corresponding to magnetite or maghemite, indicating suppression of hematite formation."
            },
            {
                "question_type": "Comparative/Trend",
                "question": "What changes occur in the film after forming gas annealing?",
                "answer_type": "Factoid",
                "answer": "The film transforms from hematite to magnetite."
            },
            {
                "question_type": "Comparative/Trend",
                "question": "What is the dominant peak before and after annealing?",
                "answer_type": "Factoid",
                "answer": "Before annealing: 110 (Hematite), after FGA: 311 (Magnetite)."
            },
            {
                "question_type": "Process-Oriented",
                "question": "What quantity is plotted on the x-axis of these spectra?",
                "answer_type": "Factoid",
                "answer": "The diffraction angle 2\u03b8 (degrees)."
            },
            {
                "question_type": "Application/Performance",
                "question": "Which phases are identified in the diffraction patterns?",
                "answer_type": "List",
                "answer": "Hematite (Fe\u2082O\u2083), Magnetite (Fe\u2083O\u2084)"
            },
            {
                "question_type": "Process-Oriented",
                "question": "Does annealing (FGA) affect the phase composition of the iron oxide films?",
                "answer_type": "Yes/No",
                "answer": "Yes"
            }
        ]
    },
    "bbox": {
        "a": {
            "x": 1,
            "y": 2,
            "width": 555,
            "height": 429
        },
        "b": {
            "x": 0,
            "y": 429,
            "width": 552,
            "height": 377
        },
        "c": {
            "x": 3,
            "y": 812,
            "width": 550,
            "height": 425
        }
    }
}

File: data/alde-imageminer/train/atomic-layer-deposition/experimental-usecase/30/images/figure_3.json
{
    "sample_id": "atomic-layer-deposition/experimental-usecase/30/figure_3",
    "classification": {
        "a": "stacked spectra chart",
        "b": "stacked spectra chart",
        "c": "stacked spectra chart"
    },
    "summarization": {
        "a": "The spectra chart displays the Raman spectra of a 328 nm-thick Mg\u2013Fe oxide film (cycle ratio 1:100) grown at 400 \u00b0C from FeCp\u2082, highlighting peaks at specific wavenumbers corresponding to different iron oxide phases.",
        "b": "The spectral chart shows the Raman spectra of a 425 nm-thick Mg\u2013Fe oxide film (cycle ratio 2:100, Mg/Fe = 0.017) grown at 375 \u00b0C from CpFeC\u2085H\u2084CHN(CH\u2083)\u2082, with distinct peaks indicating the presence of \u03b1-Fe\u2082O\u2083, \u03b3-Fe\u2082O\u2083, and Fe\u2083O\u2084 phases",
        "c": "The spectral chart  presents Raman spectra recorded at two different temperatures for Mg\u2013Fe oxide films with thicknesses of 65 nm and 223 nm, grown using a cycle ratio of 5:100 (Mg/Fe = 0.05\u20130.06) at 425 \u00b0C and 375 \u00b0C, respectively, showing signatures of Si, SiO\u2082, and multiple iron oxide phases."
    },
    "data_extraction": {
      "a": "| Raman shift (cm-\u00b9) | Relative intensity | Assignment |\n| --- | --- | --- |\n| ~225 | Medium | \u03b1-Fe\u2082O\u2083 |\n| ~293 | Medium | \u03b1-Fe\u2082O\u2083 |\n| ~412 | Medium | \u03b1-Fe\u2082O\u2083 |\n| ~498 | Low | \u03b1-Fe\u2082O\u2083 |\n| ~538 | High | Fe\u2083O\u2084 (magnetite) |\n| ~668 | High | Fe\u2083O\u2084 (magnetite) |\n| ~1320 | Medium | \u03b1-Fe\u2082O\u2083 |",
      "b": "| Raman shift (cm-\u00b9) | Relative intensity | Assignment |\n| --- | --- | --- |\n| ~306 | Medium | Fe\u2083O\u2084 |\n| ~538 | Medium | Fe\u2083O\u2084 |\n| ~668 | High | Fe\u2083O\u2084 |\n| ~720 | Medium | \u03b3-Fe\u2082O\u2083 |\n| ~1320 | Medium | \u03b1-Fe\u2082O\u2083 |\n| ~1430 | Low | \u03b3-Fe\u2082O\u2083 |\n| ~1580 | Low | \u03b3-Fe\u2082O\u2083 |",
      "c": "| Raman shift (cm-\u00b9) | Relative intensity | Assignment |\n| --- | --- | --- |\n| ~225 | Medium | \u03b1-Fe\u2082O\u2083 |\n| ~293 | Medium | \u03b1-Fe\u2082O\u2083 |\n| ~412 | Medium | \u03b1-Fe\u2082O\u2083 |\n| ~514 | Medium | Si substrate |\n| ~538 | High | Fe\u2083O\u2084 |\n| ~668 | High | Fe\u2083O\u2084 |\n| ~1320 | Medium | \u03b1-Fe\u2082O\u2083 |"
    },
    "vqa": {
        "b": [
            {
                "question_type": "Comparative/Trend",
                "question": "How do the peaks change from one sample to another?",
                "answer_type": "Factoid",
                "answer": "Both samples exhibit the same peaks, but with slightly different intensities."
            },
            {
                "question_type": "Structure-Property",
                "question": "Which stoichiometry is most present based on the peak intensity?",
                "answer_type": "Paragraph",
                "answer": "The peaks related to Fe3O4 are best represented in the spectrum, indicating this stoichiometry is seen the most in film."
            },
            {
                "question_type": "Comparative/Trend",
                "question": "What spectral features distinguish the mixed-phase response in subfigure (b) from the hematite-rich spectrum in subfigure (a)?",
                "answer_type": "Paragraph",
                "answer": "-Strong Fe\u2083O\u2084 modes at 193, 306, 538, and 668 cm\u207b\u00b9 appear in (b).\n-\u03b3-Fe\u2082O\u2083 bands at 720, 1430, and 1580 cm\u207b\u00b9 are present only in (b).\n-The 1320 cm\u207b\u00b9 \u03b1-Fe\u2082O\u2083 band is weaker relative to low-frequency modes in (b).\n-Overall spectral complexity in (b) indicates incomplete phase stabilization."
            },
            {
                "question_type": "Application/Performance",
                "question": "Why might a mixed magnetite\u2013maghemite Raman signature be advantageous for functional coatings?",
                "answer_type": "Paragraph",
                "answer": "Magnetite and maghemite offer complementary magnetic and electronic properties. Their coexistence, as seen in subfigure (b), may enable tunable conductivity and magnetic response while retaining partial oxidation stability, which can be beneficial for sensing or catalytic applications."
            },
            {
                "question_type": "Comparative/Trend",
                "question": "What is the main trend in iron-oxide phase signatures when comparing the 400 \u00b0C case (panel a) to the 375 \u00b0C case (panel b)?",
                "answer_type": "Paragraph",
                "answer": "At 400 \u00b0C (panel a), the Raman spectrum is dominated by hematite bands, with only weak magnetite markers (538/668 cm\u207b\u00b9). At 375 \u00b0C (panel b), the magnetite markers become strong, and maghemite-related bands are also indicated. Overall, the lower growth temperature shifts the films toward more reduced/spinel-like iron oxide signatures."
            },
            {
                "question_type": "Structure-Property",
                "question": "Which Raman bands are used here as practical markers for hematite, magnetite, and maghemite?",
                "answer_type": "Paragraph",
                "answer": "Hematite (\u03b1-Fe\u2082O\u2083): ~225, 293, 412, 498, 613, 1320 cm\u207b\u00b9\n\nMagnetite (Fe\u2083O\u2084): ~193, 306, 538, 668 cm\u207b\u00b9\n\nMaghemite (\u03b3-Fe\u2082O\u2083): ~380, 500, 720, ~1450, ~1580 cm\u207b\u00b9"
            },
            {
                "question_type": "Comparative/Trend",
                "question": "How do Mg/Fe ratio and growth temperature affect the phase composition observed in Raman spectra?",
                "answer_type": "Paragraph",
                "answer": "At low Mg/Fe ratio (0.017) and 375\u202f\u00b0C, hematite dominates with minor magnetite and maghemite (\u03b3-Fe\u2082O\u2083) peaks. At higher Mg/Fe ratios (0.05\u20130.06), magnetite peaks become stronger, and hematite peaks weaken significantly. Lower growth temperature (375\u202f\u00b0C) promotes \u03b3-Fe\u2082O\u2083 formation, while higher temperature (425\u202f\u00b0C) favors \u03b1-Fe\u2082O\u2083 unless Mg doping is substantial. Thus, Mg doping and lower temperature both encourage mixed-phase formation and magnetite stabilization."
            },
            {
                "question_type": "Structure-Property",
                "question": "What structural changes indicated by Raman spectra could impact the magnetic and catalytic properties of these films?",
                "answer_type": "Paragraph",
                "answer": "Increased magnetite content (strong 538 and 668\u202fcm\u207b\u00b9 peaks) improves ferrimagnetic behavior and electrical conductivity, essential for magnetic applications. The presence of \u03b3-Fe\u2082O\u2083 and defect-rich structures at higher Mg doping enhances catalytic activity for reactions like oxygen evolution. Hematite-rich films, in contrast, have lower conductivity and weaker magnetism but better photoelectrochemical properties."
            },
            {
                "question_type": "Structure-Property",
                "question": "What are the various bands corresponding to different phases of iron oxide?",
                "answer_type": "Paragraph",
                "answer": "1. For the hematite phase, \u03b1-Fe2O3,  bands at 225, 293, 412, 498, 613, and 1320 cm\u22121 are typical. \n2. For the magnetite phase,  \u03b3-Fe2O3, bands at 380, 500, 720, 1450 and 1580 cm\u22121 are typical.\n3. For the magnetite phase, bands at 668, 538, 306, and 193 cm\u22121 are typical."
            },
            {
                "question_type": "Process-Oriented",
                "question": "What was the Mg:Fe ratio in the middle panel?",
                "answer_type": "Factoid",
                "answer": "0.017."
            },
            {
                "question_type": "Structure-Property",
                "question": "What Raman feature may suggest the presence of magnesioferrite in the films?",
                "answer_type": "Factoid",
                "answer": "A shoulder at approximately 700 cm^-1 next to the main 668 cm^-1 magnetite band (middle panel)."
            },
            {
                "question_type": "Comparative/Trend",
                "question": "What phases can be identified based on the spectrum?",
                "answer_type": "Factoid",
                "answer": "Hematite (\u03b1-Fe\u2082O\u2083), magnetite (Fe\u2083O\u2084) and maghemite (\u03b3-Fe\u2082O\u2083)"
            },
            {
                "question_type": "Process-Oriented",
                "question": "What quantity is plotted on the x-axis of these charts?",
                "answer_type": "Factoid",
                "answer": "Raman shift (cm\u207b\u00b9)."
            },
            {
                "question_type": "Application/Performance",
                "question": "Which phases are identified across the spectra?",
                "answer_type": "List",
                "answer": "\u03b1-Fe\u2082O\u2083 ,\u03b3-Fe\u2082O\u2083 ,Fe\u2083O\u2084"
            },
            {
                "question_type": "Comparative/Trend",
                "question": "How does the dominant iron oxide phase change between the top and bottom panels of Figure 3?",
                "answer_type": "Factoid",
                "answer": "The top panel is dominated by hematite (\u03b1-Fe\u2082O\u2083), while the bottom panel shows a mixture of hematite and magnetite (Fe\u2083O\u2084) with minor maghemite (\u03b3-Fe\u2082O\u2083) features."
            },
            {
                "question_type": "Application/Performance",
                "question": "Why is Raman spectroscopy useful for evaluating the phase composition of Mg-Fe oxide films compared to GIXRD?",
                "answer_type": "Paragraph",
                "answer": "Raman spectroscopy can detect minor or overlapping phases that might not be visible in GIXRD. In these films, Raman revealed magnetite and maghemite contributions even when GIXRD indicated primarily hematite. This makes it particularly valuable for studying the effects of MgO doping, low-temperature growth, and annealing, providing a more detailed understanding of the film\u2019s phase composition and structural changes."
            }
        ],
        "a": [
            {
                "question_type": "Application/Performance",
                "question": "How does the annealing treatment affect the Raman spectra?",
                "answer_type": "Factoid",
                "answer": "The as-deposited film and the film after annealing show the same peaks i.e. same phases."
            },
            {
                "question_type": "Structure-Property",
                "question": "What effect does FGA have on the stoichiomtry?",
                "answer_type": "Paragraph",
                "answer": "For the FGA and as-deposited spectra peaks related to the same stoichiometry are measured. So it does not change."
            },
            {
                "question_type": "Process-Oriented",
                "question": "How does Mg incorporation influence the lattice vibrational features observed in the Raman spectrum of subfigure (a)?",
                "answer_type": "Paragraph",
                "answer": "In subfigure (a), Mg incorporation modifies the local Fe\u2013O coordination, leading to well-resolved \u03b1-Fe\u2082O\u2083 phonon modes between 225 and 613 cm\u207b\u00b9. The relative weakness of magnetite peaks suggests that Mg stabilizes hematite-like bonding environments, particularly after FGA treatment, by suppressing extensive reduction to Fe\u2083O\u2084."
            },
            {
                "question_type": "Process-Oriented",
                "question": "In this figure set, what does \u201cFGA\u201d mean, and how is it represented in the Raman spectra?",
                "answer_type": "Paragraph",
                "answer": "\u201cFGA\u201d refers to forming gas annealing applied after deposition. In this figure, spectra from annealed films are shown as bold traces and/or explicitly labeled \u201cFGA\u201d (clearest in panel a). The comparison is used to see how annealing changes the relative strength of hematite-, magnetite-, and maghemite-related Raman bands."
            },
            {
                "question_type": "Application/Performance",
                "question": "Why is it useful (in this paper) that Raman detects magnetite/maghemite features even when XRD may not clearly show them?",
                "answer_type": "Paragraph",
                "answer": "Magnetite/maghemite formation is directly relevant to the magnetic response targeted in the study, so confirming these phases matters for interpreting magnetization trends. Raman can reveal minor or mixed phases that are weak or overlapping in GIXRD, especially in the 375\u2013400 \u00b0C regime. The Raman results are therefore used as added evidence that reduced iron oxide (magnetite-like) is present in samples where diffraction alone is ambiguous."
            },
            {
                "question_type": "Process-Oriented",
                "question": "How does forming gas annealing (FGA) influence the Raman spectra of Mg\u2013Fe oxide films grown at different temperatures and Mg/Fe ratios?",
                "answer_type": "Paragraph",
                "answer": "FGA reduces the intensity of hematite (\u03b1-Fe\u2082O\u2083) peaks at 225, 293, 412, 498, 613, and 1320\u202fcm\u207b\u00b9 and enhances magnetite (Fe\u2083O\u2084) peaks at 538 and 668\u202fcm\u207b\u00b9. This indicates a phase transformation from Fe\u00b3\u207a-rich hematite to mixed-valence magnetite under reducing conditions. The effect is consistent across all panels, regardless of Mg/Fe ratio, but is more pronounced in films with higher Mg content."
            },
            {
                "question_type": "Application/Performance",
                "question": "Why are Mg-doped magnetite-rich films advantageous for multifunctional applications compared to hematite-rich films?",
                "answer_type": "Paragraph",
                "answer": "Mg-doped magnetite-rich films combine high electrical conductivity and strong ferrimagnetism, making them ideal for spintronic devices and magnetic sensors. Additionally, Mg doping introduces lattice defects that improve catalytic activity for water splitting and CO\u2082 reduction. Hematite-rich films are better suited for photocatalysis but lack the magnetic and electronic performance required for advanced multifunctional devices."
            },
            {
                "question_type": "Process-Oriented",
                "question": "Does Raman spectroscopy allow detection of phases not visible by GIXRD?",
                "answer_type": "Yes/No",
                "answer": "Yes"
            },
            {
                "question_type": "Comparative/Trend",
                "question": "How GIXRD and Raman complement each other?",
                "answer_type": "Paragraph",
                "answer": "According to the Raman results,  the films grown using MgO:Fe2O3 cycling ratio of 5:100 (Mg/Fe atomic ratio of ca. 0.05) at 425\u25e6C were a mixture of hematite and magnetite, whereas the films grown at 375\u25e6C mainly consisted of magnetite (c). In the spectra, several peaks implied the presence of the maghemite phase. This phase was not clearly detected by GIXRD.  Also, in the as-deposited films grown at 400\u25e6C, magnetite was not recognized by GIXRD, whereas Raman indicated the presence of the magnetite as an additional phase. In general the Raman results support the observations by GIXRD."
            },
            {
                "question_type": "Structure-Property",
                "question": "Which Raman bands (in cm^-1) are characteristic of the hematite (alpha-Fe2O3) phase?",
                "answer_type": "List",
                "answer": "225, 293, 412, 498, 613, 1320"
            },
            {
                "question_type": "Comparative/Trend",
                "question": "Which phase was detected by Raman spectroscopy but not clearly by GIXRD?",
                "answer_type": "Factoid",
                "answer": "Maghemite (gamma-Fe2O3, bottom panel)."
            },
            {
                "question_type": "Comparative/Trend",
                "question": "What is the dominant phase of the as-deposited film, based on this spectrum?",
                "answer_type": "Factoid",
                "answer": "Hematite is the dominant phase, weak peaks of magnetite are also visible."
            },
            {
                "question_type": "Comparative/Trend",
                "question": "What changes are observed in the spectrum after annealing?",
                "answer_type": "Factoid",
                "answer": "A new peak appears at 498 cm\u22121. Beside that, there are no visible change in the spectrum."
            },
            {
                "question_type": "Comparative/Trend",
                "question": "Which Raman peaks indicate the presence of magnetite?",
                "answer_type": "Paragraph",
                "answer": "Peaks near 538 cm\u207b\u00b9 and 668 cm\u207b\u00b9 indicate magnetite (Fe\u2083O\u2084)."
            },
            {
                "question_type": "Structure-Property",
                "question": "Do the spectra show evidence of multiple iron oxide phases?",
                "answer_type": "Yes/No",
                "answer": "Yes"
            },
            {
                "question_type": "Process-Oriented",
                "question": "Does the MgO doping process affect the formation of magnetite in the Mg-Fe oxide films?",
                "answer_type": "Yes/No",
                "answer": "Yes"
            }
        ],
        "c": [
            {
                "question_type": "Process-Oriented",
                "question": "Which phases are present in the figure?",
                "answer_type": "Factoid",
                "answer": "Hematite, maghemite, and magnetite."
            },
            {
                "question_type": "Structure-Property",
                "question": "At which temperature does the film allow the formation of more phases?",
                "answer_type": "Factoid",
                "answer": "425 \u00b0C"
            },
            {
                "question_type": "Process-Oriented",
                "question": "What influence does deposition temperature have on the crystallinity of the film?",
                "answer_type": "Paragraph",
                "answer": "It seems that higher temperatures are required to have any cristal like growth."
            },
            {
                "question_type": "Application/Performance",
                "question": "What could be done in the future to not see the raman shift in the spectrum related to SiO2?",
                "answer_type": "Paragraph",
                "answer": "Grow thicker layers, all the other spectra of the thicker films do not show this peak."
            },
            {
                "question_type": "Structure-Property",
                "question": "Which phase is responsible for the Raman mode near 720 cm\u207b\u00b9 observed in subfigure (c)?",
                "answer_type": "Factoid",
                "answer": "\u03b3-Fe\u2082O\u2083 (maghemite)."
            },
            {
                "question_type": "Process-Oriented",
                "question": "What is attributed to magnesioferrite phase?",
                "answer_type": "Factoid",
                "answer": "The shoulder at 700 cm\u22121 for the main band at 668 cm\u22121  can also be attributed to magnesioferrite according to the Raman database."
            },
            {
                "question_type": "Comparative/Trend",
                "question": "What suppots the conclusion that the oxidation rate at the 375\u00b0C  is lower than at 425\u00b0C, based on the spectrum?",
                "answer_type": "Paragraph",
                "answer": "The film grown at 425\u00b0C exhibits  peaks characteristic of hematite, whereas the film grown at 375\u00b0C is dominated by peaks attributed to magnetite. The O/Fe ratio in magnetite is approx. 1.33, which is lower than the corresponding ration in hematite (1.5). Therefore, the lower temperature of 375\u00b0C results in the formation of more oxygen-deficient film. This means that the oxidation rate at 375\u00b0C is lower, as this temperature is insuficient to fully complete the oxidation at the studied pulse times."
            },
            {
                "question_type": "Structure-Property",
                "question": "Which Raman peaks correspond to the different iron oxide phases identified in these films?",
                "answer_type": "List",
                "answer": "Hematite (\u03b1-Fe\u2082O\u2083): 225, 293, 412, 498, 613, 1320 cm\u207b\u00b9, Magnetite (Fe\u2083O\u2084): 193, 306, 538, 668 cm\u207b\u00b9, Maghemite (\u03b3-Fe\u2082O\u2083): 720, 1450, 1580 cm\u207b\u00b9, Magnesioferrite (shoulder): ~700 cm\u207b\u00b9"
            }
        ]
    },
    "bbox": {
        "a": {
            "x": 1,
            "y": 5,
            "width": 551,
            "height": 426
        },
        "b": {
            "x": 0,
            "y": 429,
            "width": 552,
            "height": 378
        },
        "c": {
            "x": 4,
            "y": 804,
            "width": 547,
            "height": 430
        }
    }
}
