Repository: sciknoworg/sci-imageminer

## Project Overview  

**Sci-ImageMiner** is an annotation project on figures from **atomic layer deposition (ALD)** and **atomic layer etching (ALE)**, situated within the broader field of materials science and engineering. Within each of these categories, the data is further organized into the sub-categories **experimental-usecase** and **simulation-usecase**.

It aims to host gold-standard annotations for chart classification, data extraction, summarization, and question answering—providing both pilot and full-phase data to support multimodal AI research in scientific image understanding.

File: data/alde-imageminer/train/atomic-layer-deposition/experimental-usecase/31/images/figure_1.json
{
    "sample_id": "atomic-layer-deposition/experimental-usecase/31/figure_1",
    "classification": {
        "a": "multiple line chart"
    },
    "summarization": {
        "a": "Figure shows an XPS depth profile of a thermal-ALD Co film deposited on Si(001) using CoCp(CO)\u2082 and H\u2082. The profile reveals a carbon-rich film with ~40\u201350 at% C and only ~45\u201350 at% Co throughout most of the depth, along with a few at% oxygen contamination. The sharp rise in Si near ~25\u201330 min sputtering marks the Co/Si interface, confirming the film thickness. Overall, the data demonstrate that thermal ALD produces a Co\u2013C composite rather than pure metallic Co, indicating poor ligand removal."
    },
    "data_extraction": {
      "a": "| Element | Trend across film | Interpretation |\n| --- | --- | --- |\n| Co | ~45\u201350 at% throughout | Indicates incomplete metal formation |\n| C | ~40\u201350 at% throughout | Severe carbon contamination from ligands |\n| O | Low, few at% | Minor oxidation/impurity |\n| Si | Rises sharply at end | Marks Co/Si interface (film thickness) |"
    },
    "vqa": {
        "a": [
            {
                "question_type": "Process-Oriented",
                "question": "Does the XPS depth profiling method allow evaluation of film composition throughout the entire Co layer deposited by thermal ALD?",
                "answer_type": "Yes/No",
                "answer": "yes"
            },
            {
                "question_type": "Comparative/Trend",
                "question": "Which element shows consistently high concentration throughout the thermal-ALD Co film?",
                "answer_type": "Factoid",
                "answer": "Carbon"
            },
            {
                "question_type": "Application/Performance",
                "question": "Why does the composition shown in this figure make the thermal-ALD Co film unsuitable for interconnect applications?",
                "answer_type": "Paragraph",
                "answer": "Interconnect applications require low-resistivity, high-purity metallic cobalt. The XPS depth profile reveals that the thermal-ALD film contains nearly equal amounts of cobalt and carbon, forming a carbon-rich Co\u2013C composite rather than metallic Co. Such films exhibit very high electrical resistivity and poor reliability, making them unsuitable for device applications and motivating the need for plasma-enhanced ALD."
            },
            {
                "question_type": "Structure-Property",
                "question": "Which compositional features explain why the thermal-ALD Co film is not metallic?",
                "answer_type": "List",
                "answer": "High carbon content (~40\u201350 at%), Relatively low cobalt content (~45\u201350 at%), Presence of oxygen impurities, Formation of a Co\u2013C composite structure"
            }
        ]
    },
    "bbox": {
        "a": {
            "x": 3,
            "y": 4,
            "width": 540,
            "height": 409
        }
    }
}

File: data/alde-imageminer/train/atomic-layer-deposition/experimental-usecase/31/images/figure_2.json
{
    "sample_id": "atomic-layer-deposition/experimental-usecase/31/figure_2",
    "classification": {
        "a": "spectra chart",
        "b": "spectra chart",
        "c": "spectra chart",
        "d": "spectra chart"
    },
    "summarization": {
        "a": "The Co 2p XPS spectrum of the PE-ALD Co film on Si(001) shows well-defined Co 2p\u2083\u2044\u2082 and Co 2p\u2081\u2044\u2082 peaks, indicating the presence of metallic cobalt with no pronounced satellite features associated with cobalt oxides.",
        "b": "The O 1s spectrum exhibits a very weak and broad signal near 530\u2013532 eV, suggesting minimal oxygen incorporation and confirming low oxide contamination in the deposited Co film.",
        "c": "The N 1s spectrum shows no distinct peak above the noise level, indicating negligible nitrogen incorporation from the plasma during the PE-ALD process.",
        "d": "The C 1s spectrum displays only a very low-intensity background signal, demonstrating minimal carbon contamination and high chemical purity of the cobalt film."
    },
    "data_extraction": {
      "a": "| Binding Energy (eV) | Intensity (a.u.) |\n| --- | --- |\n| 780 | 1 |\n| 795 | 2 |\n| 800 | 3 |",
      "b": "| Binding Energy (eV) | Intensity (a.u.) |\n| --- | --- |\n| 526 | 1 |\n| 528 | 2 |\n| 534 | 3 |",
      "c": "| Binding Energy (eV) | Intensity (a.u.) |\n| --- | --- |\n| 396 | 1 |\n| 398 | 2 |\n| 404 | 3 |",
      "d": "| Binding Energy (eV) | Intensity (a.u.) |\n| --- | --- |\n| 280 | 1 |\n| 282 | 2 |\n| 288 | 3 |"
    },
    "vqa": {
        "a": [
            {
                "question_type": "Process-Oriented",
                "question": "Does plasma-enhanced ALD using NH\u2083 plasma effectively remove precursor ligands during cobalt film growth?",
                "answer_type": "Yes/No",
                "answer": "Yes"
            }
        ],
        "b": [
            {
                "question_type": "Comparative/Trend",
                "question": "Compared to thermal ALD, how does the impurity level (C, O, N) change in PE-ALD Co films?",
                "answer_type": "Factoid",
                "answer": "Impurity levels are drastically reduced and approach near-zero."
            }
        ],
        "d": [
            {
                "question_type": "Application/Performance",
                "question": "Why is the chemical purity demonstrated in this figure critical for cobalt interconnect applications?",
                "answer_type": "Paragraph",
                "answer": "High-purity metallic cobalt is essential for achieving low electrical resistivity and reliable performance in interconnect structures. The XPS spectra show negligible carbon, oxygen, and nitrogen incorporation, confirming effective ligand removal by NH\u2083 plasma. This purity directly enables Co films suitable for nanoscale device integration, unlike carbon-rich films formed by thermal ALD."
            }
        ],
        "c": [
            {
                "question_type": "Structure-Property",
                "question": "Which spectral features indicate the formation of metallic cobalt in the PE-ALD film?",
                "answer_type": "List",
                "answer": "Sharp Co 2p\u2083/\u2082 peak at ~778 eV, Clear Co 2p\u2081/\u2082 peak at ~793 eV, Absence of strong satellite peaks, Near-baseline O 1s and C 1s signals"
            }
        ]
    },
    "bbox": {
        "a": {
            "x": 4,
            "y": 0,
            "width": 530,
            "height": 421
        },
        "b": {
            "x": 2,
            "y": 433,
            "width": 526,
            "height": 148
        },
        "c": {
            "x": 0,
            "y": 584,
            "width": 524,
            "height": 114
        },
        "d": {
            "x": 2,
            "y": 686,
            "width": 534,
            "height": 143
        }
    }
}

File: data/alde-imageminer/train/atomic-layer-deposition/experimental-usecase/31/images/figure_3.json
{
    "sample_id": "atomic-layer-deposition/experimental-usecase/31/figure_3",
    "classification": {
        "a": "multi-axis chart",
        "b": "multi-axis chart"
    },
    "summarization": {
        "a": "For PE-ALD Co on SiO\u2082 using CoCp(CO)\u2082 at 300 \u00b0C, the growth rate increases with substrate exposure time and reaches a maximum at longer exposure, while the resistivity initially decreases and then increases at high exposure times, indicating an optimal time window for achieving low-resistivity cobalt films.",
        "b": "In the PE-ALD Co process using CoCp\u2082 at 300 \u00b0C, the growth rate increases rapidly at short exposure times and then saturates, while the resistivity remains relatively low and stable with increasing exposure time, suggesting a more robust and self-limiting growth behavior."
    },
    "data_extraction": {
      "a": "| t<sub>S</sub> (s) | Growth Rate (\u00c5/cycle) | Resistivity (\u00b5\u03a9cm) |\n| --- | --- | --- |\n| 0 | 0 | 0 |\n| 1 | 2 | 250 |\n| 2 | 1 | 100 |\n| 3 | 0.5 | 50 |\n| 4 | 0 | 25 |",
      "b": "| t<sub>S</sub> (s) | Growth Rate (\u00c5/cycle) | Resistivity (\u00b5\u03a9cm) |\n| --- | --- | --- |\n| 0 | 0 | 0 |\n| 2 | 0.5 | 250 |\n| 4 | 0.5 | 150 |\n| 6 | 0.5 | 100 |\n| 8 | 0.5 | 50 |"
    },
    "vqa": {
        "a": [
            {
                "question_type": "Process-Oriented",
                "question": "Does the growth behavior in Figure 3 indicate self-limiting ALD reactions for both Co precursors?",
                "answer_type": "Yes/No",
                "answer": "NO"
            },
            {
                "question_type": "Comparative/Trend",
                "question": "Which precursor shows clear saturation of growth rate with increasing precursor exposure time?",
                "answer_type": "Factoid",
                "answer": "CoCp\u2082."
            }
        ],
        "b": [
            {
                "question_type": "Application/Performance",
                "question": "Why is the growth saturation and low resistivity observed with CoCp\u2082 important for device applications?",
                "answer_type": "Paragraph",
                "answer": "Growth saturation confirms true ALD behavior, ensuring precise thickness control and excellent conformality on complex device structures. The consistently low resistivity obtained with CoCp\u2082 indicates high-purity metallic cobalt, which is essential for interconnect and contact applications in advanced CMOS technology. Together, these properties make CoCp\u2082 a suitable precursor for scalable and reliable cobalt deposition."
            },
            {
                "question_type": "Structure-Property",
                "question": "What features in the figure indicate poor film quality when using CoCp(CO)\u2082 as the precursor?",
                "answer_type": "List",
                "answer": "Lack of growth-rate saturation, Strong increase in resistivity at longer exposure times, Unstable electrical properties, Evidence of CVD-like or decomposition-driven growth"
            }
        ]
    },
    "bbox": {
        "a": {
            "x": 0,
            "y": 2,
            "width": 542,
            "height": 370
        },
        "b": {
            "x": 3,
            "y": 386,
            "width": 536,
            "height": 355
        }
    }
}

File: data/alde-imageminer/train/atomic-layer-deposition/experimental-usecase/31/images/figure_4.json
{
    "sample_id": "atomic-layer-deposition/experimental-usecase/31/figure_4",
    "classification": {
        "a": "multi spectra chart"
    },
    "summarization": {
        "a": "Figure shows synchrotron radiation XRD patterns of PE-ALD Co films on Si(001) after rapid thermal annealing (400\u2013900 \u00b0C). The as-deposited film exhibits no distinct peaks, indicating an amorphous or poorly crystalline Co layer. With increasing annealing temperature, diffraction peaks corresponding to \u03b2-Co (111) appear first, followed by the emergence and strengthening of CoSi\u2082 (111), (220), (210), and (211) reflections at \u2265700\u2013800 \u00b0C, confirming the formation of highly crystalline CoSi\u2082 at elevated temperatures."
    },
    "data_extraction": {
      "a": "| $T_{a}$=900 \u00b0C | $T_{a}$=800 \u00b0C | $T_{a}$=600 \u00b0C | $T_{a}$=500 \u00b0C | $T_{a}$=400 \u00b0C | as-dep |\n| --- | --- | --- | --- | --- | --- |\n| ![](https://example.com/image1.png) | ![](https://example.com/image2.png) | ![](https://example.com/image3.png) | ![](https://example.com/image4.png) | ![](https://example.com/image5.png) | ![](https://example.com/image6.png) |"
    },
    "vqa": {
        "a": [
            {
                "question_type": "Process-Oriented",
                "question": "Does rapid thermal annealing induce phase transformation of PE-ALD Co films on Si into cobalt silicide?",
                "answer_type": "Yes/No",
                "answer": "Yes"
            },
            {
                "question_type": "Comparative/Trend",
                "question": "At what annealing temperature range do CoSi\u2082 diffraction peaks become dominant?",
                "answer_type": "Factoid",
                "answer": "Above approximately 700\u2013800 \u00b0C."
            },
            {
                "question_type": "Application/Performance",
                "question": "Why is the formation of crystalline CoSi\u2082 important for semiconductor device applications?",
                "answer_type": "Paragraph",
                "answer": "Crystalline CoSi\u2082 is a low-resistivity, thermally stable silicide commonly used as a contact material in CMOS technology. Its formation demonstrates that PE-ALD Co films can be converted into technologically relevant silicides through post-deposition annealing, validating the process for integration into advanced semiconductor devices."
            },
            {
                "question_type": "Structure-Property",
                "question": "Which structural phases are observed as annealing temperature increases?",
                "answer_type": "List",
                "answer": "Amorphous or poorly crystalline Co (as-deposited), \u03b2-Co (111) at intermediate temperatures, CoSi\u2082 (111, 220, 210, 211) at high temperatures"
            }
        ]
    },
    "bbox": {
        "a": {
            "x": 2,
            "y": 6,
            "width": 540,
            "height": 437
        }
    }
}

File: data/alde-imageminer/train/atomic-layer-deposition/experimental-usecase/32/images/figure_1.json
{
    "sample_id": "atomic-layer-deposition/experimental-usecase/32/figure_1",
    "classification": {
        "a": "scatter plot"
    },
    "summarization": {
        "a": "The figure shows growth rate of thermal ALD Ta\u2082O\u2085 as a function of PDMAT exposure time at 250\u00b0C. The growth rate increases rapidly at short exposure times and saturates at approximately 0.85 \u00c5/cycle for t_s \u2265 1 s, demonstrating self-limiting adsorption characteristic of ideal ALD behavior."
    },
    "data_extraction": {
      "a": "| t_s (s) | Growth rate (\u00c5/cycle) |\n| --- | --- |\n| 0 | 0 |\n| 0.5 | 0.7 |\n| 1 | 0.8 |\n| 1.5 | 0.8 |\n| 2 | 0.8 |\n| 2.5 | 0.8 |\n| 3 | 0.8 |\n| 3.5 | 0.8 |\n| 4 | 0.8 |\n| 4.5 | 0.8 |\n| 5 | 0.8 |"
    },
    "vqa": {
        "a": [
            {
                "question_type": "Comparative/Trend",
                "question": "How does the growth rate of Ta\u2082O\u2085 change with increasing PDMAT exposure time, and what does this trend indicate?",
                "answer_type": "Paragraph",
                "answer": "The growth rate increases steeply at short PDMAT exposure times, rising from near zero to about 0.7 \u00c5/cycle at 0.5 s. Beyond 1 s of exposure, the growth rate plateaus at approximately 0.85 \u00c5/cycle. This saturation behavior demonstrates self-limiting adsorption of the PDMAT precursor, which is the defining characteristic of an ideal ALD process."
            },
            {
                "question_type": "Process-Oriented",
                "question": "What is the minimum PDMAT exposure time required to achieve saturated growth in thermal ALD of Ta\u2082O\u2085?",
                "answer_type": "Factoid",
                "answer": "Approximately 1 second."
            },
            {
                "question_type": "Application/Performance",
                "question": "Is the growth rate achieved with PDMAT competitive compared to other Ta\u2082O\u2085 ALD precursors?",
                "answer_type": "Paragraph",
                "answer": "Yes. The 0.85 \u00c5/cycle growth rate is almost twice that reported for ethoxide or chloride precursors (both ~0.45 \u00c5/cycle)."
            },
            {
                "question_type": "Process-Oriented",
                "question": "What experimental parameters are indicated in the figure annotation?",
                "answer_type": "List",
                "answer": "Purge time (t_p = 3 s), water reactant exposure time (t_r = 3 s), substrate temperature (T_s = 250\u00b0C)."
            }
        ]
    },
    "bbox": {
        "a": {
            "x": 3,
            "y": 7,
            "width": 677,
            "height": 521
        }
    }
}

File: data/alde-imageminer/train/atomic-layer-deposition/experimental-usecase/32/images/figure_2.json
{
    "sample_id": "atomic-layer-deposition/experimental-usecase/32/figure_2",
    "classification": {
        "a": "multiple scatter plot"
    },
    "summarization": {
        "a": "The figure compares growth rates of thermal ALD (using H\u2082O) and PE-ALD (using O\u2082 plasma) for Ta\u2082O\u2085 as a function of reactant exposure time at 250\u00b0C. Both methods exhibit saturation behavior for t_r \u2265 1 s, with PE-ALD achieving a higher saturated growth rate (~1.2 \u00c5/cycle) compared to thermal ALD (~0.85 \u00c5/cycle)."
    },
    "data_extraction": {
      "a": "| t_r, s | Growth rate thermal ALD (\u00c5/cycle) | Growth rate PE-ALD (\u00c5/cycle) |\n| --- | --- | --- |\n| 0 | 0.05 | 0.08 |\n| 0.25 | 0.30 | 0.40 |\n| 0.5 | 0.75 | 0.75 |\n| 1 | 0.82 | 1.10 |\n| 2 | 0.83 | 1.12 |\n| 3 | 0.84 | 1.14 |\n| 5 | 0.85 | 1.14 |"
    },
    "vqa": {
        "a": [
            {
                "question_type": "Comparative/Trend",
                "question": "How do the saturated growth rates of thermal ALD and PE-ALD Ta\u2082O\u2085 compare?",
                "answer_type": "Factoid",
                "answer": "PE-ALD achieves approximately 1.2 \u00c5/cycle while thermal ALD reaches approximately 0.85 \u00c5/cycle, making PE-ALD about 40% faster."
            },
            {
                "question_type": "Process-Oriented",
                "question": "What reactants are used in thermal ALD versus PE-ALD for Ta\u2082O\u2085 deposition in this study?",
                "answer_type": "Factoid",
                "answer": "Thermal ALD uses water vapor, while PE-ALD uses oxygen plasma."
            },
            {
                "question_type": "Structure-Property",
                "question": "Why might PE-ALD produce a higher growth rate than thermal ALD at the same temperature?",
                "answer_type": "Paragraph",
                "answer": "The higher growth rate in PE-ALD is attributed to the greater reactivity of the oxygen plasma species, which include atomic oxygen and activated oxygen molecules. These reactive species can more efficiently oxidize the adsorbed PDMAT precursor and potentially create more reactive surface sites for subsequent adsorption cycles compared to water vapor in thermal ALD."
            },
            {
                "question_type": "Comparative/Trend",
                "question": "Do both thermal and PE-ALD show self-limiting reactant exposure behavior?",
                "answer_type": "Paragraph",
                "answer": "Yes. Both methods show saturation of growth rate for reactant exposure times greater than approximately 1 second."
            }
        ]
    },
    "bbox": {
        "a": {
            "x": 0,
            "y": 0,
            "width": 670,
            "height": 503
        }
    }
}

File: data/alde-imageminer/train/atomic-layer-deposition/experimental-usecase/32/images/figure_3.json
{
    "sample_id": "atomic-layer-deposition/experimental-usecase/32/figure_3",
    "classification": {
        "a": "multiple scatter plot"
    },
    "summarization": {
        "a": "The figure shows the temperature dependence of Ta\u2082O\u2085 growth rate for thermal ALD and PE-ALD. Both methods exhibit three regimes: elevated growth rates at low temperatures, a stable ALD window in the middle, and increasing growth rates at high temperatures due to precursor decomposition. The ALD window spans 200 to 250\u00b0C for thermal ALD and 150 to 250\u00b0C for PE-ALD, demonstrating that PE-ALD enables ALD growth at approximately 50\u00b0C lower temperature."
    },
    "data_extraction": {
      "a": "| T_s, \u00b0C | Growth rate thermal ALD (\u00c5/cycle) | Growth rate PE-ALD (\u00c5/cycle) |\n| --- | --- | --- |\n| 100 | - | 1.40 |\n| 125 | 1.32 | - |\n| 150 | 1.20 | 1.20 |\n| 175 | - | 1.18 |\n| 200 | 0.90 | 1.17 |\n| 250 | 0.85 | 1.15 |\n| 275 | - | 1.25 |\n| 300 | 1.00 | - |\n| 500 | 1.58 | 1.70 |"
    },
    "vqa": {
        "a": [
            {
                "question_type": "Comparative/Trend",
                "question": "What are the temperature boundaries of the ALD window for thermal ALD versus PE-ALD of Ta\u2082O\u2085?",
                "answer_type": "Factoid",
                "answer": "The ALD window is 200 to 250\u00b0C for thermal ALD and 150 to 250\u00b0C for PE-ALD."
            },
            {
                "question_type": "Structure-Property",
                "question": "Why does the growth rate increase at temperatures above the ALD window?",
                "answer_type": "Paragraph",
                "answer": "At high temperatures, the PDMAT precursor undergoes thermal decomposition before the self-limiting surface reaction can complete. This leads to continuous CVD-like deposition rather than true ALD, resulting in higher apparent growth rates. The loss of self-limitation compromises the precise thickness control that is characteristic of ALD."
            },
            {
                "question_type": "Process-Oriented",
                "question": "Why can PE-ALD achieve ALD growth at lower temperatures than thermal ALD?",
                "answer_type": "Paragraph",
                "answer": "PE-ALD uses oxygen plasma containing highly reactive species such as atomic oxygen and activated oxygen molecules. These radicals have sufficient reactivity to oxidize the adsorbed precursor even at lower temperatures where water vapor in thermal ALD would be insufficiently reactive. In fact, the authors note that Ta\u2082O\u2085 could not be deposited without plasma at temperatures below 250\u00b0C."
            },
            {
                "question_type": "Comparative/Trend",
                "question": "What is the approximate growth rate at the low temperature extreme (100\u00b0C) for PE-ALD?",
                "answer_type": "Factoid",
                "answer": "Approximately 1.4 \u00c5/cycle."
            }
        ]
    },
    "bbox": {
        "a": {
            "x": 0,
            "y": 0,
            "width": 684,
            "height": 533
        }
    }
}

File: data/alde-imageminer/train/atomic-layer-deposition/experimental-usecase/32/images/figure_4.json
{
    "sample_id": "atomic-layer-deposition/experimental-usecase/32/figure_4",
    "classification": {
        "a": "scatter plot"
    },
    "summarization": {
        "a": "The figure shows growth rate of thermal ALD TiO\u2082 as a function of TDMAT exposure time at 200\u00b0C. Unlike Ta\u2082O\u2085 from PDMAT, the growth rate does not saturate but continues to increase with exposure time, indicating incomplete self-limiting behavior. This non-ideal ALD characteristic is attributed to the low thermal decomposition temperature of TDMAT (~180\u00b0C)."
    },
    "data_extraction": {
      "a": "| t_S (s) | Growth rate (\u00c5/cycle) |\n| --- | --- |\n| 0 | 0 |\n| 1 | 1.5 |\n| 2 | 2 |\n| 3 | 2.5 |\n| 4 | 3 |"
    },
    "vqa": {
        "a": [
            {
                "question_type": "Comparative/Trend",
                "question": "Does the TiO\u2082 growth rate from TDMAT show saturation behavior similar to Ta\u2082O\u2085 from PDMAT?",
                "answer_type": "Paragraph",
                "answer": "No. Unlike Ta\u2082O\u2085 ALD from PDMAT, which shows clear saturation above 1 s exposure time, the TiO\u2082 growth rate from TDMAT continues to increase throughout the tested range up to 7 s. Although some slowdown occurs above 1 s, true saturation is never achieved. This indicates that TDMAT does not adsorb with perfect self-limitation at this temperature."
            },
            {
                "question_type": "Structure-Property",
                "question": "What causes the non-ideal ALD behavior observed for TDMAT?",
                "answer_type": "Factoid",
                "answer": "The low thermal decomposition temperature of TDMAT, reported to be approximately 180\u00b0C, which is below the growth temperature of 200\u00b0C used in this experiment."
            },
            {
                "question_type": "Application/Performance",
                "question": "What is the growth rate of TiO\u2082 at t_s = 2 s, and how does it compare to other TiO\u2082 precursors?",
                "answer_type": "Paragraph",
                "answer": "At t_s = 2 s, the growth rate is approximately 2.1 \u00c5/cycle. This is significantly higher than values reported for other precursors such as titanium methoxide (0.5 \u00c5/cycle) and titanium chloride (0.75 \u00c5/cycle). However, the higher rate partly reflects the non-ideal CVD contribution rather than pure ALD growth."
            },
            {
                "question_type": "Process-Oriented",
                "question": "What does the x-axis label t_s represent in this figure?",
                "answer_type": "Factoid",
                "answer": "The TDMAT precursor exposure time in seconds."
            }
        ]
    },
    "bbox": {
        "a": {
            "x": 4,
            "y": 2,
            "width": 670,
            "height": 944
        }
    }
}

File: data/alde-imageminer/train/atomic-layer-deposition/experimental-usecase/32/images/figure_5.json
{
    "sample_id": "atomic-layer-deposition/experimental-usecase/32/figure_5",
    "classification": {
        "a": "multiple line chart",
        "b": "multiple line chart"
    },
    "summarization": {
        "a": "Leakage current density versus electric field for 10 nm Ta\u2082O\u2085 films grown at 250\u00b0C. PE-ALD yields approximately two orders of magnitude lower leakage (~8\u00d710\u207b\u2077 A/cm\u00b2) compared to thermal ALD (~6\u00d710\u207b\u2075 A/cm\u00b2) at 1 MV/cm.",
        "b": "Leakage current density versus electric field for 10 nm TiO\u2082 films grown at 200\u00b0C. PE-ALD again shows lower leakage (~7\u00d710\u207b\u2074 A/cm\u00b2) than thermal ALD (~5\u00d710\u207b\u00b3 A/cm\u00b2) at 1 MV/cm, though the difference is smaller than for Ta\u2082O\u2085."
    },
    "data_extraction": {
      "a": "| Electric Field, MV/cm | Thermal ALD (A/cm\u00b2) | PE-ALD (A/cm\u00b2) |\n| --- | --- | --- |\n| 0 | 1\u00d710-\u2077 | 5\u00d710-\u2078 |\n| 0.1 | 5\u00d710-\u2077 | 7\u00d710-\u2078 |\n| 0.25 | 3\u00d710-\u2076 | 1\u00d710-\u2077 |\n| 0.5 | 2\u00d710-\u2075 | 3\u00d710-\u2077 |\n| 0.75 | 5\u00d710-\u2075 | 7\u00d710-\u2077 |\n| 1.0 | 7\u00d710-\u2075 | 2\u00d710-\u2076 |\n| 1.5 | 1\u00d710-\u2074 | 7\u00d710-\u2076 |\n| 2.0 | 1.5\u00d710-\u2074 | 2\u00d710-\u2075 |",
      "b": "| Electric Field, MV/cm | Thermal ALD (A/cm\u00b2) | PE-ALD (A/cm\u00b2) |\n| --- | --- | --- |\n| 0 | 2\u00d710-\u00b3 | 5\u00d710-\u2075 |\n| 0.1 | 3\u00d710-\u00b3 | 8\u00d710-\u2075 |\n| 0.25 | 3.5\u00d710-\u00b3 | 2\u00d710-\u2074 |\n| 0.5 | 4\u00d710-\u00b3 | 4\u00d710-\u2074 |\n| 0.75 | 5\u00d710-\u00b3 | 5\u00d710-\u2074 |\n| 1.0 | 6\u00d710-\u00b3 | 6\u00d710-\u2074 |\n| 1.5 | 8\u00d710-\u00b3 | 8\u00d710-\u2074 |\n| 2.0 | 1\u00d710-\u00b2 | 1\u00d710-\u00b3 |"
    },
    "vqa": {
        "a": [
            {
                "question_type": "Comparative/Trend",
                "question": "How do the leakage current densities of PE-ALD and thermal ALD Ta\u2082O\u2085 films compare at 1 MV/cm?",
                "answer_type": "Paragraph",
                "answer": "PE-ALD Ta\u2082O\u2085 exhibits a leakage current density of approximately 8\u00d710\u207b\u2077 A/cm\u00b2 at 1 MV/cm, which is about two orders of magnitude lower than thermal ALD Ta\u2082O\u2085 at approximately 6\u00d710\u207b\u2075 A/cm\u00b2. This substantial improvement makes PE-ALD Ta\u2082O\u2085 from PDMAT competitive with or better than previously reported values for PE-ALD Ta\u2082O\u2085 from ethoxide precursors."
            },
            {
                "question_type": "Structure-Property",
                "question": "What factors might explain the lower leakage current in PE-ALD films compared to thermal ALD?",
                "answer_type": "List",
                "answer": "Lower oxygen vacancy concentration, reduced carbon or silicon contamination, and smoother oxide/substrate interfaces observed by TEM."
            },
            {
                "question_type": "Application/Performance",
                "question": "Which oxide and deposition method combination shows the best electrical performance?",
                "answer_type": "Factoid",
                "answer": "PE-ALD Ta\u2082O\u2085, with the lowest leakage current density of approximately 8\u00d710\u207b\u2077 A/cm\u00b2 at 1 MV/cm."
            }
        ],
        "b": [
            {
                "question_type": "Comparative/Trend",
                "question": "Is the leakage current improvement from using PE-ALD greater for Ta\u2082O\u2085 or TiO\u2082?",
                "answer_type": "Paragraph",
                "answer": "The improvement is greater for Ta\u2082O\u2085. PE-ALD reduces the leakage current by approximately two orders of magnitude for Ta\u2082O\u2085 (from ~6\u00d710\u207b\u2075 to ~8\u00d710\u207b\u2077 A/cm\u00b2), whereas for TiO\u2082 the reduction is less than one order of magnitude (from ~5\u00d710\u207b\u00b3 to ~7\u00d710\u207b\u2074 A/cm\u00b2)."
            }
        ]
    },
    "bbox": {
        "a": {
            "x": 2,
            "y": 0,
            "width": 672,
            "height": 435
        },
        "b": {
            "x": 1,
            "y": 436,
            "width": 670,
            "height": 511
        }
    }
}

File: data/alde-imageminer/train/atomic-layer-deposition/experimental-usecase/33/images/figure_3.json
{
    "sample_id": "atomic-layer-deposition/experimental-usecase/33/figure_3",
    "classification": {
        "a": "line chart",
        "b": "line chart",
        "c": "line chart",
        "d": "line chart"
    },
    "summarization": {
        "a": "Panel (a) shows the growth rate increases with precursor temperature and plateaus at ~0.045 \u00c5/cycle above 60\u202f\u00b0C.",
        "b": "Panel (b) demonstrates that increasing pulse time beyond 2\u202fs does not further increase the growth rate, indicating saturation behavior.",
        "c": "Panel (c) shows a similar saturation with hydrogen pressure\u2014growth rate reaches a maximum of ~0.045 \u00c5/cycle at 2 atm.",
        "d": "Panel (d) highlights the effect of H\u2082 dose, where a minimum threshold is needed to initiate growth, followed by saturation. These trends collectively illustrate the self-limiting surface reactions characteristic of ALD processes."
    },
    "data_extraction": {
      "a": "| Precursor temperature (\u00b0C) | Growth rate (\u00c5 per cycle) |\n| --- | --- |\n| 50 | 0.025 |\n| 55 | 0.035 |\n| 60 | 0.045 |\n| 65 | 0.045 |\n| 75 | 0.045 |",
      "b": "| Pulse time (s) | Growth rate (\u00c5 per cycle) |\n| --- | --- |\n| 1 | 0.25 |\n| 2 | 0.35 |\n| 3 | 0.35 |\n| 4 | 0.35 |",
      "c": "| H\u2082 pressure (atm) | Growth rate (\u00c5 per cycle) |\n| --- | --- |\n| 0 | 0.00 |\n| 1 | 0.025 |\n| 2 | 0.045 |\n| 3 | 0.045 |",
      "d": "| H\u2082 pressure (atm) | Growth rate (\u00c5 per cycle) |\n| --- | --- |\n| 0 | 0.00 |\n| 1 | 0.025 |\n| 2 | 0.045 |\n| 3 | 0.045 |"
    },
    "vqa": {
        "b": [
            {
                "question_type": "Application/Performance",
                "question": "List two parameters that, when increased beyond a threshold, do not further enhance the growth rate",
                "answer_type": "List",
                "answer": "Precursor pulse time, Hydrogen pressure"
            }
        ],
        "a": [
            {
                "question_type": "Process-Oriented",
                "question": "Is there evidence of a self-limiting growth process in the graphs?",
                "answer_type": "Yes/No",
                "answer": "Yes"
            },
            {
                "question_type": "Structure-Property",
                "question": "What is the approximate saturated growth rate for cobalt films in these experiments",
                "answer_type": "Factoid",
                "answer": "Approximately 0.045 \u00c5 per cycle."
            }
        ],
        "c": [
            {
                "question_type": "Comparative/Trend",
                "question": "Why does the growth rate of cobalt films plateau in each panel despite continued increases in precursor temperature, pulse time, H\u2082 pressure, or H\u2082 dose?",
                "answer_type": "Paragraph",
                "answer": "The plateau observed in each panel reflects the self-limiting nature of atomic layer deposition (ALD). In ALD, once all available reactive sites on the substrate surface are saturated during a precursor pulse, further increases in precursor supply (by time, dose, or temperature) do not result in additional growth. This ensures precise thickness control and uniform film coverage. For example, once sufficient H\u2082 pressure or dose is supplied to reduce surface intermediates, additional hydrogen does not increase growth, maintaining a constant growth per cycle."
            }
        ]
    },
    "bbox": {
        "a": {
            "x": 24,
            "y": 10,
            "width": 657,
            "height": 450
        },
        "b": {
            "x": 751,
            "y": 8,
            "width": 665,
            "height": 562
        },
        "c": {
            "x": 24,
            "y": 491,
            "width": 666,
            "height": 548
        },
        "d": {
            "x": 749,
            "y": 603,
            "width": 659,
            "height": 538
        }
    }
}
