Repository: sciknoworg/sci-imageminer

## Project Overview  

**Sci-ImageMiner** is an annotation project on figures from **atomic layer deposition (ALD)** and **atomic layer etching (ALE)**, situated within the broader field of materials science and engineering. Within each of these categories, the data is further organized into the sub-categories **experimental-usecase** and **simulation-usecase**.

It aims to host gold-standard annotations for chart classification, data extraction, summarization, and question answering—providing both pilot and full-phase data to support multimodal AI research in scientific image understanding.

File: data/alde-imageminer/train/atomic-layer-deposition/experimental-usecase/33/images/figure_4.json
{
    "sample_id": "atomic-layer-deposition/experimental-usecase/33/figure_4",
    "classification": {
        "a": "line chart"
    },
    "summarization": {
        "a": "The figure illustrates a linear relationship between the number of ALD cycles and the resulting film thickness in angstroms (\u00c5). As the number of cycles increases from 0 to 3000, the film thickness increases proportionally from approximately 5\u202f\u00c5 to 120\u202f\u00c5. This linear trend, supported by error bars, demonstrates a consistent growth-per-cycle (GPC) rate, which is a key indicator of controlled and repeatable deposition in ALD processes"
    },
    "data_extraction": {
      "a": "| Cycle number | Thickness (\u00c5) |\n| --- | --- |\n| 0 | 5 |\n| 100 | 10 |\n| 1000 | 40 |\n| 2000 | 80 |\n| 3000 | 120 |"
    },
    "vqa": {
        "a": [
            {
                "question_type": "Comparative/Trend",
                "question": "What does the linear relationship between cycle number and thickness imply about the ALD process shown in this figure?",
                "answer_type": "Paragraph",
                "answer": "The linear increase in film thickness with cycle number indicates a highly controlled atomic layer deposition (ALD) process where the growth-per-cycle (GPC) remains constant over time. This suggests that each ALD cycle deposits a uniform layer with no saturation or deviation, highlighting the process repeatability and reliability, which are essential for precise thickness control in thin-film applications"
            },
            {
                "question_type": "Process-Oriented",
                "question": "Does the figure support a constant growth-per-cycle for the ALD process?",
                "answer_type": "Yes/No",
                "answer": "Yes"
            },
            {
                "question_type": "Structure-Property",
                "question": "Approximately how thick is the film after 1000 ALD cycles?",
                "answer_type": "Factoid",
                "answer": "40 \u00c5."
            },
            {
                "question_type": "Application/Performance",
                "question": "List two indicators in the plot that suggest the ALD process is consistent.",
                "answer_type": "List",
                "answer": "Linear trend between cycle number and thickness, Small error bars across all data points"
            }
        ]
    },
    "bbox": {
        "a": {
            "x": 0,
            "y": 0,
            "width": 658,
            "height": 531
        }
    }
}

File: data/alde-imageminer/train/atomic-layer-deposition/experimental-usecase/33/images/figure_5.json
{
    "sample_id": "atomic-layer-deposition/experimental-usecase/33/figure_5",
    "classification": {
        "a": "scatter plot",
        "b": "scatter plot"
    },
    "summarization": {
        "a": "The figure compares the dependence of ALD growth rate on substrate temperature for two different processes or materials. In subfigure (a), the growth rate increases steadily from approximately 0.01\u202f\u00c5/cycle at 260\u202f\u00b0C to 0.12\u202f\u00c5/cycle at 340\u202f\u00b0C, suggesting a thermally activated process with relatively linear behavior in this temperature range.",
        "b": "In subfigure (b), the growth rate follows a sigmoidal trend, increasing more sharply between 200\u202f\u00b0C and 280\u202f\u00b0C, indicating a possible transition from a kinetically limited regime to a more saturated or efficient growth regime. Both plots highlight the strong influence of temperature on film growth dynamics, with potential implications for process window optimisation."
    },
    "data_extraction": {
      "a": "| Substrate temperature (\u00b0C) | Growth rate (\u00c5 per cycle) |\n| --- | --- |\n| 260 | 0.01 |\n| 280 | 0.03 |\n| 300 | 0.06 |\n| 320 | 0.09 |\n| 340 | 0.12 |",
      "b": "| Substrate temperature (\u00b0C) | Growth rate (\u00c5 per cycle) |\n| --- | --- |\n| 160 | 0.0 |\n| 200 | 0.1 |\n| 220 | 0.2 |\n| 240 | 0.35 |\n| 280 | 0.5 |"
    },
    "vqa": {
        "b": [
            {
                "question_type": "Process-Oriented",
                "question": "Does the plot show evidence of a saturation plateau in growth rate at higher temperatures?",
                "answer_type": "Yes/No",
                "answer": "No"
            }
        ],
        "a": [
            {
                "question_type": "Comparative/Trend",
                "question": "How do the different trends in growth rate with temperature in plots (a) and (b) inform decisions about ALD process optimisation?",
                "answer_type": "Paragraph",
                "answer": "The plots suggest that different ALD processes or chemistries have distinct thermal activation behaviors. In (a), the steady increase in growth rate with temperature implies a broad and controllable window, which is advantageous for uniform deposition. In contrast, the sigmoidal trend in (b) indicates that below a certain threshold (~200\u202f\u00b0C), the process is kinetically limited, but rapidly becomes efficient above this temperature. This means that process engineers may need to operate within a narrower high-temperature window for maximum efficiency, potentially requiring more precise thermal control. Understanding these trends helps optimize reactor conditions for consistent film quality and throughput"
            },
            {
                "question_type": "Structure-Property",
                "question": "At what temperature does the growth rate in the plot reach approximately 0.09\u202f\u00c5/cycle?",
                "answer_type": "Factoid",
                "answer": "320\u202f\u00b0C."
            },
            {
                "question_type": "Application/Performance",
                "question": "List two possible reasons why growth rate increases with temperature in ALD.",
                "answer_type": "List",
                "answer": "Higher temperatures enhance precursor reactivity, improve byproduct desorption"
            }
        ]
    },
    "bbox": {
        "a": {
            "x": 12,
            "y": 8,
            "width": 681,
            "height": 533
        },
        "b": {
            "x": 15,
            "y": 569,
            "width": 666,
            "height": 491
        }
    }
}

File: data/alde-imageminer/train/atomic-layer-deposition/experimental-usecase/34/images/figure_1.json
{
    "sample_id": "atomic-layer-deposition/experimental-usecase/34/figure_1",
    "classification": {
        "a": "multiple line chart"
    },
    "summarization": {
        "a": "The figure displays a multiple -line chart showing the film thickness growth as a function of ALD cycle number for different oxidant/reactant chemistries. The growth rates vary significantly depending on the species used: H\u2082O exhibits the highest growth rate, followed by H\u2082* + O\u2082*, then O\u2082* + H\u2082*, and finally O\u2082* alone, which shows the slowest growth. The chart highlights how the choice of oxidant or co-reactant can strongly influence the cumulative thickness achieved over the same number of ALD cycles.."
    },
    "data_extraction": {
      "a": "| Cycle | O\u2082* (nm) | H\u2082O (nm) | H\u2082* + O\u2082* (nm) | O\u2082* + H\u2082* (nm) |\n| --- | --- | --- | --- | --- |\n| 0 | 0 | 0 | 0 | 0 |\n| 50 | 10 | 30 | 20 | 15 |\n| 100 | 20 | 60 | 40 | 30 |\n| 150 | 30 | 90 | 60 | 45 |\n| 200 | 40 | 120 | 80 | 60 |"
    },
    "vqa": {
        "a": [
            {
                "question_type": "Comparative/Trend",
                "question": "What does the difference in thickness growth trends between H\u2082O and O\u2082* suggest about their reactivity in ALD processes?",
                "answer_type": "Paragraph",
                "answer": "The faster and steeper thickness increase observed for H\u2082O compared to O\u2082* implies that H\u2082O is significantly more reactive or efficient as an oxidant in this ALD process. This could be due to more favorable surface reactions, faster ligand removal, or a more complete reaction per cycle. In contrast, O\u2082* likely leads to slower surface reactions, incomplete ligand removal, or passivation effects that limit the growth per cycle. This highlights the importance of selecting appropriate co-reactants for achieving desired film thickness and deposition rates."
            },
            {
                "question_type": "Structure-Property",
                "question": "At 100 cycles, what is the approximate film thickness when using H\u2082O?",
                "answer_type": "Factoid",
                "answer": "60 nm."
            },
            {
                "question_type": "Process-Oriented",
                "question": "Does O\u2082* + H\u2082* lead to a higher growth rate than O\u2082* alone?",
                "answer_type": "Yes/No",
                "answer": "Yes"
            },
            {
                "question_type": "Application/Performance",
                "question": "Which oxidant/reactant conditions lead to increasing thickness in order from lowest to highest?",
                "answer_type": "List",
                "answer": "O\u2082*, O\u2082* + H\u2082*, H\u2082* + O\u2082*, H\u2082O"
            }
        ]
    },
    "bbox": {
        "a": {
            "x": 0,
            "y": 0,
            "width": 570,
            "height": 428
        }
    }
}

File: data/alde-imageminer/train/atomic-layer-deposition/experimental-usecase/34/images/figure_2.json
{
    "sample_id": "atomic-layer-deposition/experimental-usecase/34/figure_2",
    "classification": {
        "a": "spectra chart"
    },
    "summarization": {
        "a": "This mass spectrum provides insight into the fragmentation pattern of a chemical precursor or reaction product, likely related to LiHMDS or a related organosilicon species used in ALD. The strong peak at m/z = 28 may correspond to CO or N\u2082 fragments, while peaks at m/z = 43 and 57 indicate possible hydrocarbon or Si-containing fragments such as Si(CH\u2083)\u2083\u207a. The presence of higher-mass peaks at 130, 146, and 161 suggests detection of larger, intact precursor fragments or ligand-containing species, consistent with gas-phase decomposition products. Interpreting these peaks helps identify volatile by-products and understand surface or gas-phase chemistry during ALD cycles."
    },
    "data_extraction": {
      "a": "| m/z (amu) | Ion current (nA) |\n| --- | --- |\n| 15 | 30 |\n| 28 | 50 |\n| 43 | 40 |\n| 57 | 35 |\n| 65.5 | 20 |\n| 73 | 15 |\n| 86 | 10 |\n| 100 | 5 |\n| 130 | 20 |\n| 146 | 30 |\n| 161 | 5 |"
    },
    "vqa": {
        "a": [
            {
                "question_type": "Process-Oriented",
                "question": "Does the spectrum indicate the presence of heavier fragments above m/z 100?",
                "answer_type": "Yes/No",
                "answer": "Yes"
            },
            {
                "question_type": "Structure-Property",
                "question": "What is the m/z value of the most intense ion peak observed?",
                "answer_type": "Factoid",
                "answer": "28"
            },
            {
                "question_type": "Application/Performance",
                "question": "What is the m/z value of the most intense ion peak observed?",
                "answer_type": "List",
                "answer": "130, 146 , 161"
            },
            {
                "question_type": "Comparative/Trend",
                "question": "What can the presence of peaks at m/z 130, 146, and 161 reveal about the decomposition behavior of the precursor during ALD?",
                "answer_type": "Paragraph",
                "answer": "The presence of peaks at m/z 130, 146, and 161 suggests that large fragments of the precursor remain intact during ionisation, implying incomplete decomposition or stable ligand structures in the gas phase. In the context of ALD, this is important because it informs the likelihood of ligand-derived residues persisting in the process environment or adsorbing onto the substrate. If such fragments are not fully purged, they can compromise film purity or affect subsequent reactions. These peaks may correspond to neutral or charged fragments of ligands like hexamethyldisilazane (HMDS) or its derivatives, which are commonly used in ALD chemistry."
            }
        ]
    },
    "bbox": {
        "a": {
            "x": 0,
            "y": 0,
            "width": 1130,
            "height": 517
        }
    }
}

File: data/alde-imageminer/train/atomic-layer-deposition/experimental-usecase/34/images/figure_3.json
{
    "sample_id": "atomic-layer-deposition/experimental-usecase/34/figure_3",
    "classification": {
        "a": "multiple line chart",
        "b": "multiple line chart",
        "c": "multiple line chart"
    },
    "summarization": {
        "a": "The figure presents ion current traces for various species monitored during sequential pulsing of LiHMDS and H\u2082O in an ALD process. Subfigure (a) shows the evolution of ion signals for multiple mass fragments (e.g., CH\u2083\u207a, H\u2082O\u207a, NH(SiMe\u2083)\u2082\u207a) across time and marks key events such as precursor pulses and surface reaction (SR) start and end times. Subfigures (b) and (c) zoom in on the time-resolved ion currents for specific m/z values (15 and 146), further detailing the temporal behavior of key reaction byproducts during the LiHMDS pulse. Together, the data provide insight into precursor decomposition and reaction dynamics on the surface."
    },
    "data_extraction": {
      "a": "| Time (s) | LiHMDS | SR start | H\u2082O | SR end |\n| --- | --- | --- | --- | --- |\n| 0 | 1E-12 | 1E-12 | 1E-12 | 1E-12 |\n| 5 | 1E-11 | 1E-11 | 1E-11 | 1E-11 |\n| 10 | 1E-12 | 1E-12 | 1E-12 | 1E-12 |\n| 15 | 1E-12 | 1E-12 | 1E-12 | 1E-12 |\n| 20 | 1E-12 | 1E-12 | 1E-12 | 1E-12 |\n| 25 | 1E-12 | 1E-12 | 1E-12 | 1E-12 |\n| 30 | 1E-12 | 1E-12 | 1E-12 | 1E-12 |\n| 75 | 1E-12 | 1E-12 | 1E-12 | 1E-12 |\n| 80 | 1E-12 | 1E-12 | 1E-12 | 1E-12 |",
      "b": "| Time (s) | Ion current (A) |\n| --- | --- |\n| 0 | 1E-11 |\n| 2 | 1E-10 |\n| 4 | 1E-10 |\n| 6 | 1E-10 |\n| 8 | 1E-10 |",
      "c": "| Time (s) | Ion current (A) |\n| --- | --- |\n| 0 | 1E-11 |\n| 2 | 1E-10 |\n| 4 | 1E-10 |\n| 6 | 1E-10 |\n| 8 | 1E-10 |"
    },
    "vqa": {
        "a": [
            {
                "question_type": "Comparative/Trend",
                "question": "How does the time-resolved ion current behavior help determine the sequence and surface reactions occurring during LiHMDS and H\u2082O ALD cycles?",
                "answer_type": "Paragraph",
                "answer": "The ion current profiles reveal the presence and intensity of specific species over time, corresponding to precursor introduction and reaction phases. In subfigure (a), CH\u2083\u207a and NH(SiMe\u2083)\u2082\u207a signals spike during the LiHMDS pulse, suggesting the release of ligand fragments due to surface reactions. The H\u2082O\u207a signal increases during the water pulse, indicating oxidant introduction. The timing of signal changes at SR start and SR end further supports surface-limited reactions consistent with ALD. Subfigures (b) and (c) confirm this by showing that key mass fragments peak during the precursor pulse, then decay rapidly, demonstrating self-limiting behavior and supporting the controlled nature of ALD chemistry."
            },
            {
                "question_type": "Structure-Property",
                "question": "At what time does the ion current for m/z=146 peak during the LiHMDS pulse?",
                "answer_type": "Factoid",
                "answer": "Approx. 5 seconds."
            },
            {
                "question_type": "Process-Oriented",
                "question": "Does the ion current at m/z=146 persist after the LiHMDS pulse ends?",
                "answer_type": "Yes/No",
                "answer": "No"
            },
            {
                "question_type": "Application/Performance",
                "question": "Which mass fragments are monitored?",
                "answer_type": "List",
                "answer": "CH\u2083\u207a (m/z = 15), H\u2082O\u207a (m/z = 18), NH(SiMe\u2083)\u2082\u207a (m/z = 146)"
            }
        ]
    },
    "bbox": {
        "a": {
            "x": 1,
            "y": 1,
            "width": 595,
            "height": 545
        },
        "b": {
            "x": 656,
            "y": 3,
            "width": 477,
            "height": 260
        },
        "c": {
            "x": 661,
            "y": 294,
            "width": 472,
            "height": 253
        }
    }
}

File: data/alde-imageminer/train/atomic-layer-deposition/experimental-usecase/34/images/figure_5.json
{
    "sample_id": "atomic-layer-deposition/experimental-usecase/34/figure_5",
    "classification": {
        "a": "multiple line chart"
    },
    "summarization": {
        "a": "This figure presents time-resolved mass spectrometry data for various reaction by-products during exposure to LiHMDS, O\u2082 plasma (O\u2082*), and the surface reaction (SR) step. The top four subplots show ion current intensity for species including H\u2082O\u207a (m/z=18), SiH\u2083\u207a (m/z=30), CO\u2082\u207a (m/z=44), and HNSi\u2082Me\u2083\u207a (m/z=146), with clear changes occurring after precursor and plasma exposure. CO\u2082 and H\u2082O peaks intensify during the SR period, consistent with ligand combustion, while HNSi\u2082Me\u2083\u207a appears following LiHMDS exposure, reflecting gas-phase fragmentation of unreacted precursor. The bottom panel tracks chamber pressure, showing correlation between dose timing and ion evolution. These measurements collectively map the dynamic release of volatile by-products during an ALD half-cycle.."
    },
    "data_extraction": {
      "a": "| Time (s) | LiHMDS (A) | O\u2082* (A) | SR (A) |\n| --- | --- | --- | --- |\n| 0 | 1.5E-12 | 1.5E-12 | 1.5E-12 |\n| 5 | 1.6E-12 | 1.5E-12 | 1.5E-12 |\n| 10 | 1.8E-12 | 1.5E-12 | 2.0E-12 |\n| 15 | 2.2E-12 | 2.5E-12 | 3.0E-12 |\n| 20 | 1.8E-12 | 3.5E-12 | 2.8E-12 |\n| 25 | 1.5E-12 | 2.2E-12 | 1.7E-12 |"
    },
    "vqa": {
        "a": [
            {
                "question_type": "Process-Oriented",
                "question": "Does the ion current for CO\u2082\u207a (m/z = 44) increase significantly during the SR period, indicating oxidative ligand breakdown?",
                "answer_type": "Yes/No",
                "answer": "Yes"
            },
            {
                "question_type": "Structure-Property",
                "question": "At what approximate time does the SiH\u2083\u207a (m/z = 30) ion current reach its peak?",
                "answer_type": "Factoid",
                "answer": "Around 7 seconds, during the LiHMDS exposure phase."
            },
            {
                "question_type": "Application/Performance",
                "question": "Which species show notable increases in ion current specifically during the SR step?",
                "answer_type": "List",
                "answer": "H\u2082O\u207a (m/z = 18), CO\u2082\u207a (m/z = 44), HNSi\u2082Me\u2083\u207a (m/z = 146)"
            },
            {
                "question_type": "Comparative/Trend",
                "question": "What does the time-dependent behavior of CO\u2082\u207a and H\u2082O\u207a suggest about the chemical reactions occurring during the SR step, and how might this influence ALD process control?",
                "answer_type": "Paragraph",
                "answer": "The sharp rise in CO\u2082\u207a and H\u2082O\u207a signals during the SR step indicates that combustion of organic ligands is occurring due to interaction with reactive oxygen species. These by-products are signatures of oxidative ligand removal, suggesting that the SR step is essential for fully eliminating unreacted LiHMDS residues. Understanding the timing and completeness of these signals helps in optimising precursor dosing and plasma timing to ensure efficient surface cleaning and minimal carbon incorporation in the final film , a key control parameter in ALD processes targeting high-purity oxides or nitrides"
            }
        ]
    },
    "bbox": {
        "a": {
            "x": 0,
            "y": 0,
            "width": 672,
            "height": 905
        }
    }
}

File: data/alde-imageminer/train/atomic-layer-deposition/experimental-usecase/34/images/figure_6.json
{
    "sample_id": "atomic-layer-deposition/experimental-usecase/34/figure_6",
    "classification": {
        "a": "multiple line chart"
    },
    "summarization": {
        "a": "The figure presents ion current versus time data across several subplots, each tracking a different species (e.g., H\u2082O\u207a, SiH\u2083\u207a, CO\u2082\u207a, HNSi\u2082Me\u2083\u207a) detected by mass spectrometry at their respective m/z values. Different reactant conditions, such as LiHMDS alone, and combinations with O\u2082* and H\u2082*,  are compared to observe how plasma and precursor combinations influence gaseous by-product formation. For example, the H\u2082O\u207a signal peaks during exposure to O\u2082*, indicating oxidative ligand removal, while HNSi\u2082Me\u2083\u207a signals provide evidence of volatile organosilicon fragments. The pressure trace at the bottom confirms timing of reagent pulses and surface reactions (SR), validating the synchrony of signal changes with process steps"
    },
    "data_extraction": {
      "a": "| Time (s) | LiHMDS (m/z=18) | O\u2082* (m/z=30) | H\u2082* (m/z=44) | H\u2082O (m/z=146) |\n| --- | --- | --- | --- | --- |\n| 0 | 1E-10 | 1E-11 | 1E-12 | 1E-12 |\n| 10 | 1.2E-10 | 1.1E-11 | 1.3E-12 | 1.2E-12 |\n| 20 | 1.5E-10 | 1.4E-11 | 1.6E-12 | 1.8E-12 |\n| 30 | 1.3E-10 | 1.3E-11 | 1.4E-12 | 1.5E-12 |\n| 40 | 1.1E-10 | 1.2E-11 | 1.2E-12 | 1.3E-12 |"
    },
    "vqa": {
        "a": [
            {
                "question_type": "Process-Oriented",
                "question": "Does the ion current for H\u2082O\u207a (m/z = 18) increase following O\u2082* exposure, indicating oxidative removal of surface species?",
                "answer_type": "Yes/No",
                "answer": "Yes"
            },
            {
                "question_type": "Structure-Property",
                "question": "At approximately what time does the HNSi\u2082Me\u2083\u207a (m/z = 146) ion current reach its peak during the LiHMDS + O\u2082* condition?",
                "answer_type": "Factoid",
                "answer": "Around 20 seconds."
            },
            {
                "question_type": "Application/Performance",
                "question": "Which species show a delayed peak in ion current relative to the start of the SR window?",
                "answer_type": "List",
                "answer": "SiH\u2083\u207a (m/z = 30), CO\u2082\u207a (m/z = 44), and HNSi\u2082Me\u2083\u207a (m/z = 146)"
            },
            {
                "question_type": "Comparative/Trend",
                "question": "What does the sequence of rising ion currents for H\u2082O\u207a, CO\u2082\u207a, and HNSi\u2082Me\u2083\u207a suggest about the chemical mechanism taking place during the combined LiHMDS + O\u2082* + H\u2082* exposure, and how might this inform future ALD process tuning?",
                "answer_type": "Paragraph",
                "answer": "The ion current trends suggest that ligand combustion and surface reactions are being actively driven during the LiHMDS + O\u2082* + H\u2082* exposure. The sharp rise in H\u2082O\u207a indicates oxidative ligand breakdown, possibly of methyl or HMDS groups. Concurrent increases in CO\u2082\u207a and HNSi\u2082Me\u2083\u207a imply that both organic and silicon-containing fragments are released as volatile by-products. The sequential timing and magnitude of these signals can guide optimization of ALD cycle parameters, such as plasma duration and purge steps,  to ensure complete removal of precursor residues and maximise film purity. This is particularly important when designing ALD processes for sensitive electronics, where residual ligands can impair dielectric or conductive properties."
            }
        ]
    },
    "bbox": {
        "a": {
            "x": 0,
            "y": 0,
            "width": 666,
            "height": 862
        }
    }
}

File: data/alde-imageminer/train/atomic-layer-deposition/experimental-usecase/34/images/figure_7.json
{
    "sample_id": "atomic-layer-deposition/experimental-usecase/34/figure_7",
    "classification": {
        "a": "multiple line chart",
        "b": "line chart"
    },
    "summarization": {
        "a": "This figure presents time-resolved quadrupole mass spectrometry (QMS) data tracking the evolution of several ion fragments (e.g., CH\u2083\u207a, H\u2082O\u207a, SiH\u2082\u207a, CO\u2082\u207a, HNSi\u2082Me\u2085\u207a) under sequential exposure to LiHMDS, hydrogen plasma (H\u2082*), oxygen plasma (O\u2082*), and combined steps in an ALD process. Notably, the CH\u2083\u207a and HNSi\u2082Me\u2085\u207a signals are elevated during LiHMDS dosing, consistent with precursor fragmentation. H\u2082O\u207a and CO\u2082\u207a peaks emerge during SR phases involving oxidants, suggesting combustion of ligands. The pressure trace shows dosing windows for each reactant and aligns with corresponding ion signal surges. Together, these data elucidate the chemical pathways of ligand decomposition and by-product release across plasma-activated ALD cycles"
    },
    "data_extraction": {
      "a": "| Time (s) | LiHMDS (A) | LiHMDS+H\u2082* (A) | H\u2082*+O\u2082* (A) | LiHMDS+O\u2082* (A) | SR end (A) |\n| --- | --- | --- | --- | --- | --- |\n| 0 | 9.5E-11 | 9.5E-11 | 9.5E-11 | 9.5E-11 | 9.5E-11 |\n| 5 | 1.1E-10 | 1.1E-10 | 1.1E-10 | 1.1E-10 | 1.1E-10 |\n| 10 | 1.0E-10 | 1.0E-10 | 1.0E-10 | 1.0E-10 | 1.0E-10 |\n| 15 | 9.0E-11 | 9.0E-11 | 9.2E-11 | 9.0E-11 | 9.0E-11 |\n| 20 | 1.2E-10 | 1.1E-10 | 1.3E-10 | 1.2E-10 | 1.2E-10 |\n| 25 | 8.5E-11 | 9.0E-11 | 1.1E-10 | 9.5E-11 | 9.0E-11 |\n| 30 | 6.5E-11 | 7.5E-11 | 9.0E-11 | 7.0E-11 | 7.0E-11 |\n| 35 | 5.0E-11 | 6.0E-11 | 8.0E-11 | 6.0E-11 | 6.0E-11 |\n| 40 | 3.5E-11 | 4.0E-11 | 6.5E-11 | 4.5E-11 | 4.5E-11 |",
      "b": "| Time (s) | Pressure (mTorr) |\n| --- | --- |\n| 0 | 0 |\n| 5 | 50 |\n| 10 | 120 |\n| 15 | 50 |\n| 20 | 0 |\n| 25 | 50 |\n| 30 | 100 |\n| 35 | 50 |\n| 40 | 0 |"
    },
    "vqa": {
        "b": [
            {
                "question_type": "Comparative/Trend",
                "question": "What do the distinct trends in CO\u2082\u207a and HNSi\u2082Me\u2085\u207a ion currents suggest about the fate of the LiHMDS precursor during exposure to H\u2082* and O\u2082*, and how can this information guide process tuning?",
                "answer_type": "Paragraph",
                "answer": "The rise in CO\u2082\u207a during the SR period following O\u2082* exposure suggests effective combustion of organic ligands from the LiHMDS precursor, implying that oxidative plasma plays a key role in removing residual carbonaceous species. Meanwhile, HNSi\u2082Me\u2085\u207a signals peaking during the LiHMDS step indicate gas-phase fragmentation rather than surface retention. The differing behaviors underscore the sequential decomposition of ligands and highlight the importance of synchronizing plasma exposure to ensure full ligand removal."
            }
        ],
        "a": [
            {
                "question_type": "Process-Oriented",
                "question": "Does the signal for CH\u2083\u207a increase immediately after LiHMDS is pulsed into the chamber?",
                "answer_type": "Yes/No",
                "answer": "Yes"
            },
            {
                "question_type": "Structure-Property",
                "question": "What is the approximate maximum pressure reached during the O\u2082* exposure window?",
                "answer_type": "Factoid",
                "answer": "About 120 mTorr."
            },
            {
                "question_type": "Application/Performance",
                "question": "Which ion fragments increase significantly during the surface reaction (SR) step following O\u2082* exposure",
                "answer_type": "List",
                "answer": "H\u2082O\u207a (m/z=18), CO\u2082\u207a (m/z=44), and CH\u2083\u207a (m/z=15)"
            }
        ]
    },
    "bbox": {
        "a": {
            "x": 0,
            "y": 0,
            "width": 666,
            "height": 796
        },
        "b": {
            "x": 4,
            "y": 796,
            "width": 664,
            "height": 190
        }
    }
}

File: data/alde-imageminer/train/atomic-layer-deposition/experimental-usecase/35/images/a27ced502d67bd684cbf2f68460176ad15a149ac50a9328ff21b033b7c484cd8.json
{
    "sample_id": "atomic-layer-deposition/experimental-usecase/35/a27ced502d67bd684cbf2f68460176ad15a149ac50a9328ff21b033b7c484cd8",
    "classification": {
        "a": "table"
    },
    "summarization": {
        "a": "The table provides detailed information about various materials including their metal precursors, evaporation temperatures, growth temperatures, growth rates measured by EDX, and compositions analyzed by EDX."
    },
    "data_extraction": {
      "a": "| material | metal precursor/evaporation temperature | growth temperature (\u00b0C) | growth rate by EDX (\u00c5/cycle) | composition by EDX |\n| --- | --- | --- | --- | --- |\n| ZnTe | ZnCl\u2082/360 \u00b0C | 400 | 0.61 \u00b1 0.05 | Zn 47%, Te 53% |\n| Bi\u2082Te\u2083 | BiCl\u2083/140 \u00b0C | 165 | 1.21 \u00b1 0.08 | Bi 40%, Te 60% |\n| ZnSe | ZnCl\u2082/360 \u00b0C | 400 | 0.55 \u00b1 0.04 | Zn 48%, Se 50%, Te 2%<sup>b</sup> |\n| Bi\u2082Se\u2083 | BiCl\u2083/140 \u00b0C | 165 | 0.97 \u00b1 0.07 | Bi 41%, Se 59% |\n| In\u2082Se\u2083 | InCl\u2083/285 \u00b0C | 295 | 0.55 \u00b1 0.04 | In 41%, Se 59% |\n| CuSe | Cu(II) pivalate/155 \u00b0C | 165 | 0.63 \u00b1 0.06 | Cu 50%, Se 50% |\n| Cu\u2082\u2093Se | Cu(II) pivalate/165 \u00b0C | 200 | 0.48 \u00b1 0.05 | Cu 61%, Se 39% |\n| Cu\u2082Se | Cu(II) pivalate/165 \u00b0C | 300 | 0.16 \u00b1 0.03 | Cu 69%, Se 31% |\n| Cu\u2082Se | CuCl/350 \u00b0C | 400 |  |  |"
    },
    "vqa": {
        "a": [
            {
                "question_type": "Process-Oriented",
                "question": "What are other methods that can be used to determine the GPC?",
                "answer_type": "Paragraph",
                "answer": "Besides EDX, ellipsometry, XRR, and TEM can be used."
            },
            {
                "question_type": "Structure-Property",
                "question": "Which materials show perfect stoichiometry?",
                "answer_type": "List",
                "answer": "Bi2Te3, CuSe"
            },
            {
                "question_type": "Process-Oriented",
                "question": "What copper precursor should be used for low temperature applications?",
                "answer_type": "Factoid",
                "answer": "Cu(II) pivalate."
            },
            {
                "question_type": "Application/Performance",
                "question": "What is the EPC of ZnTe at 400 degrees celcius?",
                "answer_type": "Factoid",
                "answer": "0.61 angstrom per cycle"
            }
        ]
    },
    "bbox": {
        "a": {
            "x": 0,
            "y": 0,
            "width": 1405,
            "height": 296
        }
    }
}

File: data/alde-imageminer/train/atomic-layer-deposition/experimental-usecase/35/images/figure_2.json
{
    "sample_id": "atomic-layer-deposition/experimental-usecase/35/figure_2",
    "classification": {
        "a": "scatter plot",
        "b": "scatter plot"
    },
    "summarization": {
        "a": "The growth rate of a material increases with increasing SbCl\u2083 pulse length up to a certain point and then plateaus.",
        "b": "The growth rate of a material increases gradually with increasing (Et\u2083Si)\u2082Te pulse length, but shows subsaturation."
    },
    "data_extraction": {
      "a": "| SbCl\u2083 pulse length (s) | Growth rate (\u00c5/cycle) |\n| --- | --- |\n| 0.0 | 0.0 |\n| 0.2 | 0.3 |\n| 0.5 | 0.6 |\n| 1.0 | 0.6 |\n| 2.0 | 0.6 |",
      "b": "| (Et\u2083Si)\u2082Te pulse length (s) | Growth rate (\u00c5/cycle) |\n| --- | --- |\n| 0.0 | 0.0 |\n| 0.2 | 0.0 |\n| 0.5 | 0.45 |\n| 1.0 | 0.6 |\n| 1.5 | 0.7 |\n| 2.0 | 0.6 |\n| 3.0 | 0.65 |\n| 4.0 | 0.7 |"
    },
    "vqa": {
        "a": [
            {
                "question_type": "Comparative/Trend",
                "question": "What is the maximum achieved growth per cycle?",
                "answer_type": "Factoid",
                "answer": "0.6 angstrom per cycle."
            },
            {
                "question_type": "Comparative/Trend",
                "question": "Is a pulse length of 1 s sufficient to reach saturation?",
                "answer_type": "Yes/No",
                "answer": "Yes"
            }
        ],
        "b": [
            {
                "question_type": "Comparative/Trend",
                "question": "Does the curve show clearly what saturation level can be achieved?",
                "answer_type": "Paragraph",
                "answer": "No it does not, there seems to be a form of softsaturation, where there is still an increase in growth rate for ever increasing pulse length."
            },
            {
                "question_type": "Comparative/Trend",
                "question": "What is the GPC with a pulse length of 3 seconds?",
                "answer_type": "Factoid",
                "answer": "0.6 angstrom per cycle"
            }
        ]
    },
    "bbox": {
        "a": {
            "x": 0,
            "y": 9,
            "width": 304,
            "height": 230
        },
        "b": {
            "x": 336,
            "y": 9,
            "width": 303,
            "height": 230
        }
    }
}

File: data/alde-imageminer/train/atomic-layer-deposition/experimental-usecase/35/images/figure_3.json
{
    "sample_id": "atomic-layer-deposition/experimental-usecase/35/figure_3",
    "classification": {
        "a": "stacked spectra chart"
    },
    "summarization": {
        "a": "The chart displays the intensity of X-ray diffraction peaks at various 2\u03b8 angles, indicating crystalline phases of two materials: GeTe and Sb2Te3."
    },
    "data_extraction": {
      "a": "| 2\u03b8 | Intensity (au) GeTe | Intensity (au) Sb2Te3 |\n| --- | --- | --- |\n| 20 | - | - |\n| 27 | 021 peak | 009 peak |\n| 28 | - | 015 peak |\n| 30 | 202 peak | - |\n| 38 | - | 1 0 10 peak |\n| 43 | 024 peak | 110 peak |\n| 45 | 220 peak | 0015 peak |\n| 52 | Si peak | 205 peak |\n| 63 | - | 1 0 19 peak |"
    },
    "vqa": {
        "a": [
            {
                "question_type": "Structure-Property",
                "question": "Do both materials show similar crystal phases?",
                "answer_type": "Paragraph",
                "answer": "Most peaks do not overlap, however de 220 and 110 peaks should belong to similar crystal phases."
            },
            {
                "question_type": "Comparative/Trend",
                "question": "What is the most prominent peak for Sb2Te3?",
                "answer_type": "Paragraph",
                "answer": "015"
            },
            {
                "question_type": "Process-Oriented",
                "question": "What is the substrate on top of which material is grown and which film is likely thicker?",
                "answer_type": "Paragraph",
                "answer": "The used substrate is silicon. This can be seen by the silicon peak in GeTe, the visibility of this peak also indicates that this film is thinner."
            },
            {
                "question_type": "Structure-Property",
                "question": "Are the materials single or poly-crystalline?",
                "answer_type": "Factoid",
                "answer": "Both materials are poly-crystalline"
            }
        ]
    },
    "bbox": {
        "a": {
            "x": 2,
            "y": 4,
            "width": 385,
            "height": 325
        }
    }
}

File: data/alde-imageminer/train/atomic-layer-deposition/experimental-usecase/35/images/figure_4.json
{
    "sample_id": "atomic-layer-deposition/experimental-usecase/35/figure_4",
    "classification": {
        "a": "multiple scatter plot",
        "b": "multiple scatter plot"
    },
    "summarization": {
        "a": "The scatter plot shows the composition of a Ge, Sb, and Te film at different pulse lengths of GeCl\u2084-dioxane.",
        "b": "The scatter plot displays the composition of a Ge, Sb, and Te film at various cycles of GeTe/(GeTe+Sb\u2082Te\u2083)."
    },
    "data_extraction": {
      "a": "| GeCl\u2084-dioxane pulse length (s) | Composition (at.%)  Ge | Composition (at.%)  Sb | Composition (at.%)  Te |\n| --- | --- | --- | --- |\n| 1 | 15 | 35 | 50 |\n| 2 | 25 | 25 | 50 |\n| 3 | 30 | 20 | 50 |\n| 4 | 30 | 20 | 50 |\n| 6 | 30 | 20 | 50 |",
      "b": "| GeTe/(GeTe+Sb\u2082Te\u2083) cycling | Composition (at.%)  Ge | Composition (at.%)  Sb | Composition (at.%)  Te |\n| --- | --- | --- | --- |\n| 0.25 | 20 | 30 | 50 |\n| 0.33 | 22 | 28 | 50 |\n| 0.36 | 28 | 22 | 50 |\n| 0.5 | 30 | 20 | 50 |"
    },
    "vqa": {
        "a": [
            {
                "question_type": "Comparative/Trend",
                "question": "What is the required time to reach Ge saturation?",
                "answer_type": "Factoid",
                "answer": "4 s"
            },
            {
                "question_type": "Structure-Property",
                "question": "What material is replaced upon exposure to GeCl2 and how can you tell?",
                "answer_type": "Paragraph",
                "answer": "Sb is replaced with Ge, as for increasing Ge exposure, the Ge percentage increases and the Sb percentage decreases. The Te percentage remains constant."
            }
        ],
        "b": [
            {
                "question_type": "Process-Oriented",
                "question": "For every GeTe cycle, how many Sb2Te3 cycles are there at a fraction of 0.25?",
                "answer_type": "Factoid",
                "answer": "three"
            },
            {
                "question_type": "Process-Oriented",
                "question": "In a supercycle approach, does this method of depicting the cycle ratio make sense when looking into composition data?",
                "answer_type": "Paragraph",
                "answer": "The method to show the cycle ratio can mean 1 to 3 but also 50 to 150, in both cases the composition will be different due to the probing depth of the measurement technique with which the composition is measured."
            }
        ]
    },
    "bbox": {
        "a": {
            "x": 5,
            "y": 5,
            "width": 312,
            "height": 265
        },
        "b": {
            "x": 332,
            "y": 10,
            "width": 303,
            "height": 259
        }
    }
}
