Repository: sciknoworg/sci-imageminer

## Project Overview  

**Sci-ImageMiner** is an annotation project on figures from **atomic layer deposition (ALD)** and **atomic layer etching (ALE)**, situated within the broader field of materials science and engineering. Within each of these categories, the data is further organized into the sub-categories **experimental-usecase** and **simulation-usecase**.

It aims to host gold-standard annotations for chart classification, data extraction, summarization, and question answering—providing both pilot and full-phase data to support multimodal AI research in scientific image understanding.

File: data/alde-imageminer/train/atomic-layer-deposition/experimental-usecase/35/images/figure_5.json
{
    "sample_id": "atomic-layer-deposition/experimental-usecase/35/figure_5",
    "classification": {
        "a": "multi spectra chart",
        "b": "image panel"
    },
    "summarization": {
        "a": "The figure displays a spectra chart with labeled peaks corresponding to different crystal structures. The intensity of the peaks varies across the 2\u03b8 range.",
        "b": "The figure shows a microscopic image of a high aspect ratio sample, coated with material with a scale bar indicating the measurement unit."
    },
    "data_extraction": {
      "a": "| 2\u03b8 (\u00b0) | Intensity (a.u.) as-depos | Intensity (a.u.) annealed 130 | Intensity (a.u.) 370 |\n| --- | --- | --- | --- |\n| 20 | - | - | 004 HCP |\n| 25 | - | - | 111 FCP, 005 HCP |\n| 30 | - | - | 002 FCC |\n| 40 | - | - | 016HCP |\n| 42 | - | 022 FCC | 017HCP |",
      "b": ""
    },
    "vqa": {
        "a": [
            {
                "question_type": "Process-Oriented",
                "question": "What influence does annealing have on the film?",
                "answer_type": "Paragraph",
                "answer": "The anneal steps transforms the amorphous film into crystalline form, where the crystalline phase is dependent on annealing temperature."
            },
            {
                "question_type": "Structure-Property",
                "question": "What is the dominant crystalline phase for annealing at 370 degrees celcius?",
                "answer_type": "Factoid",
                "answer": "HCP"
            }
        ],
        "b": [
            {
                "question_type": "Process-Oriented",
                "question": "Can the deposition of the film be considered conformal?",
                "answer_type": "Paragraph",
                "answer": "The film seems to have the same thickness throughout the trench structure, so the growth can be considered conformal."
            },
            {
                "question_type": "Structure-Property",
                "question": "Is the width of the trench constant and what is the width?",
                "answer_type": "Paragraph",
                "answer": "the width is not constant, as it varies from 600 nm to around 1.2 microns"
            }
        ]
    },
    "bbox": {
        "a": {
            "x": 4,
            "y": 1,
            "width": 524,
            "height": 372
        },
        "b": {
            "x": 1,
            "y": 400,
            "width": 536,
            "height": 197
        }
    }
}

File: data/alde-imageminer/train/atomic-layer-deposition/experimental-usecase/36/images/fig_10.json
{
    "sample_id": "atomic-layer-deposition/experimental-usecase/36/fig_10",
    "classification": {
        "a": "multi-axis chart",
        "b": "multiple scatter plot"
    },
    "summarization": {
        "a": "The chart shows the drain current (I<sub>DS</sub>) and transconductance (g<sub>m</sub>) for both Ni/Au-HEMT and Ga<sub>2</sub>O<sub>3</sub> MOS-HEMT as a function of gate-source voltage (V<sub>GS</sub>) with a VDS value of  8V.",
        "b": "The chart displays the drain current (I<sub>DS</sub>) of Ni/Au-HEMT and Ga<sub>2</sub>O<sub>3</sub> MOS-HEMT as a function of gate-source voltage (V<sub>GS</sub>) on a logarithmic scale with a VDS value of 8V."
    },
    "data_extraction": {
      "a": "| I<sub>DS</sub> (mA/mm) | Ni/Au-HEMT | Ga2O3 MOS-HEMT |\n| --- | --- | --- |\n| -6 | 0 | 0 |\n| -4 | 0 | 0 |\n| -2 | 300 | 400 |\n| 0 | 500 | 800 |\n| 2 | 800 | 1000 |",
      "b": "| I<sub>DS</sub> (mA/mm) | Ni/Au-HEMT | Ga2O3 MOS-HEMT |\n| --- | --- | --- |\n| -6 | 10^-3 | 10^-4 |\n| -4 | 10^-1 | 10^2 |\n| -2 | 10^2 | 10^2 |\n| 0 | 10^3 | 10^3 |\n| 2 | 10^3 | 10^3 |"
    },
    "vqa": {
        "a": [
            {
                "question_type": "Process-Oriented",
                "question": "What were the conditions under which the experiment was performed?",
                "answer_type": "Factoid",
                "answer": "Ni/Au-HEMT and Ga2O3 MOS-HEMT were both performed with a V_DS value of 8 V."
            },
            {
                "question_type": "Structure-Property",
                "question": "Which sample had a higher transconductance value?",
                "answer_type": "Factoid",
                "answer": "As can be seen in the subfigure a, the Ga2O3 MOS-HEMT has higher transcondutance values."
            }
        ],
        "b": [
            {
                "question_type": "Comparative/Trend",
                "question": "How does the I change as the voltage changes?",
                "answer_type": "Factoid",
                "answer": "The samples remain constant until approximately -4 V, at which point they both increases and reach a plateau."
            },
            {
                "question_type": "Application/Performance",
                "question": "How does the subthreshold swing (SS) parameter differ between samples?",
                "answer_type": "Factoid",
                "answer": "The  subthreshold swing parameter is higher for the Ni/Au-HEMT sample with a value of 188 mV/dec."
            }
        ]
    },
    "bbox": {
        "a": {
            "x": 8,
            "y": 26,
            "width": 427,
            "height": 427
        },
        "b": {
            "x": 453,
            "y": 33,
            "width": 344,
            "height": 422
        }
    }
}

File: data/alde-imageminer/train/atomic-layer-deposition/experimental-usecase/36/images/fig_11.json
{
    "sample_id": "atomic-layer-deposition/experimental-usecase/36/fig_11",
    "classification": {
        "a": "multiple scatter plot",
        "b": "multiple scatter plot"
    },
    "summarization": {
        "a": "The graph shows the gate-drain current (I<sub>GD</sub>) versus gate-source voltage (V<sub>GD</sub>) for Ni/Au-HEMT and Ga<sub>2</sub>O<sub>3</sub> MOS-HEMT.",
        "b": "The graph shows the drain-source current (I<sub>DS</sub>) versus drain-source voltage (V<sub>DS</sub>) for Ni/Au-HEMT and Ga<sub>2</sub>O<sub>3</sub> MOS-HEMT. Voltage values of 126 V and 170 V are highlighted."
    },
    "data_extraction": {
      "a": "| V<sub>GD</sub> (V) | Ni/Au-HEMT | Ga2O3 MOS-HEMT |\n| --- | --- | --- |\n| -10 | 10^-3 | 10^-5 |\n| -8 | 10^-3 | 10^-5 |\n| -6 | 10^-3 | 10^-5 |\n| -4 | 10^-3 | 10^-5 |\n| -2 | 10^-4 | 10^-6 |\n| 0 | 10^-6 | 10^-9 |\n| 2 | 10^0 | 10^0 |",
      "b": "| V<sub>GD</sub> (V) | Ni/Au-HEMT | Ga2O3 MOS-HEMT |\n| --- | --- | --- |\n| 0 | 0 | 0 |\n| 30 | 0 | 0 |\n| 60 | 0 | 0 |\n| 90 | 0 | 0 |\n| 120 | 0.15 | 0.01 |\n| 150 | - | 0.05 |"
    },
    "vqa": {
        "a": [
            {
                "question_type": "Process-Oriented",
                "question": "Which type of chart is shown in the subfigure a?",
                "answer_type": "Factoid",
                "answer": "Subfigure a shows the gate-drain current versus voltage gate-drain for both samples."
            }
        ],
        "b": [
            {
                "question_type": "Comparative/Trend",
                "question": "How does the drain-source current change with the voltage?",
                "answer_type": "Factoid",
                "answer": "For the Ni/Au-HEMT, the current remains constant but begins to increase after 90 V, with a significant increase at 126 V. Meanwhile, the Ga2O3 MOS-HEMT sample remains constant until approximately 150 V and then increases significantly at 170 V."
            },
            {
                "question_type": "Structure-Property",
                "question": "What is the drain breakdown voltage of the Ga2O3 MOS-HEMT?",
                "answer_type": "Factoid",
                "answer": "170 V."
            },
            {
                "question_type": "Application/Performance",
                "question": "Why is there a difference between in the drain breakdown voltage of the samples?",
                "answer_type": "Factoid",
                "answer": "The ALD Ga2O3 film can suppressed the gate leakage current density and increased the drain-state voltage."
            }
        ]
    },
    "bbox": {
        "a": {
            "x": 14,
            "y": 25,
            "width": 462,
            "height": 400
        },
        "b": {
            "x": 498,
            "y": 18,
            "width": 466,
            "height": 409
        }
    }
}

File: data/alde-imageminer/train/atomic-layer-deposition/experimental-usecase/36/images/fig_12.json
{
    "sample_id": "atomic-layer-deposition/experimental-usecase/36/fig_12",
    "classification": {
        "a": "multiple line chart",
        "b": "multiple line chart",
        "c": "multiple line chart",
        "d": "multiple line chart",
        "e": "multiple scatter plot"
    },
    "summarization": {
        "a": "Multiple line chart displaying the relationship between frequency and S<sub>id</sub>/I<sub>D</sub> for Ni/Au and MOS at V_GS=0.4.",
        "b": "Multiple line chart displaying the relationship between frequency and S<sub>id</sub>/I<sub>D</sub> for Ni/Au and MOS at V_GS=0.6.",
        "c": "Multiple line chart displaying the relationship between frequency and S<sub>id</sub>/I<sub>D</sub> for Ni/Au and MOS at V_GS=0.8.",
        "d": "Multiple line chart displaying the relationship between frequency and S<sub>id</sub>/I<sub>D</sub> for Ni/Au and MOS at V_GS=01.",
        "e": "Scatter plot showing the relationship between V<sub>GS</sub>-V<sub>th</sub> and Hooge's Parameter (\u03b1<sub>H</sub>) for Ni/Au-HEMT and Ga<sub>2</sub>O<sub>3</sub> MOS-HEMT."
    },
    "data_extraction": {
      "a": "| Frequency (Hz) | Ni/Au | MOS |\n| --- | --- | --- |\n| 10^2 | 10^-10 | 9e-10 |\n| 10^4 | 10^-12 | 10^-11 |",
      "b": "| Frequency (Hz) | Ni/Au | MOS |\n| --- | --- | --- |\n| 10^2 | 10^-10 | 9e-10 |\n| 10^4 | 10^-12 | 10^-11 |",
      "c": "| Frequency (Hz) | Ni/Au | MOS |\n| --- | --- | --- |\n| 10^2 | 9e-10 | 9e-11 |\n| 10^4 | 10^-13 | 9^-13 |",
      "d": "| Frequency (Hz) | Ni/Au | MOS |\n| --- | --- | --- |\n| 10^2 | 10^-11 | 10^-11 |\n| 10^4 | 4-10^-13 | 9e-12 |",
      "e": "| V<sub>GS</sub>-V<sub>th</sub> (V) | Ni/Au-HEMT | Ga2O3 MOS-HEMT |\n| --- | --- | --- |\n| 0.2 | 8e-1 | 7e-2 |\n| 0.4 | 10^-2 | 9e-2 |\n| 0.6 | 9e-1 | 3e-3 |\n| 0.8 | 4e-2 | 10^-3 |"
    },
    "vqa": {
        "a": [
            {
                "question_type": "Comparative/Trend",
                "question": "How does the S_iD/I_d ratio change with the frequency?",
                "answer_type": "Factoid",
                "answer": "As the frequency increases, the S_iD/I_d ratio decreases for both the Ni/Au and the MOS curves."
            },
            {
                "question_type": "Comparative/Trend",
                "question": "Which samples exhibit the highest S_iD/I_d ratio?",
                "answer_type": "Factoid",
                "answer": "The Ni/Au sample."
            }
        ],
        "e": [
            {
                "question_type": "Process-Oriented",
                "question": "Which frequency was Hooge's parameter measured at?",
                "answer_type": "Factoid",
                "answer": "100 Hz."
            }
        ],
        "d": [
            {
                "question_type": "Application/Performance",
                "question": "ow does the V_GS and V_Th difference affects the S_iD/I_d ratio?",
                "answer_type": "Factoid",
                "answer": "The S_iD/I_d ratio decreases when the difference increases from 0.4 to 1."
            }
        ]
    },
    "bbox": {
        "a": {
            "x": 7,
            "y": 31,
            "width": 409,
            "height": 567
        },
        "b": {
            "x": 410,
            "y": 28,
            "width": 299,
            "height": 571
        },
        "c": {
            "x": 708,
            "y": 35,
            "width": 302,
            "height": 558
        },
        "d": {
            "x": 1006,
            "y": 37,
            "width": 304,
            "height": 557
        },
        "e": {
            "x": 312,
            "y": 637,
            "width": 737,
            "height": 478
        }
    }
}

File: data/alde-imageminer/train/atomic-layer-deposition/experimental-usecase/36/images/fig_4.json
{
    "sample_id": "atomic-layer-deposition/experimental-usecase/36/fig_4",
    "classification": {
        "a": "spectra chart",
        "b": "spectra chart"
    },
    "summarization": {
        "a": "The figure shows a high-resolution spectra of Ga 3d with a peak at 20.2 eV.",
        "b": "The figure shows a high-resolution spectra of O 1s with a peak at 531.1 eV."
    },
    "data_extraction": {
      "a": "| Binding Energy (eV) | Intensity (counts/s) |\n| --- | --- |\n| 14 | 0 |\n| 16 | 0 |\n| 18 | 0 |\n| 20 | 4500 |\n| 22 | 0 |\n| 24 | 0 |\n| 26 | 0 |",
      "b": "| Binding Energy (eV) | Intensity (counts/s) |\n| --- | --- |\n| 526 | 0 |\n| 528 | 0 |\n| 530 | 0 |\n| 531 | 22000 |\n| 534 | 0 |\n| 536 | 0 |"
    },
    "vqa": {
        "a": [
            {
                "question_type": "Process-Oriented",
                "question": "Which spectra is shown?",
                "answer_type": "Factoid",
                "answer": "The high-resolution spectra of Ga 3d is shown in the figure."
            },
            {
                "question_type": "Comparative/Trend",
                "question": "Which species can be observed in the Ga 3d XPS spectra?",
                "answer_type": "Factoid",
                "answer": "Only one XPS peak is observed, indicating the presence of Ga-O bonds."
            }
        ],
        "b": [
            {
                "question_type": "Structure-Property",
                "question": "Which intensity peak is more intense?",
                "answer_type": "Factoid",
                "answer": "The O 1s peak is more intense than the Ga 3d peak and is related to oxidized species."
            },
            {
                "question_type": "Application/Performance",
                "question": "What performance advantage can be seen when both subfigures are taken into account?",
                "answer_type": "Factoid",
                "answer": "Taking both subfigures into account, this ALD process produces Ga2O3 film deposition."
            }
        ]
    },
    "bbox": {
        "a": {
            "x": 64,
            "y": 13,
            "width": 717,
            "height": 288
        },
        "b": {
            "x": 48,
            "y": 307,
            "width": 745,
            "height": 332
        }
    }
}

File: data/alde-imageminer/train/atomic-layer-deposition/experimental-usecase/36/images/fig_5.json
{
    "sample_id": "atomic-layer-deposition/experimental-usecase/36/fig_5",
    "classification": {
        "a": "multi-axis chart"
    },
    "summarization": {
        "a": "The chart displays the extinction coefficient and refractive index of a material as a function of wavelength. Both of them decreases as the wavelength value increases."
    },
    "data_extraction": {
      "a": "| Wavelength (nm) | Extinction coefficient | Refractive index |\n| --- | --- | --- |\n| 300 | 0 | 2.2 |\n| 400 | 0 | 2.0 |\n| 500 | 0 | 1.9 |\n| 600 | 0 | 1.9 |\n| 700 | 0 | 1.9 |\n| 800 | 0 | 1.9 |\n| 900 | 0 | 1.9 |"
    },
    "vqa": {
        "a": [
            {
                "question_type": "Process-Oriented",
                "question": "Which coefficients are shown in the figure?",
                "answer_type": "Factoid",
                "answer": "The refractive index (n) and extinction coefficient (k) of the Ga2O3 thin film."
            },
            {
                "question_type": "Comparative/Trend",
                "question": "How does the extinction coefficient change with the wavelength?",
                "answer_type": "Factoid",
                "answer": "At lower wavelength values, the extinction coefficient is 0.15. However, after 300 nm, it decreases rapidly and significantly to 0."
            },
            {
                "question_type": "Structure-Property",
                "question": "Which coefficient has higher values?",
                "answer_type": "Factoid",
                "answer": "The refractive index exhibit higher values than the extinction coefficient."
            },
            {
                "question_type": "Application/Performance",
                "question": "How can be the refractive and extinction coefficients be obtained?",
                "answer_type": "Factoid",
                "answer": "Both can be obtained using different models and spectroscopic ellipsometry measurements."
            }
        ]
    },
    "bbox": {
        "a": {
            "x": 1,
            "y": 12,
            "width": 621,
            "height": 393
        }
    }
}

File: data/alde-imageminer/train/atomic-layer-deposition/experimental-usecase/36/images/fig_6.json
{
    "sample_id": "atomic-layer-deposition/experimental-usecase/36/fig_6",
    "classification": {
        "a": "spectra chart"
    },
    "summarization": {
        "a": "The chart represents X-ray diffraction (XRD) intensity against 2\u03b8 angles, indicating the crystalline structure of Ga2O3 after 200 cycles which decreases slightly as the angle increases."
    },
    "data_extraction": {
      "a": "| 2\u03b8 | XRD intensity (count/s) |\n| --- | --- |\n| 15 | - |\n| 20 | - |\n| 25 | - |\n| 30 | - |\n| 35 | - |\n| 40 | - |\n| 45 | - |"
    },
    "vqa": {
        "a": [
            {
                "question_type": "Process-Oriented",
                "question": "What type of sample was measured?",
                "answer_type": "Factoid",
                "answer": "A Ga2O3 film after 200A ALD cycles."
            },
            {
                "question_type": "Comparative/Trend",
                "question": "How does the XRD intensity change with the angle?",
                "answer_type": "Factoid",
                "answer": "The XRD pattern does not show any peaks."
            },
            {
                "question_type": "Structure-Property",
                "question": "What type of structure does this film correspond to?",
                "answer_type": "Factoid",
                "answer": "There are amorphous films."
            },
            {
                "question_type": "Process-Oriented",
                "question": "Why is it possible to identify that the films are amorphous?",
                "answer_type": "Factoid",
                "answer": "Since the XRD diffraction pattern does not show any peaks related to the film's planes, it is possible to conclude that the film is amorphous."
            }
        ]
    },
    "bbox": {
        "a": {
            "x": 4,
            "y": 6,
            "width": 607,
            "height": 433
        }
    }
}

File: data/alde-imageminer/train/atomic-layer-deposition/experimental-usecase/36/images/fig_8.json
{
    "sample_id": "atomic-layer-deposition/experimental-usecase/36/fig_8",
    "classification": {
        "a": "multiple scatter plot"
    },
    "summarization": {
        "a": "The figure shows the capacitance-voltage characteristics of the conventional HEMT and the Ga2O3 MOS-HEMT."
    },
    "data_extraction": {
      "a": "| Gate Voltage (V) | Ga2O3 MOS-HEMT | conventional HEMT |\n| --- | --- | --- |\n| -8 | 0 | 0 |\n| -7 | 0 | 0 |\n| -6 | 0 | 0 |\n| -5 | 0 | 0 |\n| -4 | 15 | 0 |\n| -3 | 15 | 27 |\n| -2 | 15 | 27 |\n| -1 | 15 | 27 |\n| 0 | 15 | 27 |"
    },
    "vqa": {
        "a": [
            {
                "question_type": "Process-Oriented",
                "question": "What is the frequency at which the capacitance-voltage characteristics are measured?",
                "answer_type": "Factoid",
                "answer": "The capacitance-voltage characteristics were measured at 1 MHz."
            },
            {
                "question_type": "Comparative/Trend",
                "question": "How does the capacitance change with the gate voltage?",
                "answer_type": "Factoid",
                "answer": "For both the Ga2O3 MOS-HEMT and the conventional HEMT, the capacitance increases until it reaches plateaus of 15 and 7, respectively."
            },
            {
                "question_type": "Structure-Property",
                "question": "What is the lowest capacitance value for a conventional HEMT?",
                "answer_type": "Factoid",
                "answer": "The capacitance value is o when the gate voltage varies from -8 to -4 V."
            },
            {
                "question_type": "Application/Performance",
                "question": "What performance advantage does the G2O3 HEMT offer?",
                "answer_type": "Factoid",
                "answer": "The Ga2O3 HEMT allows for the lowest possible capacitance values."
            }
        ]
    },
    "bbox": {
        "a": {
            "x": 2,
            "y": 5,
            "width": 617,
            "height": 444
        }
    }
}

File: data/alde-imageminer/train/atomic-layer-deposition/experimental-usecase/37/images/figure_1.json
{
    "sample_id": "atomic-layer-deposition/experimental-usecase/37/figure_1",
    "classification": {
        "a": "multi spectra chart",
        "b": "stacked spectra chart",
        "c": "image panel",
        "d": "molecular structure diagram",
        "e": "molecular structure diagram"
    },
    "summarization": {
        "a": "A degree-log plot showing the intensity of out-of-plane X-ray diffraction peaks for ZrS2 and Mica. Here ZrS2 is chosen as am example for 2D materials MS2",
        "b": "A phase-log plot showing the intensity of in-of-plane X-ray diffraction peaks for ZrS2 and Mica.",
        "c": "An AFM image showing the surface roughness of a material.",
        "d": "A molecular structure diagram illustrating the domains of MS2 and Mica.",
        "e": "A molecular structure diagram illustrating the coincidence site lattices (CSL) between Mica and MS2"
    },
    "data_extraction": {
      "a": "| Peak Position (\u00b0 2\u03b8) | Assignment |\n| --- | --- |\n| ~8 | ZrS\u2082 (0001) |\n| ~15 | ZrS\u2082 (0002) |\n| ~28 | Mica (004) |\n| ~30 | Mica (006) |\n| ~45 | Mica (0010) |\n| ~47 | Mica (023) |",
      "b": "| Material | Peaks (\u00b0 \u03c6) |\n| --- | --- |\n| (10\\bar{1}0) ZrS\u2082 | ~0, ~60, ~120, ~180, ~240, ~300 |\n| (020) mica | ~0, ~90, ~180, ~270 |",
      "c": "| Parameter | Value |\n| --- | --- |\n| R\u2090 | 0.53 nm |\n| Scan Size | 100 nm |\n| Height Range | 12.5 nm |",
      "d": "| Angle | Relation |\n| --- | --- |\n| 0\u00b0 | [010] mica |\n| 30\u00b0 | [2110] ZrS\u2082 |\n| 60\u00b0 | [1210] ZrS\u2082 |\n| 90\u00b0 | [2110] ZrS\u2082 |",
      "e": "| Parameter | Value |\n| --- | --- |\n| a (mica) | ~5 \u00c5 |\n| a (ZrS\u2082) | ~3.7 \u00c5 |\n| Matching Ratio | ~7 (mica) : 5 (ZrS\u2082) |"
    },
    "vqa": {
        "a": [
            {
                "question_type": "Structure-Property",
                "question": "What is observed from the 2\u03b8 and \u03b8 \u2212 2\u03b8  measurements?",
                "answer_type": "Factoid",
                "answer": "XRD measurements of ZrS2 on mica showed excellent (0 0 0 1)ZrS2 \u2016 (0 0 0 1) mica out-of-plane alignment, as only the (0 0 0 l) reflections of both the film and the substrate were seen in a symmetric \u03b8 \u2212 2\u03b8 measurement and no peaks of the film were observed in an asymmetric grazing incidence (2\u03b8) measurement."
            }
        ],
        "c": [
            {
                "question_type": "Structure-Property",
                "question": "Does the AFM image of ZrS2 depict different domains?",
                "answer_type": "Factoid",
                "answer": "No.  With a roughness of 0.54 nm, the ZrS2 (as well as HfS2 and SnS2 films ) deposited on mica are smooth with no clear evidence of the different domains is offered by the morphology."
            }
        ],
        "e": [
            {
                "question_type": "Structure-Property",
                "question": "What is CSL and why is it relevant?",
                "answer_type": "Paragraph",
                "answer": "Despite different crystal structures, similarities in the mica and MS2 surfaces can be observed. Approximating the mica surface as hexagonal\nallows finding coincidence site lattices (CSLs), where only some of the lattice points of MS2 and mica coincide. Due to the weak interactions between the film and the substrate, the CSL concept is particularly relevant for the vdW epitaxy."
            }
        ],
        "b": [
            {
                "question_type": "Comparative/Trend",
                "question": "Why there are 12 peaks for ZrS2 while 6 peaks for mica?",
                "answer_type": "Paragraph",
                "answer": "A \u03c6 scan of the (1 0 \\bar(1) 0)ZrS2 reflection resulted in twelve peaks over a full 360\u00b0 rotation, while six peaks were observed for the (0 2 0)mica\nreflection. Normally, peaks are expected every 360/n degrees for a plane of n-fold symmetry. The observation of six peaks every 60\u00b0 from mica, which\nhas only mirror symmetry, has been explained by the presence of different stacking orientations. Although the 1T metal sulfides have only three-fold\nrotational symmetry around the c-axis, the (1 0 \\bar(1) 0) plane has six-fold symmetry, which results in six peaks from a single in-plane orientation. Thus, at least two orientations of ZrS2 were present in rather similar amounts."
            }
        ]
    },
    "bbox": {
        "a": {
            "x": 4,
            "y": 9,
            "width": 381,
            "height": 321
        },
        "b": {
            "x": 407,
            "y": 18,
            "width": 342,
            "height": 343
        },
        "c": {
            "x": 819,
            "y": 16,
            "width": 284,
            "height": 247
        },
        "d": {
            "x": 9,
            "y": 368,
            "width": 784,
            "height": 274
        },
        "e": {
            "x": 800,
            "y": 297,
            "width": 328,
            "height": 342
        }
    }
}

File: data/alde-imageminer/train/atomic-layer-deposition/experimental-usecase/37/images/figure_2.json
{
    "sample_id": "atomic-layer-deposition/experimental-usecase/37/figure_2",
    "classification": {
        "a": "stacked spectra chart"
    },
    "summarization": {
        "a": "The figure displays multiple XRD spectra of SnS\u2082, HfS\u2082, ZrS\u2082,  films grown on mica, with intensity plotted against \u03c6 (\u00b0)."
    },
    "data_extraction": {
      "a": "| Material | Peaks (\u00b0) |\n| --- | --- |\n| (10\\bar{1}0) SnS\u2082 | ~0, ~60, ~120, ~180, ~240, ~300 |\n| (10\\bar{1}0) HfS\u2082 | ~0, ~60, ~180, ~240, ~300 |\n| (10\\bar{1}0) ZrS\u2082 | ~0, ~60, ~120, ~180, ~300 |\n| (020) mica | ~0, ~90, ~180, ~270 |"
    },
    "vqa": {
        "a": [
            {
                "question_type": "Structure-Property",
                "question": "Does the figure only show in-plane scans of (10\\bar{1}0)  reflections of the 2D material?",
                "answer_type": "Yes/No",
                "answer": "Yes"
            },
            {
                "question_type": "Structure-Property",
                "question": "What is the preferential out-of-plane orientation for the materials?",
                "answer_type": "Factoid",
                "answer": "In terms of the out-of-plane orientation, all of these materials were strongly (0 0 0 1) oriented with FWHMs of 0.15\u00b0\u20130.17\u00b0"
            },
            {
                "question_type": "Comparative/Trend",
                "question": "What domains show the lowest ntensity for SnS2, HfS2, and ZrS2 ?",
                "answer_type": "Paragraph",
                "answer": "In-plane, both 0\u00b0/60\u00b0 and 30\u00b0/90\u00b0 domains were observed for all of the materials, although in different amounts. For SnS2, the amount of the 30\u00b0/90\u00b0\ndomains was the lowest, whereas for ZrS2 nearly identical amounts of the 0\u00b0/60\u00b0 and 30\u00b0/90\u00b0 domains were observed. The intensity ratios of the 0\u00b0/60\u00b0 to 30\u00b0/90\u00b0 domains obtained by integrating the peak areas were approximately 4:1, 3:1, and 1:1 for SnS2, HfS2, and ZrS2, respectively. Furthermore,  ifferences in the FWHMs were observed. The 0\u00b0/60\u00b0 domains of ZrS2 exhibited the smallest, although still quite large, mosaicity with a FWHM of approximately 9\u00b0compared to 14\u00b0 and 19\u00b0 for SnS2 and HfS2."
            },
            {
                "question_type": "Process-Oriented",
                "question": "Can the in-plane disorder be minimized?",
                "answer_type": "Factoid",
                "answer": "In-plane FWHMs similar to SnS2, HfS2, and ZrS2  seen in figure  have been observed in several reports on vdW epitaxy in literature. obtained an in-plane. By further optimizing the process, the in-plane disorder can be decreased."
            }
        ]
    },
    "bbox": {
        "a": {
            "x": 2,
            "y": 7,
            "width": 466,
            "height": 632
        }
    }
}

File: data/alde-imageminer/train/atomic-layer-deposition/experimental-usecase/37/images/figure_3.json
{
    "sample_id": "atomic-layer-deposition/experimental-usecase/37/figure_3",
    "classification": {
        "a": "molecular structure diagram",
        "b": "polar chart (rose chart)",
        "c": "spectra chart",
        "d": "spectra chart",
        "e": "stacked spectra chart"
    },
    "summarization": {
        "a": "A molecular structure diagram illustrating the atomic arrangement in a bottom I layer and a PbI2 monolayer on a Sapphire substrate.",
        "b": "A polar chart displaying the intensity distribution of sapphire and PbI2 reflections in reciprocal space.",
        "c": "Spectra charts showing the intensity of reflections as a function of angle for different crystal planes.",
        "d": "Spectra charts showing the intensity of reflections as a function of angle for different crystal planes.",
        "e": "Spectra charts showing the intensity of reflections as a function of angle for different crystal planes."
    },
    "data_extraction": {
      "a": "| Layer Descriptio | Notation |\n| --- | --- |\n| Bottom I layer | [2\\bar{1}10] sapphire |\n| PbI\u2082 monolayer (I\u2013Pb\u2013I) | [2\\bar{1}10] PbI\u2082 |",
      "b": "| Feature | Description |\n| --- | --- |\n| High Intensity | Around \u03b2\u2080 axis (aligned domains) |\n| Color Scale | Log Intensity (High = red, Low = blue) |",
      "c": "| Material | Peaks (\u00b0 \u03b2) |\n| --- | --- |\n| (10\\bar{1}1) PbI\u2082 | ~0, ~60, ~120, ~180, ~240, ~300 |",
      "d": "| Material | Peak Position (\u00b0 \u03b1) |\n| --- | --- |\n| (10\\bar{1}1) PbI\u2082 | ~30 |",
      "e": "| Material | Peaks (\u00b0 \u03c6) |\n| --- | --- |\n| (11\\bar{2}0) PbI\u2082 | ~0, ~60, ~120, ~180, ~240, ~300 |\n| (11\\bar{2}0) sapphire | ~0, ~90, ~180, ~270 |"
    },
    "vqa": {
        "e": [
            {
                "question_type": "Structure-Property",
                "question": "Are there 30\u00b0/90\u00b0 domains inPbI2 grown over sapphire?",
                "answer_type": "Factoid",
                "answer": "In-plane XRD measurements confirmed the in-plane alignment, the absence of 30\u00b0/90\u00b0 domains and the presence of some non-epitaxial domains"
            }
        ],
        "a": [
            {
                "question_type": "Process-Oriented",
                "question": "Can PbI2 be grown epitaxially over sapphire?",
                "answer_type": "Yes/No",
                "answer": "Yes"
            }
        ],
        "d": [
            {
                "question_type": "Comparative/Trend",
                "question": "What suggests disorder in the PbI2 films?",
                "answer_type": "Factoid",
                "answer": "The relatively broad peaks in \u03b2 (FWHM 13\u00b0, figure (c)) and \u03b1 scans (FWHM 9\u00b0, figure (d)) extracted from the in-plane pole figure suggest disorder in both the in-plane and out-of-plane orientations, respectively."
            }
        ],
        "b": [
            {
                "question_type": "Structure-Property",
                "question": "Why was the pole figure measured at 25.95\u00b0 ?",
                "answer_type": "Paragraph",
                "answer": "The pole figure measured at 25.95\u00b0 2\u03b8 corresponds to the asymmetric (1 0 \\bar(1) 1)PbI2 reflection but is also close enough to the asymmetric (0 1 \\bar(1) 2)sapphire reflection to yield information on the film/substrate registration. Three sharp peaks over a 360\u00b0 rotation were observed for the sapphire reflection, whereas six broader peaks were seen for PbI2, both being as expected for a single in-plane orientation considering the symmetry of the reflections. The alignment of the (1 0 \\bar(1) 1)PbI2 and (0 1 \\bar(1) 2)sapphire reflections corresponds to the (0 0 1) [2 \\bar(11) 0]PbI2 \u2016 (0 0 1)[2 \\bar(11) 0]Al2O3 epitaxial relation, i.e. parallel alignment of all the unit cell axes of PbI2 and sapphire as expected from the relatively small lattice mismatch between the film and the substrate."
            }
        ]
    },
    "bbox": {
        "a": {
            "x": 15,
            "y": 55,
            "width": 597,
            "height": 392
        },
        "b": {
            "x": 623,
            "y": 40,
            "width": 508,
            "height": 436
        },
        "c": {
            "x": 17,
            "y": 493,
            "width": 374,
            "height": 286
        },
        "d": {
            "x": 393,
            "y": 488,
            "width": 363,
            "height": 290
        },
        "e": {
            "x": 778,
            "y": 492,
            "width": 360,
            "height": 286
        }
    }
}

File: data/alde-imageminer/train/atomic-layer-deposition/experimental-usecase/38/images/380883842d329e1d2658af904adc1caac071a4885e5bacdc9cf4eb516fb8605b.json
{
    "sample_id": "atomic-layer-deposition/experimental-usecase/38/380883842d329e1d2658af904adc1caac071a4885e5bacdc9cf4eb516fb8605b",
    "classification": {
        "a": "molecular structure diagram",
        "b": "stacked spectra chart"
    },
    "summarization": {
        "a": "The image shows molecular structures of MnO\u2082 and LiMn\u2082O\u2084 in a crystal lattice.",
        "b": "The image displays spectral data for \u03b2-MnO\u2082 and LiMn\u2082O\u2084 materials, with energy on the x-axis and intensity on the y-axis."
    },
    "data_extraction": {
      "a": "",
      "b": "| Energy | Intensity LiMn2O4 | \u03b2-MnO2 |\n| --- | --- | --- |\n| 6535 | Baseline | Baseline |\n| 6550 | Increase | Increase |\n| 6575 | Leveling | Leveling |\n| 6600 | Constant | Constant |\n| 6615 | Constant | Constant |"
    },
    "vqa": {
        "b": [
            {
                "question_type": "Comparative/Trend",
                "question": "What is a distinct difference between the two material types?",
                "answer_type": "Paragraph",
                "answer": "The spectrum belonging to \u03b2-MnO\u2082 shows some sharper features, indicating more attributions to the energy in this range."
            },
            {
                "question_type": "Comparative/Trend",
                "question": "Based on the shown data, do the two materials have similar properties?",
                "answer_type": "Paragraph",
                "answer": "Both spectra show the same trend, this indicates that the two materials have similar properties if they relate to the given spectra."
            }
        ],
        "a": [
            {
                "question_type": "Structure-Property",
                "question": "What type of latice is visible for the lithium containing material?",
                "answer_type": "Paragraph",
                "answer": "The material shows a cubic spinel structure. Meaning there is cubic symmetry."
            },
            {
                "question_type": "Structure-Property",
                "question": "What elements do the different colors indicate?",
                "answer_type": "Paragraph",
                "answer": "The red dots indicate oxygen atoms. The pink areas indicate manganese atoms and the green areas denote lithium atoms."
            }
        ]
    },
    "bbox": {
        "a": {
            "x": 10,
            "y": 5,
            "width": 219,
            "height": 316
        },
        "b": {
            "x": 239,
            "y": 21,
            "width": 235,
            "height": 300
        }
    }
}

File: data/alde-imageminer/train/atomic-layer-deposition/experimental-usecase/38/images/figure_10.json
{
    "sample_id": "atomic-layer-deposition/experimental-usecase/38/figure_10",
    "classification": {
        "a": "multi spectra chart",
        "b": "multi spectra chart",
        "c": "multi spectra chart",
        "d": "multi spectra chart",
        "e": "stacked spectra chart",
        "f": "stacked spectra chart"
    },
    "summarization": {
        "a": "Mn K-edge XANES spectra are shown for 200cLi\u2013MnO\u2082 before and after annealing at 600 \u00b0C, together with reference spectra. The main absorption edge appears near ~6560 eV in both cases. Annealing causes only a small change in the near-edge shape, suggesting limited modification of the average Mn oxidation state. The overall spectral position remains close to the LiMn\u2082O\u2084 reference.",
        "b": "Mn K-edge XANES spectra of 300cLi\u2013MnO\u2082 are compared before and after annealing at 600 \u00b0C. The annealed and unannealed curves largely overlap in the main-edge region. Minor changes are visible in the shoulder near ~6552\u20136554 eV. This indicates that annealing slightly modifies local Mn coordination without strongly shifting the edge energy.",
        "c": "Mn K-edge EXAFS in R-space is shown for 200cLi\u2013MnO\u2082 with and without annealing. The first peak near ~1.9 \u00c5 corresponds to Mn\u2013O coordination. The second peak near ~2.8\u20132.9 \u00c5 is assigned to Mn\u2013Mn1 interactions. Relative peak intensities change modestly after annealing, pointing to small adjustments in local structure.",
        "d": "Mn K-edge EXAFS data for 300cLi\u2013MnO\u2082 are plotted in R-space for annealed and unannealed samples. The Mn\u2013O peak remains centered near ~1.9 \u00c5, while the Mn\u2013Mn1 peak appears near ~2.8\u20132.9 \u00c5. Annealing mainly affects peak amplitude rather than peak position. This suggests subtle reordering rather than a structural phase change.",
        "e": "Mn L-edge XANES spectra compare lithiated samples with Mn\u00b3\u207a and Mn\u2074\u207a reference compounds. Vertical guide lines mark the Mn\u00b3\u207a feature near ~642 eV and the Mn\u2074\u207a feature near ~644\u2013645 eV. The sample spectra fall between the two references. This indicates mixed Mn\u00b3\u207a/Mn\u2074\u207a character rather than a single oxidation state.",
        "f": "O K-edge XANES spectra are shown with guide lines marking Mn\u2074\u207a and Mn\u00b3\u207a-related features near ~529.5, ~531.0, and ~532.0 eV. The sample curves show intensity distributed across these regions. This reflects hybridization between O 2p states and Mn 3d states of different oxidation character. The spectra support the mixed-valence picture inferred from the Mn-edge data."
    },
    "data_extraction": {
      "a": "| Trace | Feature | Energy (eV) |\n| --- | --- | --- |\n| 200cLi\u2013MnO2 | main edge/peak | ~6560 |\n| 200cLi\u2013MnO2 | shoulder | ~6553 |\n| 200cLi\u2013MnO2\u2013600 | main edge/peak | ~6560 |\n| 200cLi\u2013MnO2\u2013600 | shoulder | ~6553 |\n| LiMn2O4 ref. | main edge/peak | ~6555\u20136556 |",
      "b": "| Trace | Feature | Energy (eV) |\n| --- | --- | --- |\n| 300cLi\u2013MnO2 | main edge/peak | ~6558\u20136560 |\n| 300cLi\u2013MnO2 | shoulder | ~6552\u20136554 |\n| 300cLi\u2013MnO2\u2013600 | main edge/peak | ~6558\u20136560 |\n| 300cLi\u2013MnO2\u2013600 | shoulder | ~6552\u20136554 |\n| LiMn2O4 ref. | main edge/peak | ~6555\u20136556 |",
      "c": "| Trace | Feature | R (\u00c5) |\n| --- | --- | --- |\n| 200cLi\u2013MnO2 | Mn\u2013O peak | ~1.9 |\n| 200cLi\u2013MnO2 | Mn\u2013Mn1 peak | ~2.8\u20132.9 |\n| 200cLi\u2013MnO2\u2013600 | Mn\u2013O peak | ~1.9 |\n| 200cLi\u2013MnO2\u2013600 | Mn\u2013Mn1 peak | ~2.8\u20132.9 |\n| LiMn2O4 ref. | Mn\u2013O peak | ~1.9 |\n| LiMn2O4 ref. | Mn\u2013Mn1 peak | ~2.8\u20132.9 |",
      "d": "| Trace | Feature | R (\u00c5) |\n| --- | --- | --- |\n| 300cLi\u2013MnO2 | Mn\u2013O peak | ~1.9 |\n| 300cLi\u2013MnO2 | Mn\u2013Mn1 peak | ~2.8\u20132.9 |\n| 300cLi\u2013MnO2\u2013600 | Mn\u2013O peak | ~1.9 |\n| 300cLi\u2013MnO2\u2013600 | Mn\u2013Mn1 peak | ~2.8\u20132.9 |\n| LiMn2O4 ref. | Mn\u2013O peak | ~1.9 |\n| LiMn2O4 ref. | Mn\u2013Mn1 peak | ~2.8\u20132.9 |",
      "e": "| Trace | Feature | Energy (eV) |\n| --- | --- | --- |\n| Mn2O3 ref. | Mn3+ marker line | ~642 |\n| MnO2 ref. | Mn4+ marker line | ~644\u2013645 |\n| 200cLi\u2013MnO2 | LIII peak/edge | ~642\u2013645 |\n| 200cLi\u2013MnO2 | LII peak/edge | ~654\u2013655 |\n| 300cLi\u2013MnO2\u2013600 | LIII peak/edge | ~642\u2013645 |\n| 300cLi\u2013MnO2\u2013600 | LII peak/edge | ~654\u2013655 |",
      "f": "| Trace | Feature | Energy (eV) |\n| --- | --- | --- |\n| all traces | Mn4+ marker line | ~529.5 |\n| all traces | Mn3+ marker line | ~531.0 |\n| all traces | Mn4+ marker line | ~532.0 |"
    },
    "vqa": {
        "b": [
            {
                "question_type": "Comparative/Trend",
                "question": "What effect does the annealing treatment have on the 300cLi-MnO2 sample?",
                "answer_type": "Factoid",
                "answer": "The annealing treatment produces a shift in the peak to a higher energy values."
            },
            {
                "question_type": "Comparative/Trend",
                "question": "Which sample exhibits an additional EXAFS peak at around 3.5\u202f\u00c5, and what does it indicate?",
                "answer_type": "Factoid",
                "answer": "The 300cLi\u2212MnO2-600 sample shows an additional peak at ~3.5\u202f\u00c5 in Mn K-edge EXAFS, indicating the presence of an impurity phase, likely Li2\u2212zMnO2."
            },
            {
                "question_type": "Comparative/Trend",
                "question": "How do the Mn K-edge XANES features change after annealing compared to the unannealed samples?",
                "answer_type": "Paragraph",
                "answer": "a  Annealing results in changes to the edge position and post-edge features, indicating differences in the local electronic environment of Mn"
            },
            {
                "question_type": "Structure-Property",
                "question": "Does annealing cause phase change?",
                "answer_type": "Paragraph",
                "answer": "The absorption edge shifted to lower values, but the pre-edge region remained similar in both samples. The Mn K-edge EXAFS spectrum of the 200cLi\u2212MnO2-600 sample resembles the reference LiMn2O4 even better than the corresponding unannealed 200cLi\u2212MnO2 sample. The result suggest that annealing causes phase change."
            },
            {
                "question_type": "Comparative/Trend",
                "question": "Based on the XANES and EXAFS in this figure, which sample\u2014200cLi or 300cLi\u2014shows a greater structural response to annealing, and why might this be?",
                "answer_type": "Paragraph",
                "answer": "The 300cLi sample shows a clearer spectral shift and EXAFS ordering after annealing. This is likely because it starts closer to stoichiometric LiMn\u2082O\u2084, allowing annealing to more effectively perfect the spinel structure, whereas the 200cLi sample is less lithiated and thus less responsive."
            },
            {
                "question_type": "Structure-Property",
                "question": "What is the significance of the shoulder near ~6552\u20136554 eV?",
                "answer_type": "Paragraph",
                "answer": "The shoulder reflects changes in local Mn coordination and electronic structure. Its persistence with only minor variation after annealing indicates subtle rearrangements rather than a change in dominant bonding configuration. This is consistent with modest local ordering effects."
            },
            {
                "question_type": "Comparative/Trend",
                "question": "Do the found literature values for LiMnO2 nicely overlap with the measured values?",
                "answer_type": "Paragraph",
                "answer": "There is a big shift observed between the literature values and the measured values. This indicates that both materials are not entirely the same or the measurement procedure has a certain error margin."
            }
        ],
        "f": [
            {
                "question_type": "Application/Performance",
                "question": "The O K-edge XANES in (f) is measured at a 45\u00b0 incident angle. If the O K-edge spectral shape changes with annealing, what could this imply about the surface vs. bulk oxidation and the stability of the material in battery operation?",
                "answer_type": "Paragraph",
                "answer": "Changes in the O K-edge after annealing suggest modifications in oxygen bonding and hybridization. Improved spectral definition implies a more stable surface oxide environment, which could reduce oxygen loss during cycling and enhance cathode stability in batteries."
            },
            {
                "question_type": "Application/Performance",
                "question": "Why are annealing-induced changes in Mn coordination relevant for material performance?",
                "answer_type": "Paragraph",
                "answer": "-Improved structural stability during cycling\n-Reduced Jahn\u2013Teller distortion\n-Enhanced electronic conductivity\n-Greater resistance to phase degradation"
            },
            {
                "question_type": "Process-Oriented",
                "question": "what energy should be probed to measure the Mn 3+ oxidation state?",
                "answer_type": "Factoid",
                "answer": "An energy range should be probed around 531 eV."
            },
            {
                "question_type": "Application/Performance",
                "question": "What effect does the annealing treatment have on the samples?",
                "answer_type": "Factoid",
                "answer": "It seems that the annealing treatment removes the Mn+3 peak from the spectra."
            }
        ],
        "d": [
            {
                "question_type": "Structure-Property",
                "question": "Which sample has the highest intensity of the Mg-O bond?",
                "answer_type": "Factoid",
                "answer": "300cLi-MnO2 without annealing treatment."
            },
            {
                "question_type": "Application/Performance",
                "question": "Explain how the changes observed in XANES and EXAFS after annealing could guide the optimization of Li-MnO2 films for battery applications.",
                "answer_type": "Paragraph",
                "answer": "The spectral changes observed after annealing indicate improved structural order and phase purity in Li-MnO2 films, with the 200cLi\u2212MnO2-600 sample closely matching LiMn2O4 and the 300cLi\u2212MnO2-600 showing impurity-related features. Understanding these changes allows researchers to optimize annealing conditions to maximize the formation of stoichiometric LiMn2O4, reduce unwanted impurity phases, and control manganese oxidation states, ultimately enhancing lithium intercalation, electrochemical stability, and battery performance."
            },
            {
                "question_type": "Comparative/Trend",
                "question": "What specific chemical bonds correspond to the two labeled peaks?",
                "answer_type": "Factoid",
                "answer": "Mn-O: the distance between manganese and oxygen, Mn-Mn1: the shortest distance to another manganese atom."
            },
            {
                "question_type": "Comparative/Trend",
                "question": "Does one of the samples has a good match with the reference?",
                "answer_type": "Yes/No",
                "answer": "No"
            },
            {
                "question_type": "Process-Oriented",
                "question": "What does annealing do?",
                "answer_type": "Paragraph",
                "answer": "Annealing seems to remove the Mn3+ features in the fine structure of the Mn L-edge XANES as well as that of the O Kedge XANES . In both cases, the spectra resemble the LiMn2O4 reference."
            },
            {
                "question_type": "Structure-Property",
                "question": "What do the two peaks labeled Mn-O and Mn-Mn1 in panels (c) and (d) represent?",
                "answer_type": "Factoid",
                "answer": "They represent the first two coordination shells around Mn: the Mn-O bond distance (~1.5 \u00c5) and the nearest Mn-Mn distance (~2.5 \u00c5) between edge-sharing octahedra."
            }
        ],
        "a": [
            {
                "question_type": "Process-Oriented",
                "question": "Which samples were studied and shown in the absorbance spectra?",
                "answer_type": "Factoid",
                "answer": "LiMnO2O4, Mn2O3, and MnO2 films used as a reference. Also, 200cLi-MnO2, 300cLi-MnO2, and 200cLi-MnO2-600 without annealing treatment;  and 300cLi-MnO2-600, with annealing treatment."
            },
            {
                "question_type": "Process-Oriented",
                "question": "Does annealing affect the Mn K-edge XANES spectra of Li-MnO2 films?",
                "answer_type": "Paragraph",
                "answer": "Yes"
            },
            {
                "question_type": "Process-Oriented",
                "question": "What experimental processes are compared in this figure?",
                "answer_type": "Factoid",
                "answer": "The figure compares annealed and unannealed samples using Mn K-edge XANES, Mn K-edge EXAFS, and O K-edge XANES measurements."
            },
            {
                "question_type": "Application/Performance",
                "question": "Why is it useful to compare Mn K-edge and O K-edge XANES in this study?",
                "answer_type": "Paragraph",
                "answer": "Comparing both edges helps relate changes in Mn oxidation state to corresponding changes in the oxygen electronic structure, improving interpretation of material behaviour."
            },
            {
                "question_type": "Comparative/Trend",
                "question": "How does annealed specctrum compare to the unannealed spectrum?",
                "answer_type": "Factoid",
                "answer": "The annealed spectrum is slightly shifted closer to the Mn2o3 reference, but the overall shape is similar."
            },
            {
                "question_type": "Process-Oriented",
                "question": "Were the XANES figures measured in the TEY mode?",
                "answer_type": "Yes/No",
                "answer": "Yes"
            },
            {
                "question_type": "Process-Oriented",
                "question": "In labels (a) and (b), compare the 'unannealed' (lighter lines) versus the 'Annealed -600' (darker lines) spectra. The black arrows indicate the edge position shifts to the left (lower energy) after heating. According to general XANES rules, does this shift imply the Manganese is being Oxidized or Reduced during the annealing process?\"",
                "answer_type": "Factoid",
                "answer": "A shift to lower binding energy signifies a decrease in the effective nuclear charge felt by the electrons, corresponding to a lower average oxidation state (e.g., shifting closer to the Mn_2O_3 )."
            },
            {
                "question_type": "Comparative/Trend",
                "question": "How does annealing at 600\u00b0C affect the Mn K-edge EXAFS of the lithiated samples?",
                "answer_type": "Paragraph",
                "answer": "For 200cLi-MnO\u2082-600, annealing sharpens the Mn-O and Mn-Mn1 peaks, indicating improved local order matching the LiMn\u2082O\u2084 reference. For 300cLi-MnO\u2082-600, an unexpected peak appears at ~3.5 \u00c5, suggesting a secondary phase with non-octahedral Mn coordination."
            },
            {
                "question_type": "Application/Performance",
                "question": "Why does the 300cLi-MnO\u2082-600 sample show anomalous EXAFS behavior?",
                "answer_type": "Paragraph",
                "answer": "It likely contains an impurity phase (Li\u2082\u208b\u1d64MnO\u2082) where Mn has ~+2 oxidation state. This explains the MnO-like pre-edge shape in XANES and the extra peak at 3.5 \u00c5 in EXAFS. XRD also detected this impurity phase."
            },
            {
                "question_type": "Process-Oriented",
                "question": "What measurement comparison is made between the annealed and unannealed samples in this panel?",
                "answer_type": "Factoid",
                "answer": "It compares Mn K-edge XANES spectra of annealed (\u2013600) and unannealed 200cLi\u2013MnO\u2082 samples."
            },
            {
                "question_type": "Comparative/Trend",
                "question": "What is the effect of annealing till 600 degrees celcius on the samples?",
                "answer_type": "Paragraph",
                "answer": "The anneal ensures some sort of shift of the spectrum to lower energies."
            }
        ],
        "e": [
            {
                "question_type": "Process-Oriented",
                "question": "What do the L_III and L_II labels in panel (e) indicate?",
                "answer_type": "Factoid",
                "answer": "They denote the two spin-orbit split components of the Mn L-edge, arising from transitions from 2p\u2083/\u2082 (L_III) and 2p\u2081/\u2082 (L_II) core levels to empty 3d states."
            },
            {
                "question_type": "Structure-Property",
                "question": "Is there an effect of the different sample preparations on the oxidation states of manganese?",
                "answer_type": "Paragraph",
                "answer": "All measured spectra show similar result indicating that the oxidation states are similar."
            }
        ],
        "c": [
            {
                "question_type": "Structure-Property",
                "question": "List the main observations from Mn L-edge and O K-edge XANES after annealing.",
                "answer_type": "List",
                "answer": "Mn L-edge: Annealing removes Mn3+ features, spectra resemble LiMn2O4 reference, O K-edge: Annealing removes features associated with reduced Mn oxidation states spectra resemble LiMn2O4 reference, Overall: Spectral changes indicate improved phase purity and structural ordering after annealing"
            },
            {
                "question_type": "Structure-Property",
                "question": "What structural information is obtained from the EXAFS panels?",
                "answer_type": "Paragraph",
                "answer": "d The EXAFS panels provide information about changes in local atomic coordination and bonding distances around Mn."
            },
            {
                "question_type": "Comparative/Trend",
                "question": "Which sample better matches the LiMn2O4 reference?",
                "answer_type": "Factoid",
                "answer": "The annealed sample."
            },
            {
                "question_type": "Process-Oriented",
                "question": "What are the references used?",
                "answer_type": "List",
                "answer": "LiMn2O4,Mn2O3,MnO2"
            },
            {
                "question_type": "Structure-Property",
                "question": "Observing the Mn K-edge EXAFS in parts (c) and (d), how does annealing affect the Mn\u2013O and Mn\u2013Mn bond distances in both the 200cLi and 300cLi samples?",
                "answer_type": "Paragraph",
                "answer": "Annealing reduces disorder and sharpens the Mn\u2013O and Mn\u2013Mn coordination peaks in EXAFS. This indicates a more ordered local structure, with bond lengths approaching those of well-defined spinel LiMn\u2082O\u2084."
            },
            {
                "question_type": "Comparative/Trend",
                "question": "Which EXAFS feature appears at lower R in this panel, Mn\u2013O or Mn\u2013Mn1?",
                "answer_type": "Factoid",
                "answer": "Mn\u2013O appears at lower R (\u22481.9 \u00c5)."
            }
        ]
    },
    "bbox": {
        "a": {
            "x": 47,
            "y": 4,
            "width": 397,
            "height": 335
        },
        "b": {
            "x": 451,
            "y": 2,
            "width": 390,
            "height": 337
        },
        "c": {
            "x": 47,
            "y": 341,
            "width": 388,
            "height": 343
        },
        "d": {
            "x": 451,
            "y": 334,
            "width": 386,
            "height": 349
        },
        "e": {
            "x": 40,
            "y": 688,
            "width": 397,
            "height": 339
        },
        "f": {
            "x": 457,
            "y": 688,
            "width": 383,
            "height": 339
        }
    }
}
