Repository: sciknoworg/sci-imageminer

## Project Overview  

**Sci-ImageMiner** is an annotation project on figures from **atomic layer deposition (ALD)** and **atomic layer etching (ALE)**, situated within the broader field of materials science and engineering. Within each of these categories, the data is further organized into the sub-categories **experimental-usecase** and **simulation-usecase**.

It aims to host gold-standard annotations for chart classification, data extraction, summarization, and question answering—providing both pilot and full-phase data to support multimodal AI research in scientific image understanding.

File: data/alde-imageminer/train/atomic-layer-deposition/experimental-usecase/38/images/figure_11.json
{
    "sample_id": "atomic-layer-deposition/experimental-usecase/38/figure_11",
    "classification": {
        "a": "line chart"
    },
    "summarization": {
        "a": "The line chart illustrates a progressive decrease in the average manganese oxidation state from ~3.7 to ~2.5 with increasing lithiation cycles, confirming lithium ion insertion into the lattice. This evolution indicates a transition from the initial MnO\u2082 phase through the LiMn\u2082O\u2084 spinel regime, followed by degradation toward an inactive MnO rock-salt\u2013like surface state at high cycle numbers."
    },
    "data_extraction": {
      "a": "| Amount of lithium cycles | Mn average oxidation state |\n| --- | --- |\n| MnO\u2082 (reference) | ~3.8 |\n| 10 | ~3.7 |\n| 50 | ~3.6 |\n| 100 | ~3.25 |\n| 200 | ~3.3 |\n| 200 + A | ~3.1 |\n| 300 | ~2.9 |\n| 300 + A | ~2.5 |"
    },
    "vqa": {
        "a": [
            {
                "question_type": "Process-Oriented",
                "question": "In what way does the lithium concentration affect the oxidation state Mn?",
                "answer_type": "Factoid",
                "answer": "The oxidation state of Mn decreases as the lithium concentration (the amount of lithium cycles in this case, as is shown in the figure) increases."
            },
            {
                "question_type": "Comparative/Trend",
                "question": "How do the oxidation states change depending on the samples?",
                "answer_type": "Factoid",
                "answer": "The MnO2 sample shows an average oxidation state value close to 3.7, which decreases as the number of lithium cycles increases, as does the value for annealed samples ( after 200 and 300 cycles)."
            },
            {
                "question_type": "Structure-Property",
                "question": "Which sample has the lowest average oxidation state of Mn?",
                "answer_type": "Factoid",
                "answer": "The annealed sample with 300 cycles of lithium."
            },
            {
                "question_type": "Application/Performance",
                "question": "Which performance advantage is shown in the figure?",
                "answer_type": "Factoid",
                "answer": "Depending on the number of lithium cycles and post-treatment (with or without annealing), it is possible to produce different species (i.e. different oxidation states of Mn)."
            },
            {
                "question_type": "Process-Oriented",
                "question": "Is the as-deposited MnO2 perfect MnO2?",
                "answer_type": "Paragraph",
                "answer": "The data suggests that the undoped MnO2 does not have an oxidation state of 4+, indicating that it is not exactly MnO2."
            },
            {
                "question_type": "Comparative/Trend",
                "question": "What number of lithium cycles is needed to have LiMn2O4?",
                "answer_type": "Factoid",
                "answer": "The number of lithium cycles should roughly be around 60."
            },
            {
                "question_type": "Process-Oriented",
                "question": "Why is it that increasing the number of lithium cycles decrease the average oxiditation state of manganese?",
                "answer_type": "Paragraph",
                "answer": "More lithium means that oxygen is not only bonded to manganese anymore but also to lithium, lowering the oxidation state of manganese."
            },
            {
                "question_type": "Process-Oriented",
                "question": "What is the effect of an anneal step on the oxidation state of manganese?",
                "answer_type": "Paragraph",
                "answer": "Both for 200 and 300 cycles of lithium the oxidation state decreases after an anneal."
            },
            {
                "question_type": "Process-Oriented",
                "question": "How is the average manganese oxidation state determined in this figure?",
                "answer_type": "Paragraph",
                "answer": "The oxidation state is extracted from TEY XANES measurements by comparing the Mn absorption edge position and spectral shape with reference compounds of known oxidation state. This allows an average Mn valence to be assigned for each lithium cycling condition."
            },
            {
                "question_type": "Comparative/Trend",
                "question": "What overall trend is observed in the Mn oxidation state with increasing lithium cycles?",
                "answer_type": "Factoid",
                "answer": "The Mn oxidation state decreases as the number of lithium cycles increases."
            },
            {
                "question_type": "Comparative/Trend",
                "question": "Between 100 and 200 lithium cycles, how does the Mn oxidation state change?",
                "answer_type": "Factoid",
                "answer": "It decreases slightly, from about ~3.25 to ~3.1\u20133.15."
            },
            {
                "question_type": "Application/Performance",
                "question": "What potential degradation mechanism is suggested by Mn oxidation states approaching ~2.5?",
                "answer_type": "Paragraph",
                "answer": "Oxidation states near ~2.5 imply significant Mn\u00b3\u207a content, which can drive Jahn\u2013Teller distortion, lattice strain, and eventual capacity fading. This highlights a trade-off between lithiation depth and structural stability."
            },
            {
                "question_type": "Comparative/Trend",
                "question": "How does the Mn oxidation state change with increasing lithium content?",
                "answer_type": "Factoid",
                "answer": "It decreases from ~+3.7 in pristine MnO\u2082 to ~+2.5 in 300cLi-MnO\u2082-600, reflecting progressive reduction of Mn\u2074\u207a to Mn\u00b3\u207a (and possibly Mn\u00b2\u207a) upon lithium intercalation."
            },
            {
                "question_type": "Process-Oriented",
                "question": "Why are the measured oxidation states lower than expected theoretical values?",
                "answer_type": "Paragraph",
                "answer": "The XANES edge position is affected by factors beyond simple valence, including bond lengths, coordination geometry, and covalent/ionic character. The presence of Jahn-Teller active Mn\u00b3\u207a ions distorts the local structure, contributing to the apparent low oxidation states."
            },
            {
                "question_type": "Structure-Property",
                "question": "What does \"+A\" mean in the x-axis labels?",
                "answer_type": "Factoid",
                "answer": "Annealed samples\u2014200+A was annealed at 600\u00b0C and 300+A at 600\u00b0C for 10 min under N\u2082."
            },
            {
                "question_type": "Application/Performance",
                "question": "Does the 300cLi-MnO\u2082 sample reach the expected +3.5 oxidation state for stoichiometric LiMn\u2082O\u2084?",
                "answer_type": "Paragraph",
                "answer": "No. Despite having near-stoichiometric Li\u2081.\u2081Mn\u2082O\u2084 composition, the measured oxidation state (~2.9\u20133.0) is below the expected +3.5, possibly due to impurity phases or structural distortions."
            },
            {
                "question_type": "Process-Oriented",
                "question": "List the steps to prepare a 100-cycle LiMn\u2082O\u2084 sample for TEY-XANES.",
                "answer_type": "List",
                "answer": "Perform 100 charge-discharge cycles.\n\nDisassemble in glovebox.\n\nClean and dry electrode.\n\nTransfer air-free to beamline.\n\nAlign and measure."
            },
            {
                "question_type": "Comparative/Trend",
                "question": "How do annealed (\u201c+A\u201d) samples differ in Mn oxidation state?",
                "answer_type": "Paragraph",
                "answer": "Annealed samples show higher Mn oxidation states, indicating better structural recovery and slower degradation than non\u2011annealed cycled electrodes."
            },
            {
                "question_type": "Structure-Property",
                "question": "How does Mn oxidation state change with cycling in LiMn\u2082O\u2084?",
                "answer_type": "Paragraph",
                "answer": "Mn oxidation decreases toward +3 with cycling due to increased Mn\u00b3\u207a. This leads to Jahn\u2011Teller distortion, structural instability, and capacity fade."
            },
            {
                "question_type": "Application/Performance",
                "question": "What does the gradual Mn oxidation trend imply for battery aging?",
                "answer_type": "Paragraph",
                "answer": "The steady decline in oxidation state suggests predictable, cycle\u2011dependent degradation, enabling reliable lifetime estimates for LiMn\u2082O\u2084 batteries."
            },
            {
                "question_type": "Comparative/Trend",
                "question": "Are the measured oxidation states realistic?",
                "answer_type": "Yes/No",
                "answer": "No"
            },
            {
                "question_type": "Process-Oriented",
                "question": "What influences chemical shifts in absorption spectra?",
                "answer_type": "Paragraph",
                "answer": "1. valence of the absorbing atom\n2. structural variations\n3.  ligand type \n4.  geometry\n5.  coordination number\n6.  bond lengths\n7. covalent or ionic character of the bonds"
            },
            {
                "question_type": "Comparative/Trend",
                "question": "From the image, which samples show low oxidation states?",
                "answer_type": "Factoid",
                "answer": "300cLi\u2212MnO2 and 300cLi\u2212MnO2-600"
            },
            {
                "question_type": "Process-Oriented",
                "question": "What are other characterisation method was used to study the oxidation states?",
                "answer_type": "Paragraph",
                "answer": "The determination of the oxidation states was also attempted from the average Mn\u2212O bond lengths obtained from the EXAFS results. The analysis was based on the bond valence model50,51 where the oxidation state of an ion is correlated to the nearest neighbor distance in the metal\u2212ligand bond. The oxidation states determined by this method varied in the range of +4 to +3.5, but without any correlation to the lithium concentration."
            },
            {
                "question_type": "Process-Oriented",
                "question": "What is the average oxidation of the starting material (MnO2)?",
                "answer_type": "Factoid",
                "answer": "+3.75."
            },
            {
                "question_type": "Comparative/Trend",
                "question": "What is the lowest average oxidation state of manganese obtained in this work?",
                "answer_type": "Factoid",
                "answer": "+2.5."
            },
            {
                "question_type": "Process-Oriented",
                "question": "How come the lowest obtained oxidation state is \"unrealistically low\"?",
                "answer_type": "Paragraph",
                "answer": "Although the trend is as expected, the measured oxidation states are unrealistically low. However, in addition to the valence of the absorbing atom, structural variations, ligand type, geometry, coordination number, bond lengths, and the covalent or ionic character of the bonds are known to have effects on the chemical shifts in the absorption spectra, which might affect the results and cause the unrealistically low oxidation states. The very low oxidation states of 300cLi\u2212MnO2 and 300cLi\u2212MnO2-600 could arise from some unexpected behavior related to 300cLi\u2212 MnO2, which was also noticed earlier in the shape of the XAS spectrum."
            },
            {
                "question_type": "Process-Oriented",
                "question": "What is the average manganese oxidation state for the LiMn2O4 reference sample?",
                "answer_type": "Factoid",
                "answer": "+3.5."
            },
            {
                "question_type": "Comparative/Trend",
                "question": "Which sample shows the lowest average oxidation state for manganese?",
                "answer_type": "Factoid",
                "answer": "300 + A."
            },
            {
                "question_type": "Comparative/Trend",
                "question": "How does annealing generally affects the oxidation state?",
                "answer_type": "Factoid",
                "answer": "Annealing generally lowers the average oxidation state of manganese compared to the non-annealed samples."
            },
            {
                "question_type": "Comparative/Trend",
                "question": "Based onthe overall trend, what is the effect of  Li  incorporation into magnanese material?",
                "answer_type": "Paragraph",
                "answer": "The effect of lithium incorporation into the manganese film is a reduction in the average oxidation state of manganese. As the number of lithium cycles increases from 0 to 300, the manganese oxidation state steadily decreases from approximately +3.7 down to +2.5. This is indicating that incorporation of lithium causes manganese to gain electrons."
            },
            {
                "question_type": "Comparative/Trend",
                "question": "How many cycles yield the oxidation state closest to the oxidation state of LiMn2O4?",
                "answer_type": "Factoid",
                "answer": "50 cycles."
            },
            {
                "question_type": "Comparative/Trend",
                "question": "How does the average manganese oxidation state change with increasing lithium insertion cycles?",
                "answer_type": "Paragraph",
                "answer": "The average manganese oxidation state decreases steadily as the number of lithium cycles increases, indicating progressive reduction of Mn from values characteristic of MnO\u2082 toward lower oxidation states at higher lithium loadings."
            },
            {
                "question_type": "Structure-Property",
                "question": "What is the approximate manganese oxidation state after 300 lithium cycles with additional treatment (300 + A)?",
                "answer_type": "Factoid",
                "answer": "~ 2.5"
            },
            {
                "question_type": "Application/Performance",
                "question": "What performance-relevant effects are suggested by the reduction of manganese oxidation state with lithium insertion?",
                "answer_type": "List",
                "answer": "More Li uptake, Mn reduction, Shift toward LiMn\u2082O\u2084 phase"
            },
            {
                "question_type": "Process-Oriented",
                "question": "What performance-relevant effects are suggested by the reduction of manganese oxidation state with lithium insertion?",
                "answer_type": "Yes/No",
                "answer": "Yes"
            },
            {
                "question_type": "Comparative/Trend",
                "question": "What is the approximate manganese oxidation state for the 300cLi\u2212MnO\u2082-600 (annealed) sample?",
                "answer_type": "Factoid",
                "answer": "Approximately +2.5."
            },
            {
                "question_type": "Structure-Property",
                "question": "List the observed trend in manganese oxidation state as lithium content increases across the samples.",
                "answer_type": "List",
                "answer": "MnO\u2082 starts at a high oxidation state (~+3.8), Oxidation state gradually decreases with increasing lithium content, 100cLi\u2212MnO\u2082 and 200cLi\u2212MnO\u2082 show intermediate oxidation states (~+3.3 to +3.2), Annealed samples show slightly lower oxidation states than unannealed ones, 300cLi\u2212MnO\u2082-600 exhibits the lowest oxidation state (~+2.5)"
            },
            {
                "question_type": "Application/Performance",
                "question": "Explain why understanding the decrease in manganese oxidation state with increasing lithium content is important for Li-Mn-O based functional materials.",
                "answer_type": "Paragraph",
                "answer": "The manganese oxidation state strongly influences the structural stability, electronic structure, and electrochemical behavior of Li-Mn-O materials. A decreasing oxidation state with increasing lithium content reflects changes in charge compensation and local bonding environments, which can affect lithium storage capacity, phase stability, and degradation mechanisms. Identifying unusually low oxidation states, such as those observed in highly lithiated and annealed samples, helps highlight potential structural distortions or impurity phases that may impact long-term performance in applications like lithium-ion batteries."
            },
            {
                "question_type": "Process-Oriented",
                "question": "Is the average manganese oxidation state in the samples determined using TEY XANES measurements?",
                "answer_type": "Paragraph",
                "answer": "Yes. The average oxidation state of manganese was determined from TEY XANES measurements."
            }
        ]
    },
    "bbox": {
        "a": {
            "x": 0,
            "y": 0,
            "width": 517,
            "height": 433
        }
    }
}

File: data/alde-imageminer/train/atomic-layer-deposition/experimental-usecase/38/images/figure_2.json
{
    "sample_id": "atomic-layer-deposition/experimental-usecase/38/figure_2",
    "classification": {
        "a": "multiple line chart",
        "b": "multiple line chart",
        "c": "multiple line chart",
        "d": "multiple line chart",
        "e": "multiple line chart",
        "f": "multiple line chart"
    },
    "summarization": {
        "a": "The depth profile shows oxygen and manganese dominating the near-surface region of the MnO\u2082 film. Both elements remain fairly constant through most of the film thickness. Silicon rises sharply beyond ~1500 \u00d710\u00b9\u2075 at/cm\u00b2, marking the substrate interface. No lithium is detected in this pristine sample.",
        "b": "After 10 LiO\u2032Bu\u2013H\u2082O cycles, a small lithium signal appears near the surface. Oxygen and manganese profiles remain similar to pristine MnO\u2082. Lithium does not penetrate deeply and drops to zero before the Si interface. This suggests early-stage, surface-limited lithiation.",
        "c": "With 50 cycles, lithium concentration increases and extends further into the film. The Li profile is still higher near the surface but now reaches deeper compared to 10 cycles. Mn and O remain stable within the film region. The MnO\u2082 framework appears preserved.",
        "d": "At 100 cycles, lithium is clearly incorporated throughout most of the MnO\u2082 layer. The Li profile becomes flatter inside the film before dropping near the Si interface. Oxygen and manganese concentrations remain relatively unchanged. This indicates a transition toward bulk lithiation.",
        "e": "The lithium signal strengthens further and becomes more uniform across the film thickness. Only a slight decrease is seen near the interface region. Mn and O profiles still show no major disruption. Lithiation is no longer confined to the surface.",
        "f": "After 300 cycles, lithium shows a high and nearly constant concentration throughout the film. The Li profile closely tracks the MnO\u2082 layer thickness. Oxygen and manganese remain stable until the Si interface. This panel reflects fully developed bulk lithiation."
    },
    "data_extraction": {
      "a": "| Depth (\u00d710^15 at/cm^2) | O (at.%) | Mn (at.%) | Si (at.%) | Li (at.%) |\n| --- | --- | --- | --- | --- |\n| 0 | ~0 | ~0 | ~0 | ~0 |\n| 200 | ~60 | ~38 | ~0 | ~0 |\n| 500 | ~62 | ~36 | ~0 | ~0 |\n| 1000 | ~62 | ~34 | ~0 | ~0 |\n| 1400 | ~55 | ~25 | ~10 | ~0 |\n| 1600 | ~10 | ~5 | ~80 | ~0 |\n| 2000 | ~0 | ~0 | ~98 | ~0 |\n| 2500 | ~0 | ~0 | ~100 | ~0 |",
      "b": "| Depth (\u00d710^15 at/cm^2) | O (at.%) | Mn (at.%) | Si (at.%) | Li (at.%) |\n| --- | --- | --- | --- | --- |\n| 0 | ~0 | ~0 | ~0 | ~0 |\n| 200 | ~60 | ~38 | ~0 | ~1 |\n| 500 | ~60 | ~36 | ~0 | ~1 |\n| 1000 | ~58 | ~33 | ~0 | ~1 |\n| 1400 | ~40 | ~18 | ~20 | ~0 |\n| 1600 | ~5 | ~2 | ~90 | ~0 |\n| 2000 | ~0 | ~0 | ~98 | ~0 |\n| 2500 | ~0 | ~0 | ~100 | ~0 |",
      "c": "| Depth (\u00d710^15 at/cm^2) | O (at.%) | Mn (at.%) | Si (at.%) | Li (at.%) |\n| --- | --- | --- | --- | --- |\n| 0 | ~0 | ~0 | ~0 | ~0 |\n| 200 | ~60 | ~38 | ~0 | ~3 |\n| 500 | ~60 | ~36 | ~0 | ~3 |\n| 1000 | ~58 | ~34 | ~0 | ~2 |\n| 1400 | ~35 | ~15 | ~25 | ~0 |\n| 1600 | ~5 | ~2 | ~92 | ~0 |\n| 2000 | ~0 | ~0 | ~98 | ~0 |\n| 2500 | ~0 | ~0 | ~100 | ~0 |",
      "d": "| Depth (\u00d710^15 at/cm^2) | O (at.%) | Mn (at.%) | Si (at.%) | Li (at.%) |\n| --- | --- | --- | --- | --- |\n| 0 | ~0 | ~0 | ~0 | ~0 |\n| 200 | ~58 | ~36 | ~0 | ~5 |\n| 500 | ~60 | ~36 | ~0 | ~4 |\n| 1000 | ~58 | ~33 | ~0 | ~2 |\n| 1300 | ~45 | ~20 | ~10 | ~0 |\n| 1500 | ~10 | ~5 | ~80 | ~0 |\n| 2000 | ~0 | ~0 | ~98 | ~0 |\n| 2500 | ~0 | ~0 | ~100 | ~0 |",
      "e": "| Depth (\u00d710^15 at/cm^2) | O (at.%) | Mn (at.%) | Si (at.%) | Li (at.%) |\n| --- | --- | --- | --- | --- |\n| 0 | ~0 | ~0 | ~0 | ~0 |\n| 200 | ~55 | ~34 | ~0 | ~10 |\n| 500 | ~56 | ~32 | ~0 | ~11 |\n| 1000 | ~56 | ~30 | ~0 | ~9 |\n| 1400 | ~40 | ~15 | ~15 | ~2 |\n| 1600 | ~5 | ~2 | ~92 | ~0 |\n| 2000 | ~0 | ~0 | ~98 | ~0 |\n| 2500 | ~0 | ~0 | ~100 | ~0 |",
      "f": "| Depth (\u00d710^15 at/cm^2) | O (at.%) | Mn (at.%) | Si (at.%) | Li (at.%) |\n| --- | --- | --- | --- | --- |\n| 0 | ~0 | ~0 | ~0 | ~0 |\n| 200 | ~52 | ~28 | ~0 | ~15 |\n| 500 | ~52 | ~28 | ~0 | ~16 |\n| 1000 | ~52 | ~27 | ~0 | ~13 |\n| 1400 | ~35 | ~12 | ~20 | ~4 |\n| 1600 | ~5 | ~2 | ~92 | ~0 |\n| 2000 | ~0 | ~0 | ~98 | ~0 |\n| 2500 | ~0 | ~0 | ~100 | ~0 |"
    },
    "vqa": {
        "c": [
            {
                "question_type": "Process-Oriented",
                "question": "Which type of Li behavior can be observed in all these figures?",
                "answer_type": "Factoid",
                "answer": "It can be observed that, as the concentration of Li increases, Li can be found deeper in the sample."
            },
            {
                "question_type": "Comparative/Trend",
                "question": "How does the O profile change as the number of cycles increases?",
                "answer_type": "Factoid",
                "answer": "The oxygen concentration remains approximately the same for all the samples and it can be found at depths of 1500-2000 x 10^15 at/cm^2."
            },
            {
                "question_type": "Structure-Property",
                "question": "Which lithiation regimes are observed in the MnO\u2082 films as lithium content increases?",
                "answer_type": "List",
                "answer": "No lithiation in pristine MnO\u2082, Surface-limited lithiation at low cycle numbers (10c\u2013100c), Homogeneous lithiation throughout the film at high cycle numbers (200c\u2013300c)"
            },
            {
                "question_type": "Structure-Property",
                "question": "What does the presence of lithium near the surface suggest about its incorporation behavior in these films?",
                "answer_type": "Paragraph",
                "answer": "The surface-localized lithium signal suggests that lithium incorporation is favored near the film surface rather than uniformly throughout the bulk. This behavior is consistent with surface-limited incorporation or post-deposition modification effects, rather than bulk diffusion during growth."
            },
            {
                "question_type": "Comparative/Trend",
                "question": "Is the bulk lithiated, or only the surface? What supports this conclusion?",
                "answer_type": "Paragraph",
                "answer": "Only the surface of the film is lithiated. The depth profile shows, that lithium concentration peaks near the surface and drops to neglibly low values at approx. 500x10^15 at/cm\u00b2. On the other hand, the manganese and oxygene signals extend much deeper (approx. 1500 x10^15 at/cm\u00b2), indicating that the bulk of the film consists of pure manganese oxide."
            },
            {
                "question_type": "Structure-Property",
                "question": "Using the image and the depth profiles, report how the lithium content in the near-surface region increases across the 10cLi, 50cLi, and 100cLi samples. Also, identify the final crystalline phase formed after 300 cycles.",
                "answer_type": "Paragraph",
                "answer": "Lithium in the top layer rises from 0.6 at.% (10c) to 3.2 at.% (50c) to 9.6 at.% (100c). After 300 cycles, the film becomes stoichiometric LiMn\u2082O\u2084."
            },
            {
                "question_type": "Structure-Property",
                "question": "How does the Li depth profile at 50 cycles differ from that at 10 cycles?",
                "answer_type": "Paragraph",
                "answer": "At 50 cycles, lithium penetrates deeper into the MnO\u2082 film compared to 10 cycles. While the concentration remains highest near the surface, the Li signal now extends further toward the film interior. This reflects a progression from surface-limited to partial bulk lithiation."
            }
        ],
        "f": [
            {
                "question_type": "Process-Oriented",
                "question": "Which type of Li behavior can be observed in all these figures?",
                "answer_type": "Factoid",
                "answer": "It can be observed that, as the concentration of Li increases, Li can be found deeper in the sample."
            },
            {
                "question_type": "Comparative/Trend",
                "question": "How does the O profile change as the number of cycles increases?",
                "answer_type": "Factoid",
                "answer": "The oxygen concentration remains approximately the same for all the samples and it can be found at depths of 1500-2000 x 10^15 at/cm^2."
            },
            {
                "question_type": "Structure-Property",
                "question": "Which sample shows the lowest concentration of Mn?",
                "answer_type": "Factoid",
                "answer": "The 300cLi-MnO2."
            },
            {
                "question_type": "Application/Performance",
                "question": "How is the Li deposition behavior?",
                "answer_type": "Factoid",
                "answer": "It is relatively homogeneous, reaching a concentration of around15 at%. Furthermore, it can be found throughout the bulk of the material."
            },
            {
                "question_type": "Comparative/Trend",
                "question": "How does lithium distribution change with increasing LiO\u1d57Bu/H\u2082O ALD cycles?",
                "answer_type": "Paragraph",
                "answer": "At low cycle numbers (10-50), lithium penetrates only the surface region. At 100 cycles, Li reaches ~50% of the film depth. Above 100 cycles (200-300), lithium distributes throughout the entire film thickness, enabling stoichiometric LiMn\u2082O\u2084 formation."
            },
            {
                "question_type": "Application/Performance",
                "question": "Why is bulk lithium incorporation beneficial for functional performance?",
                "answer_type": "Paragraph",
                "answer": "-Enables uniform electrochemical activity\n-Reduces concentration gradients\n-Improves cycling stability\n-Enhances charge transport consistency"
            },
            {
                "question_type": "Structure-Property",
                "question": "Is the lithium evenly distributed throughout the film?",
                "answer_type": "Paragraph",
                "answer": "The lithium is not evely distributed. Deeper in the film there is less lithium, this could be due to a nucleation delay."
            }
        ],
        "e": [
            {
                "question_type": "Process-Oriented",
                "question": "Which type of Li behavior can be observed in all these figures?",
                "answer_type": "Factoid",
                "answer": "It can be observed that, as the concentration of Li increases, Li can be found deeper in the sample."
            },
            {
                "question_type": "Comparative/Trend",
                "question": "How does the O profile change as the number of cycles increases?",
                "answer_type": "Factoid",
                "answer": "The oxygen concentration remains approximately the same for all the samples and it can be found at depths of 1500-2000 x 10^15 at/cm^2."
            },
            {
                "question_type": "Application/Performance",
                "question": "How is the Li deposition behavior?",
                "answer_type": "Factoid",
                "answer": "It is relatively homogeneous, reaching a concentration of around15 at%. Furthermore, it can be found throughout the bulk of the material."
            },
            {
                "question_type": "Comparative/Trend",
                "question": "What is the approximate depth where the film/substrate interface occurs?",
                "answer_type": "Factoid",
                "answer": "Approximately 1500 x10^15 at/cm\u00b2."
            },
            {
                "question_type": "Process-Oriented",
                "question": "Does the lithiation appear homogeneously over the whole substrate?",
                "answer_type": "Yes/No",
                "answer": "Yes"
            }
        ],
        "d": [
            {
                "question_type": "Process-Oriented",
                "question": "Which type of Li behavior can be observed in all these figures?",
                "answer_type": "Factoid",
                "answer": "It can be observed that, as the concentration of Li increases, Li can be found deeper in the sample."
            },
            {
                "question_type": "Comparative/Trend",
                "question": "How does the O profile change as the number of cycles increases?",
                "answer_type": "Factoid",
                "answer": "The oxygen concentration remains approximately the same for all the samples and it can be found at depths of 1500-2000 x 10^15 at/cm^2."
            },
            {
                "question_type": "Application/Performance",
                "question": "Why is homogeneous lithium distribution important for achieving stoichiometric LiMn\u2082O\u2084 films?",
                "answer_type": "Factoid",
                "answer": "Homogeneous lithium distribution ensures uniform conversion of MnO\u2082 into stoichiometric LiMn\u2082O\u2084, which is essential for stable electrochemical performance and reproducible material properties."
            },
            {
                "question_type": "Comparative/Trend",
                "question": "What is the dominant species on the surface?",
                "answer_type": "Factoid",
                "answer": "Oxygen."
            },
            {
                "question_type": "Comparative/Trend",
                "question": "When does Lithium penetrate?",
                "answer_type": "Factoid",
                "answer": "In the samples 200cLi\u2212MnO2 and 300cLi\u2212MnO2, lithium is observed to penetrate throughout the whole film thickness."
            },
            {
                "question_type": "Comparative/Trend",
                "question": "Contrast the material structure between a partially lithiated film (e.g., 100cLi) and a fully lithiated film (300cLi). What key structural benefit does full lithiation provide?",
                "answer_type": "Paragraph",
                "answer": "Partial lithiation creates a layered structure with only the surface enriched in Li. Full lithiation produces a uniform bulk composition. This homogeneity improves mechanical and electrochemical stability."
            },
            {
                "question_type": "Application/Performance",
                "question": "The image emphasizes the high purity of the gas-phase lithiated films. What evidence from the data supports this claim, and why is such purity critical for a battery cathode application?",
                "answer_type": "Paragraph",
                "answer": "Depth profiles show very low impurity levels. High purity minimizes side reactions, improves cycling stability, and is essential for achieving high performance and long life in battery cathodes."
            },
            {
                "question_type": "Structure-Property",
                "question": "Why does lithium suddenly penetrate the full film thickness between 100 and 200 cycles?",
                "answer_type": "Paragraph",
                "answer": "At x \u2248 0.5 in Li\u2093Mn\u2082O\u2084 (~100 cycles), the crystal structure transforms from tetragonal \u03b2-MnO\u2082 to cubic spinel. The spinel structure has 3D Li\u207a diffusion pathways, enabling lithium to migrate throughout the film rather than being confined to surface channels."
            },
            {
                "question_type": "Process-Oriented",
                "question": "On what type of substrate did the deposition take place?",
                "answer_type": "Paragraph",
                "answer": "The deposition is performed on a silicon wafer, based on the high silicon contant deeper in the sample. It is likely that the starting surface is thermal silicon oxide."
            }
        ],
        "b": [
            {
                "question_type": "Comparative/Trend",
                "question": "Does lithium penetrate the full film thickness in samples treated with 200 or more LiOtBu\u2013H\u2082O cycles?",
                "answer_type": "Yes/No",
                "answer": "Yes"
            },
            {
                "question_type": "Comparative/Trend",
                "question": "Which element shows the strongest surface enrichment across the depth profiles?",
                "answer_type": "Factoid",
                "answer": "Lithium."
            },
            {
                "question_type": "Structure-Property",
                "question": "How is Lithium distributed across the films?",
                "answer_type": "Paragraph",
                "answer": "The depth profiles reveal that lithium is distributed only in the top part of the film in the samples 10cLi\u2212MnO2, 50cLi\u2212MnO2, and 100cLi\u2212MnO2, that is, when the average composition of the material is LixMn2O4, x \u2264 0.5. In the lithiated top parts of the films in these samples, the lithium concentrations were 0.6, 3.2, and 9.6 at. %, respectively."
            },
            {
                "question_type": "Comparative/Trend",
                "question": "How does lithium incorporation change after 10 LiO\u2032Bu\u2013H\u2082O cycles?",
                "answer_type": "Factoid",
                "answer": "A weak lithium signal appears near the surface but does not penetrate deeply."
            },
            {
                "question_type": "Process-Oriented",
                "question": "Which type of Li behavior can be observed in all these figures?",
                "answer_type": "Factoid",
                "answer": "It can be observed that, as the concentration of Li increases, Li can be found deeper in the sample."
            },
            {
                "question_type": "Comparative/Trend",
                "question": "How does the O profile change as the number of cycles increases?",
                "answer_type": "Factoid",
                "answer": "The oxygen concentration remains approximately the same for all the samples and it can be found at depths of 1500-2000 x 10^15 at/cm^2."
            },
            {
                "question_type": "Process-Oriented",
                "question": "Is there a delay in lithium incorporation based on the shown data?",
                "answer_type": "Paragraph",
                "answer": "There is no lithium incorporation for 10 cycles of lithium deposition, this indicates that there is a delay."
            }
        ],
        "a": [
            {
                "question_type": "Process-Oriented",
                "question": "Which type of Li behavior can be observed in all these figures?",
                "answer_type": "Factoid",
                "answer": "It can be observed that, as the concentration of Li increases, Li can be found deeper in the sample."
            },
            {
                "question_type": "Comparative/Trend",
                "question": "How does the O profile change as the number of cycles increases?",
                "answer_type": "Factoid",
                "answer": "The oxygen concentration remains approximately the same for all the samples and it can be found at depths of 1500-2000 x 10^15 at/cm^2."
            },
            {
                "question_type": "Process-Oriented",
                "question": "How does the number of LiOtBu\u2013H\u2082O cycles influence lithium incorporation in MnO\u2082 films?",
                "answer_type": "Paragraph",
                "answer": "Increasing the number of LiOtBu\u2013H\u2082O cycles progressively enhances lithium incorporation into the MnO\u2082 films. At low cycle numbers, lithium is confined to the near-surface region, while higher cycle numbers enable lithium to penetrate deeper into the film. At 200 and 300 cycles, lithium is distributed throughout the entire film thickness, indicating complete and homogeneous gas-phase lithiation."
            },
            {
                "question_type": "Comparative/Trend",
                "question": "How do the elemental depth profiles (O, Mn, Si, and Li) change with increasing depth across the different samples?",
                "answer_type": "Paragraph",
                "answer": "Across all samples, oxygen and manganese show relatively stable concentration profiles through most of the film thickness, while lithium is more concentrated near the surface and decreases with depth. Silicon concentration increases toward the interface region, indicating proximity to the substrate. The overall depth-dependent trends are similar between samples, with differences primarily in the relative prominence of the lithium signal."
            },
            {
                "question_type": "Application/Performance",
                "question": "Do the depth profiles indicate that lithium penetrates uniformly through the full film thickness?",
                "answer_type": "Yes/No",
                "answer": "No"
            },
            {
                "question_type": "Process-Oriented",
                "question": "What is the Mn/O ratio in the film?",
                "answer_type": "Factoid",
                "answer": "~1:2."
            },
            {
                "question_type": "Process-Oriented",
                "question": "What Mn/O stoichiometry was measured for the as-deposited MnO2 film?",
                "answer_type": "Factoid",
                "answer": "33:66."
            },
            {
                "question_type": "Process-Oriented",
                "question": "At what number of LiOtBu-H2O ALD cycles was stoichiometric LiMn2O4 obtained?",
                "answer_type": "Factoid",
                "answer": "300 cycles."
            },
            {
                "question_type": "Process-Oriented",
                "question": "What were the lithium concentrations in the lithiated surface region for the 10cLi-MnO2, 50cLi-MnO2 and 100cLi-MnO2 samples?",
                "answer_type": "Factoid",
                "answer": "0.6, 3.2 and 9.6 at.% Li, respectively."
            },
            {
                "question_type": "Comparative/Trend",
                "question": "How does lithium distribution evolve with increasing LiOtBu-H2O cycle number and what does this reveal about the lithiation process?",
                "answer_type": "Paragraph",
                "answer": "The depth profiles show that at low cycle numbers (10-100 cycles), lithium remains confined to the upper layers of the MnO2 film. This results in compositions of LixMn2O4 with x < 0.5, where the lithium concentrations in the surface region are 0.6-9.6 at.%, depending on cycle count. At higher cycle numbers, specifically 200 and 300 cycles, lithium penetrates through the entire film, indicating complete lithiation."
            },
            {
                "question_type": "Comparative/Trend",
                "question": "Which figure corresponds to which sample?",
                "answer_type": "Paragraph",
                "answer": "The depth profiles correspond to the following samples\na. MnO2\nb. 10cLi-MnO2\nc. 50cLi-MnO2\nd. 100cLi-MnO2\ne. 200cLi-MnO2\nf. 300cLi-MnO2"
            },
            {
                "question_type": "Process-Oriented",
                "question": "Based on the elemental depth profiles in the given chart, describe how the spatial distribution of lithium evolves within the MnO\u2082 film as the number of LiO\u1d57Bu\u2013H\u2082O ALD cycles increases from 10 to 300.",
                "answer_type": "Paragraph",
                "answer": "Lithium is initially confined to the surface region after 10\u2013100 cycles. It gradually penetrates deeper, achieving full, homogeneous distribution throughout the entire film after 200\u2013300 cycles."
            },
            {
                "question_type": "Process-Oriented",
                "question": "What does the gray Si signal indicate in these depth profiles?",
                "answer_type": "Factoid",
                "answer": "The Si signal marks the interface between the MnO\u2082/Li\u2093Mn\u2082O\u2084 film and the Si(100) substrate."
            },
            {
                "question_type": "Application/Performance",
                "question": "What analytical technique was used to obtain these depth profiles?",
                "answer_type": "Factoid",
                "answer": "Time-of-flight elastic recoil detection analysis (TOF-ERDA) using \u2077\u2079Br\u2077\u207a ions from a 5 MV tandem accelerator."
            },
            {
                "question_type": "Process-Oriented",
                "question": "What elements dominate the near-surface region in the pristine MnO\u2082 depth profile?",
                "answer_type": "Factoid",
                "answer": "Oxygen and manganese dominate the near-surface region."
            },
            {
                "question_type": "Structure-Property",
                "question": "Does the data actually represent MnO2 films?",
                "answer_type": "Paragraph",
                "answer": "The data suggests that the ratio of Mn:O is not 1:2. This means that the film is a mixture of MnO2 and Mn2O3."
            }
        ]
    },
    "bbox": {
        "a": {
            "x": 2,
            "y": 3,
            "width": 327,
            "height": 308
        },
        "b": {
            "x": 329,
            "y": 5,
            "width": 327,
            "height": 319
        },
        "c": {
            "x": 667,
            "y": 5,
            "width": 312,
            "height": 314
        },
        "d": {
            "x": 11,
            "y": 372,
            "width": 313,
            "height": 300
        },
        "e": {
            "x": 347,
            "y": 367,
            "width": 311,
            "height": 305
        },
        "f": {
            "x": 685,
            "y": 366,
            "width": 293,
            "height": 308
        }
    }
}
