Repository: sciknoworg/sci-imageminer

## Project Overview  

**Sci-ImageMiner** is an annotation project on figures from **atomic layer deposition (ALD)** and **atomic layer etching (ALE)**, situated within the broader field of materials science and engineering. Within each of these categories, the data is further organized into the sub-categories **experimental-usecase** and **simulation-usecase**.

It aims to host gold-standard annotations for chart classification, data extraction, summarization, and question answering—providing both pilot and full-phase data to support multimodal AI research in scientific image understanding.

File: data/alde-imageminer/train/atomic-layer-deposition/experimental-usecase/38/images/figure_3.json
{
    "sample_id": "atomic-layer-deposition/experimental-usecase/38/figure_3",
    "classification": {
        "a": "stacked spectra chart",
        "b": "stacked spectra chart"
    },
    "summarization": {
        "a": "The figure displays X-ray diffraction patterns of various lithium manganese oxide compounds at different concentrations MnO2, 10cLi\u2212MnO2,   50cLi\u2212MnO2 ,  The figure displays in-  plane X-ray diffraction patterns showing the transition from \u03b2-MnO\u2082 to Li\u2081\u208bxMn\u2082O\u2084, with \u03b2-MnO\u2082 peaks disappearing and Li\u2081\u208bxMn\u2082O\u2084 peaks emerging after 50 lithiation cycles.",
        "b": "The figure shows X-ray diffraction patterns of lithium manganese oxide compounds and their lithiated phases at same concentrations MnO2,  10cLi\u2212MnO2. This is tshown for a less  2\u03b8 angles.  50cLi\u2212MnO2 .The figure shows out-of-plane X-ray diffraction patterns illustrating the coexistence of the new spinel phase and a minor impurity peak, along with the evolution of the film\u2019s (100) and (200) texture during early-stage lithiation."
    },
    "data_extraction": {
      "a": "| Sample (trace) | Peak assignment (as labeled) | 2\u03b8 (\u00b0) |\n| --- | --- | --- |\n| MnO\u2082 | \u03b2-MnO\u2082 (011) | ~37 |\n| MnO\u2082 | \u03b2-MnO\u2082 (020) | ~40 |\n| MnO\u2082 | \u03b2-MnO\u2082 (002) | ~65 |\n| MnO\u2082 | \u03b2-MnO\u2082 (031) | ~72 |\n| MnO\u2082 | \u03b2-MnO\u2082 (022) | ~79 |\n| 10cLi\u2013MnO\u2082 | Li\u2081\u208b\u2093Mn\u2082O\u2084 (131) | ~37 |\n| 10cLi\u2013MnO\u2082 | Li\u2081\u208b\u2093Mn\u2082O\u2084 (440) | ~66 |\n| 50cLi\u2013MnO\u2082 | Li\u2081\u208b\u2093Mn\u2082O\u2084 (111) | ~18 |\n| 50cLi\u2013MnO\u2082 | Li\u2081\u208b\u2093Mn\u2082O\u2084 (131) | ~37 |\n| 50cLi\u2013MnO\u2082 | Li\u2081\u208b\u2093Mn\u2082O\u2084 (440) | ~66 |",
      "b": "| Sample (trace) | Peak assignment (as labeled) | 2\u03b8 (\u00b0) |\n| --- | --- | --- |\n| MnO\u2082 | \u03b2-MnO\u2082 (100) | ~22 |\n| MnO\u2082 | \u03b2-MnO\u2082 (200) | ~41 |\n| 10cLi\u2013MnO\u2082 | \u03b2-MnO\u2082 (100) | ~22 |\n| 10cLi\u2013MnO\u2082 | \u03b2-MnO\u2082 (200) | ~41 |\n| 10cLi\u2013MnO\u2082 | * Li\u2082\u208b\u2093MnO\u2082 impurity | ~33 |\n| 50cLi\u2013MnO\u2082 | Lithiated phase (left) | ~18 |\n| 50cLi\u2013MnO\u2082 | Lithiated phase (right) | ~35 |\n| 50cLi\u2013MnO\u2082 | Li\u2081\u208b\u2093Mn\u2082O\u2084 (400) | ~44.5 |"
    },
    "vqa": {
        "b": [
            {
                "question_type": "Structure-Property",
                "question": "At which value and in which plane can an impurity phase be observed?",
                "answer_type": "Factoid",
                "answer": "An impurity phase can be observed in the out-of-plane direction at approximately 33\u00b0."
            },
            {
                "question_type": "Application/Performance",
                "question": "How many cycles are needed to produce the lithiated phase?",
                "answer_type": "Factoid",
                "answer": "At least 50 cycles are needed to produce this phase."
            },
            {
                "question_type": "Comparative/Trend",
                "question": "Do the XRD patterns show any new phases after lithium intercalation compared to pristine MnO\u2082?",
                "answer_type": "Yes/No",
                "answer": "Yes"
            },
            {
                "question_type": "Comparative/Trend",
                "question": "How do the X-ray diffraction patterns change as lithium content increases across the samples?",
                "answer_type": "Paragraph",
                "answer": "As lithium content increases, diffraction peaks associated with Li\u2081\u208b\u2093Mn\u2082O\u2084 become more prominent, while peaks characteristic of \u03b2-MnO\u2082 decrease in intensity, indicating a progressive phase transformation driven by lithiation."
            },
            {
                "question_type": "Application/Performance",
                "question": "What application-relevant insights can be inferred from the observed phase evolution?",
                "answer_type": "List",
                "answer": "Confirmation of lithium intercalation into manganese oxide, Structural transformation toward spinel-type phases, Relevance for lithium-ion battery electrode performance"
            },
            {
                "question_type": "Process-Oriented",
                "question": "What does the reflection at 41.3\u00b0 correspond to?",
                "answer_type": "Factoid",
                "answer": "The  (200) reflection of the tetragonal pyrolusite MnO2."
            },
            {
                "question_type": "Process-Oriented",
                "question": "Why is the reflection at 20.3\u00b0 \"forbidden\"?",
                "answer_type": "Paragraph",
                "answer": "The reflection at 20.3\u00b0 is indexed as (100), which  is forbidden for symmetry reasons in the tetragonal pyrolusite space group P42/mnm, but it may appear if the residual stress in the film deforms the structure to be slightly orthorhombic instead of tetragonal."
            },
            {
                "question_type": "Process-Oriented",
                "question": "What is the impurity at 32.6\u00b0?",
                "answer_type": "Factoid",
                "answer": "This reflection is most likely caused by a lithium-rich Li2\u2212zMnO2 (ICDD PDF 38-1282) impurity phase, which has (100) reflection at 32.5\u00b0 and (012) reflection at 47.6\u00b0."
            },
            {
                "question_type": "Comparative/Trend",
                "question": "What is the peak with highest intensity in the 2\u03b8 XRD measurements?",
                "answer_type": "Factoid",
                "answer": "The (131) peak shows the highest intensity in all the samples 2\u03b8 XRD measurements"
            },
            {
                "question_type": "Process-Oriented",
                "question": "How is Lithium intercalcation understood from the XRD diffractograms?",
                "answer_type": "Paragraph",
                "answer": "In the beginning of the lithium intercalation, three reflections of Li1\u2212xMn2O4 are somehow visible, the reflection at an angle 44.4\u00b0 being the strongest one. The reflection is indexed  as (400), and it decreases in intensity as the lithium intercalation proceeds. The other two reflections at 17.7\u00b0 and 35.9\u00b0 are lower in intensity in these samples. At around 32.6\u00b0 in the out-of-plane \u03b8\u22122\u03b8 measurements of 10cLi\u2212MnO2, there\nis an additional \u201cimpurity\u201d reflection."
            },
            {
                "question_type": "Comparative/Trend",
                "question": "Does this impurity form before or after the main conversion to the Spinel phase (Blue peaks) seen in the '50cLi' sample?",
                "answer_type": "Paragraph",
                "answer": "The impurity peak is already sharp and distinct at 10 cycles, whereas the Spinel peaks (Blue) are barely visible or absent at that stage. This indicates that the impurity phase (Li\u2082\u208b\u2093MnO\u2082) forms as an initial surface reaction product before the bulk transformation to the Spinel phase occurs."
            },
            {
                "question_type": "Structure-Property",
                "question": "The bottom scan shows only two dominant peaks for MnO\u2082: (100) and (200). However, label (a) shows five or six distinct peaks for the same sample. What does this discrepancy between the two measurement geometries indicate about the physical orientation of the as-deposited MnO\u2082 grains?",
                "answer_type": "Paragraph",
                "answer": "Highly Textured / Preferred Orientation. The MnO\u2082 grains exhibit a strong preferred orientation, with (100) planes parallel to the substrate (visible in the \u03b8\u20132\u03b8 scan, (b), while other crystallographic planes are tilted and appear only in the 2\u03b8\u03c7 scan, panel a."
            },
            {
                "question_type": "Structure-Property",
                "question": "What does the asterisk (*) in panel (b) indicate?",
                "answer_type": "Factoid",
                "answer": "An impurity reflection at ~32.6\u00b0, likely from a lithium-rich Li\u2082\u208b\u1d64MnO\u2082 phase (ICDD PDF 38-1282)."
            },
            {
                "question_type": "Application/Performance",
                "question": "Why is the (100) reflection of \u03b2-MnO\u2082 visible even though it's symmetry-forbidden?",
                "answer_type": "Factoid",
                "answer": "Residual stress in the film deforms the tetragonal structure slightly toward orthorhombic, breaking the P4\u2082/mnm space group symmetry and allowing the forbidden reflection."
            },
            {
                "question_type": "Comparative/Trend",
                "question": "How does lithiation affect out-of-plane diffraction features?",
                "answer_type": "Paragraph",
                "answer": "Lithiation introduces new out-of-plane reflections associated with lithiated phases while reducing the dominance of \u03b2-MnO\u2082 peaks. This indicates that lithium insertion modifies the crystallographic orientation and phase composition detectable in \u03b8\u20132\u03b8 geometry."
            },
            {
                "question_type": "Application/Performance",
                "question": "Why is phase coexistence relevant for material performance?",
                "answer_type": "Paragraph",
                "answer": "-Influences ionic and electronic transport\n-Can cause non-uniform electrochemical behavior\n-Affects cycling stability\n-Reflects incomplete or heterogeneous lithiation"
            },
            {
                "question_type": "Process-Oriented",
                "question": "Are there still MnO2 specific peaks visible if the film contains lithium dopants?",
                "answer_type": "Paragraph",
                "answer": "The (100) and (200) peakls are still present in the lithium doped film, so yes these features are still present."
            },
            {
                "question_type": "Comparative/Trend",
                "question": "What angles should be inspected to gain information on the lithiated phase?",
                "answer_type": "List",
                "answer": "18 \u00b020 and 36 \u00b020."
            },
            {
                "question_type": "Structure-Property",
                "question": "Which phases and reflections are observed in the MnO\u2082\u221250cLi\u2212MnO\u2082 XRD diffractograms?",
                "answer_type": "List",
                "answer": "Spinel Li\u2081\u208b\u2093Mn\u2082O\u2084 reflections (e.g., 111, 311, 400), Pyrolusite \u03b2-MnO\u2082 reflections (e.g., 011, 020, 100, 200), Impurity Li\u2082\u208b\ud835\udc67MnO\u2082 reflections (e.g., 100, 012), Si substrate reflection at 33.0\u00b0 in \u03b8\u22122\u03b8"
            },
            {
                "question_type": "Application/Performance",
                "question": "Why is detecting the Li\u2082\u208b\ud835\udc67MnO\u2082 impurity phase important for interpreting the lithiation process?",
                "answer_type": "Factoid",
                "answer": "The Li\u2082\u208b\ud835\udc67MnO\u2082 impurity phase indicates lithium-rich regions formed during intercalation, which can affect the uniformity, phase composition, and electrochemical performance of the final Li\u2081\u208b\u2093Mn\u2082O\u2084 material."
            }
        ],
        "a": [
            {
                "question_type": "Process-Oriented",
                "question": "What is the difference between the two XRD diffractograms shown in the figures?",
                "answer_type": "Factoid",
                "answer": "Both spectra show different planes of the samples. \u00b02\u0398\u03c7 represents the in-plane and \u00b02\u0398 represents the out-of-plane."
            },
            {
                "question_type": "Comparative/Trend",
                "question": "How does the intensity of the peaks change when the number of lithium cycles increases?",
                "answer_type": "Factoid",
                "answer": "As the number of cycles increases, lower peaks in quantity and intensity can be observed."
            },
            {
                "question_type": "Process-Oriented",
                "question": "How were the XRD measurements conducted for MnO\u2082\u221250cLi\u2212MnO\u2082 samples, and why were two geometries used?",
                "answer_type": "Paragraph",
                "answer": "The XRD measurements were conducted in two geometries: in-plane 2\u03b8\u03c7 and out-of-plane \u03b8\u22122\u03b8. This dual approach allows identification of reflections in different crystallographic orientations, providing a more complete picture of the crystal structure and phase composition. Backgrounds were subtracted, and graphs were shifted to clearly visualize overlapping peaks."
            },
            {
                "question_type": "Structure-Property",
                "question": "Which crystalline phase becomes more evident after lithiation according to the diffraction patterns?",
                "answer_type": "Factoid",
                "answer": "Li\u2081\u208b\u2093Mn\u2082O\u2084."
            },
            {
                "question_type": "Process-Oriented",
                "question": "Does the figure indicate that lithiation alters the crystal structure of manganese oxide?",
                "answer_type": "Yes/No",
                "answer": "Yes"
            },
            {
                "question_type": "Process-Oriented",
                "question": "Which two phases are observed among these three samples?",
                "answer_type": "Factoid",
                "answer": "The reflections match with Li1\u2212xMn2O4 and \u03b2-MnO2."
            },
            {
                "question_type": "Structure-Property",
                "question": "Does all the XRD diffractograms correspond to samples MnO2\u2212Li\u2212MnO2?",
                "answer_type": "Yes/No",
                "answer": "Yes"
            },
            {
                "question_type": "Process-Oriented",
                "question": "How many Lithium cycles were used?",
                "answer_type": "Paragraph",
                "answer": "Two samples consist of \n1. 10 cycles of Li \n2. 50 cycles of Li"
            },
            {
                "question_type": "Process-Oriented",
                "question": "compare the bottom spectrum (MnO2) with the top spectrum ('50cLi-MnO2'). What happens to the set of peaks labeled with red arrows (e.g., 011, 020) as the process reaches 50 cycles? What does this indicate about the precursor material?",
                "answer_type": "Paragraph",
                "answer": "Disappearance / Consumption. The red-labeled peaks (e.g., 011, 020) decrease significantly in intensity or disappear entirely, indicating that the original rutile \u03b2-MnO\u2082 crystal structure is being consumed and transformed into the new lithiated spinel phase."
            },
            {
                "question_type": "Application/Performance",
                "question": "The '50cLi' sample in 'a' shows strong peaks for the new phase Li\u2081\u208b\u2093MnO\u2082 (Blue arrows). Based on the presence of the (111) reflection, what specific Lithium diffusion pathway  becomes available in this material that was absent in the starting Rutile phase?",
                "answer_type": "Paragraph",
                "answer": "The appearance of the Spinel phase, evidenced by the (111) and (440) reflections, confirms the formation of a 3D interconnected network of 8a tetrahedral sites. This allows for isotropic lithium diffusion, unlike the blocked 1D channels of the original Rutile structure, enhancing the battery's power density."
            },
            {
                "question_type": "Comparative/Trend",
                "question": "How do the XRD patterns change from MnO\u2082 to 50cLi-MnO\u2082?",
                "answer_type": "Paragraph",
                "answer": "The \u03b2-MnO\u2082 reflections persist but weaken, while Li\u2081\u208b\u2093Mn\u2082O\u2084 spinel reflections emerge\u2014(111), (131), and (440) in-plane; (400) out-of-plane. At these low lithium concentrations (x < 0.5), the samples are mixtures of both phases."
            },
            {
                "question_type": "Process-Oriented",
                "question": "What is the difference between the two XRD measurement geometries shown?",
                "answer_type": "Factoid",
                "answer": "Panel (a) uses in-plane 2\u03b8\u03c7 geometry probing planes parallel to the substrate; panel (b) uses out-of-plane \u03b8-2\u03b8 geometry probing planes perpendicular to the substrate."
            },
            {
                "question_type": "Process-Oriented",
                "question": "Why are the diffractograms vertically shifted?",
                "answer_type": "Factoid",
                "answer": "To improve visual separation between multiple stacked traces."
            },
            {
                "question_type": "Structure-Property",
                "question": "What does the coexistence of Li\u2081\u208b\u2093Mn\u2082O\u2084 and \u03b2-MnO\u2082 peaks imply about the lithiation mechanism?",
                "answer_type": "Paragraph",
                "answer": "The simultaneous presence of both phases indicates an incomplete or heterogeneous transformation, where lithiation proceeds through regions of the material rather than uniformly converting the entire structure. This suggests diffusion-limited or kinetically controlled lithiation, resulting in mixed structural domains with different local properties."
            },
            {
                "question_type": "Process-Oriented",
                "question": "What peak makes it hard to fully distinguish between MnO2 and lithium doped MnO2?",
                "answer_type": "Paragraph",
                "answer": "The peak at 37 \u00b020\u03c7 is the biggest peak for all three eventhough they relate to different crystal orientations, making it hard to destinguish between the three of them."
            },
            {
                "question_type": "Structure-Property",
                "question": "Based on  the given spectra, is there any lithium incorporation for 10 lithium cycles?",
                "answer_type": "Paragraph",
                "answer": "The spectra for pristine MnO2 and 10 lithium cycles doped MnO2 show the exact same peaks, though with different intensities. The different intensities are likely not related to the structure of the film so it is likely that there is no lithium incorporation."
            }
        ]
    },
    "bbox": {
        "a": {
            "x": 29,
            "y": 0,
            "width": 446,
            "height": 453
        },
        "b": {
            "x": 545,
            "y": 0,
            "width": 438,
            "height": 452
        }
    }
}
