Repository: sciknoworg/sci-imageminer

## Project Overview  

**Sci-ImageMiner** is an annotation project on figures from **atomic layer deposition (ALD)** and **atomic layer etching (ALE)**, situated within the broader field of materials science and engineering. Within each of these categories, the data is further organized into the sub-categories **experimental-usecase** and **simulation-usecase**.

It aims to host gold-standard annotations for chart classification, data extraction, summarization, and question answering—providing both pilot and full-phase data to support multimodal AI research in scientific image understanding.

File: data/alde-imageminer/train/atomic-layer-deposition/experimental-usecase/38/images/figure_4.json
{
    "sample_id": "atomic-layer-deposition/experimental-usecase/38/figure_4",
    "classification": {
        "a": "multi spectra chart",
        "b": "multi spectra chart",
        "c": "stacked spectra chart"
    },
    "summarization": {
        "a": "The figure displays the X-ray absorption near-edge structure (XANES) of MnO2, 10cLi-MnO2,  50cLi-MnO2, MnO2 ref, LiMn2O4 ref, and MnO ref samples.",
        "b": "The figure shows Fourier Transform (FT) of the Mn K-edge extended X-ray absorption near-edge structure (EXAFS) of  MnO2, 10cLi-MnO2,  50cLi-MnO2, MnO2 ref, LiMn2O4 ref, and MnO ref samples.",
        "c": "The figure shows the absorption spectra of MnO2, 10cLi-MnO2,  50cLi-MnO2, MnO2 ref, LiMn2O4 ref, and MnO ref samples, as a function of the energy (eV), highlighting the Mn+3 and Mn+4."
    },
    "data_extraction": {
      "a": "| Sample | Energy Range (eV) | Key Features |\n| --- | --- | --- |\n| MnO\u2082 | 6540\u20136580 | Strong edge at ~6555 eV; post-edge oscillations |\n| 10cLi-MnO\u2082 | 6540\u20136580 | Slight edge shift; reduced intensity |\n| 50cLi-MnO\u2082 | 6540\u20136580 | Further edge shift; more pronounced changes |\n| MnO\u2082 ref. | 6540\u20136580 | Baseline for Mn\u2074\u207a |\n| LiMn\u2082O\u2084 ref. | 6540\u20136580 | Spinel reference |",
      "b": "| Peak Position (\u00c5) | Assignment |\n| --- | --- |\n| ~1.5 | Mn\u2013O |\n| ~2.8 | Mn\u2013Mn1 |\n| ~3.4 | Mn\u2013Mn2 |",
      "c": "| Energy (eV) | Feature |\n| --- | --- |\n| ~641 | Mn\u00b3\u207a (LIII) |\n| ~644 | Mn\u2074\u207a (LIII) |\n| ~652 | LII region |"
    },
    "vqa": {
        "b": [
            {
                "question_type": "Comparative/Trend",
                "question": "How does the Mn-Mn2 decrease as the number of cycles increases?",
                "answer_type": "Factoid",
                "answer": "The Mn-Mn2 bond decreases as the number of lithium cycles increases."
            },
            {
                "question_type": "Structure-Property",
                "question": "Which sample has the highest Mn-O intensity?",
                "answer_type": "Factoid",
                "answer": "The MnO2, 10cLi0MnO2, and 50cLi-Mno2 samples exhibit  the same intensity of Mn-O bonds."
            },
            {
                "question_type": "Comparative/Trend",
                "question": "At approximately which energy does increased absorption appear in the Mn L-edge XANES spectra for lithiated samples, indicating manganese reduction?",
                "answer_type": "Factoid",
                "answer": "Around 641 eV."
            },
            {
                "question_type": "Comparative/Trend",
                "question": "Which structural reference do the \u03b2-MnO\u2082 and 50cLi-MnO2 samples most closely resemble in the Mn K-edge XANES and EXAFS spectra?",
                "answer_type": "Factoid",
                "answer": "The \u03b2-MnO\u2082 reference."
            },
            {
                "question_type": "Process-Oriented",
                "question": "Which three peaks are visible in the FT EXAFS spectra of the samples, similar to the MnO\u2082 reference?",
                "answer_type": "Factoid",
                "answer": "Mn-O, Mn-Mn\u2081, and Mn-Mn2."
            },
            {
                "question_type": "Structure-Property",
                "question": "What happens when lithium is inserted?",
                "answer_type": "Paragraph",
                "answer": "Immediate reduction of manganese occurs as soon as lithium is inserted, as the absorption edge shifts to lower energy in the Mn K-edge XANES."
            },
            {
                "question_type": "Structure-Property",
                "question": "Comparing the Fourier Transform EXAFS plots in (b), how does the local structure around manganese atoms change after 10 and 50 lithium cycles compared to the original MnO\u2082?",
                "answer_type": "Paragraph",
                "answer": "The main Mn-O coordination peak decreases in intensity and shifts slightly. This indicates increasing structural disorder and a change in bond lengths as lithium is inserted into the MnO\u2082 lattice."
            },
            {
                "question_type": "Structure-Property",
                "question": "What does the presence of the Mn-Mn2 peak in panel (b) indicate about the crystal structure?",
                "answer_type": "Factoid",
                "answer": "It indicates the \u03b2-MnO\u2082 pyrolusite structure, where Mn-Mn2 (~3.5 \u00c5) corresponds to corner-sharing octahedra. This peak is absent in spinel LiMn\u2082O\u2084."
            },
            {
                "question_type": "Process-Oriented",
                "question": "In panel (b), why is the EXAFS result shown as a Fourier transform versus R rather than directly as \u03c7(k)?",
                "answer_type": "Paragraph",
                "answer": "The FT representation reorganizes the oscillatory EXAFS signal into peaks that correspond more directly to real-space neighbor shells. That helps separate first-shell Mn\u2013O from higher-shell Mn\u2013Mn contributions in a visually interpretable way. For comparison across samples, it also makes changes in peak intensity and definition easier to track at a glance."
            },
            {
                "question_type": "Structure-Property",
                "question": "What could be the reason there are less Mn-Mn2 bonds in the films grown with 50 cycles of lithium?",
                "answer_type": "Paragraph",
                "answer": "Lithium replaces some of the manganese in the crystal, mostly replacing the Mn in the Mn-Mn2 position."
            }
        ],
        "a": [
            {
                "question_type": "Process-Oriented",
                "question": "How can a reduction in Mn can be observed in the absorption spectra?",
                "answer_type": "Factoid",
                "answer": "As can be seen in subfigure a, the reduction of Mn can be observed as it shifts to lower energy values."
            },
            {
                "question_type": "Application/Performance",
                "question": "Which sample shows a greater reduction in Mn?",
                "answer_type": "Factoid",
                "answer": "The 10cLi-MnO2 samples, due to the peaks are present in lowest energy values."
            },
            {
                "question_type": "Process-Oriented",
                "question": "Does lithium insertion lead to an immediate reduction of manganese as observed in the Mn K-edge XANES spectra?",
                "answer_type": "Yes/No",
                "answer": "Yes"
            },
            {
                "question_type": "Comparative/Trend",
                "question": "What happens to the Mn K-edge absorption energy when lithium is inserted into MnO2?",
                "answer_type": "Factoid",
                "answer": "The absorption edge shifts to lower energy, indicating reduction of manganese."
            },
            {
                "question_type": "Process-Oriented",
                "question": "Does sample  \u03b2-MnO2\u221250cLi\u2212MnO2 have comparable to the \u03b2-MnO2 reference?",
                "answer_type": "Yes/No",
                "answer": "Yes"
            },
            {
                "question_type": "Process-Oriented",
                "question": "What is the reference used for the crystal structure of LiMn2O4?",
                "answer_type": "Factoid",
                "answer": "ICDD PDF 35-0782"
            },
            {
                "question_type": "Process-Oriented",
                "question": "Compare the spectrum of the '50Li-MnO2' sample (Blue line) with the 'LiMn2O4 ref. Does the 50-cycle process successfully convert the material into the target spinel phase? How does the graph support your answer?",
                "answer_type": "Paragraph",
                "answer": "No, it does not. The blue line overlaps almost perfectly with the black line (\u03b2-MnO\u2082) and looks completely different from the dashed line (LiMn\u2082O\u2084). This confirms that 50 cycles are insufficient to induce a bulk phase transformation to the spinel structure; the material remains in the precursor phase."
            },
            {
                "question_type": "Comparative/Trend",
                "question": "Based on the Mn K-edge and L-edge spectra, which sample\u201410cLi-MnO\u2082 or 50cLi-MnO\u2082\u2014shows more advanced conversion toward a lithium manganese oxide spinel structure, and what is the spectral evidence?",
                "answer_type": "Paragraph",
                "answer": "The 50cLi sample shows more advanced conversion. Its K-edge position is closer to the LiMn\u2082O\u2084 reference, and its L-edge fine structure more closely resembles the spinel than the 10cLi sample does."
            },
            {
                "question_type": "Comparative/Trend",
                "question": "How do the K-edge XANES spectra of MnO\u2082\u201350cLi-MnO\u2082 compare to the references?",
                "answer_type": "Factoid",
                "answer": "They closely resemble the MnO\u2082 powder reference, indicating that \u03b2-MnO\u2082 remains the dominant phase at low lithium concentrations (x < 0.5)."
            },
            {
                "question_type": "Process-Oriented",
                "question": "What do the t\u2082g and eg labels in the inset of panel (a) represent?",
                "answer_type": "Factoid",
                "answer": "Crystal field splitting of Mn 3d orbitals in octahedral coordination\u2014t\u2082g (lower energy) and eg (higher energy) states visible in the pre-edge region."
            },
            {
                "question_type": "Application/Performance",
                "question": "Does lithium insertion cause immediate Mn reduction even at low cycle numbers?",
                "answer_type": "Paragraph",
                "answer": "Yes. The absorption edge shifts to lower energy and Mn\u00b3\u207a features appear in the L-edge spectra even for 10cLi-MnO\u2082, indicating partial reduction of Mn\u2074\u207a to Mn\u00b3\u207a."
            },
            {
                "question_type": "Application/Performance",
                "question": "Why is comparison with MnO and LiMn\u2082O\u2084 references important for interpreting Mn K-edge XANES?",
                "answer_type": "Paragraph",
                "answer": "Reference compounds anchor spectral features to known Mn oxidation states and coordination environments. This enables relative positioning of unknown or modified samples along a redox continuum. Such benchmarking is critical when evaluating lithiation-induced electronic changes."
            },
            {
                "question_type": "Comparative/Trend",
                "question": "How do the main-peak positions in panel (a) compare across MnO, LiMn\u2082O\u2084, and the MnO\u2082-based samples?",
                "answer_type": "Factoid",
                "answer": "In panel (a), the MnO reference peaks at lower energy (~6556.5 eV), LiMn\u2082O\u2084 sits higher (~6560.5 eV), and the MnO\u2082-based samples peak higher still (\u22486562 eV range, depending on lithiation)."
            },
            {
                "question_type": "Comparative/Trend",
                "question": "Do the literature spectra overlap with the measured spectra?",
                "answer_type": "Paragraph",
                "answer": "Yes, especially the literature values for MnO2 and LiMn2O4 nicely overlap with the measured values for MnO2 and 50cLi-MnO2 respectively."
            },
            {
                "question_type": "Comparative/Trend",
                "question": "What is the main difference between MnO and MnO2 according to literature?",
                "answer_type": "Paragraph",
                "answer": "The peak absorption shifts to higher energies for MnO2 with respect to MnO."
            }
        ],
        "c": [
            {
                "question_type": "Structure-Property",
                "question": "Which local atomic interactions are identified in the FT Mn K-edge EXAFS spectra of the samples?",
                "answer_type": "List",
                "answer": "Mn\u2013O coordination, Mn\u2013Mn\u2081 interactions between edge-sharing octahedra, Mn\u2013Mn\u2082 interactions between corner-sharing octahedra"
            },
            {
                "question_type": "Process-Oriented",
                "question": "At what lithiation level do the Mn L-edge spectra first show noticeable manganese reduction?",
                "answer_type": "Factoid",
                "answer": "Already from the 10cLi-MnO2 sample onward."
            },
            {
                "question_type": "Comparative/Trend",
                "question": "What is the difference between K-edge and L-edge?",
                "answer_type": "Paragraph",
                "answer": "1. The L-edge XANES measures the absorption by the electric dipole-allowed transition from the\n2p orbital to the unfilled 3d orbital of a transition metal resulting in an intense and feature-rich LII,III-edge XANES spectra.\n2. The K-edge measures dipole-forbidden transition from the 1s orbital to the 3d orbital and hence are of lower-intensity."
            },
            {
                "question_type": "Application/Performance",
                "question": "The Mn L-edge XANES in (c) was measured at a 45\u00b0 incident angle, making it surface-sensitive. If these spectra differ from the bulk-sensitive K-edge, what could this imply for the lithiation process during cycling?",
                "answer_type": "Paragraph",
                "answer": "Differences between surface (L-edge) and bulk (K-edge) spectra suggest that the chemical state of manganese at the surface differs from the interior. This implies lithiation may proceed non-uniformly, with the surface transforming first."
            },
            {
                "question_type": "Structure-Property",
                "question": "What do the Mn\u00b3\u207a and Mn\u2074\u207a marker lines in panel (c) provide that the raw L-edge traces alone do not?",
                "answer_type": "Factoid",
                "answer": "They provide fixed reference energies in the L\u2083 region to help relate changes in the sample line shape/position to Mn\u00b3\u207a- and Mn\u2074\u207a-associated spectral features."
            },
            {
                "question_type": "Comparative/Trend",
                "question": "What trend is observed for increasing lithium concentration in the MnO2 crystal?",
                "answer_type": "Paragraph",
                "answer": "Increasing the lithium content in the film seems to induce a shift in oxidation state of Mn, where Mn3+ shifts towards Mn4+."
            },
            {
                "question_type": "Application/Performance",
                "question": "How do the combined Mn K-edge and L-edge XANES results support the structural stability of \u03b2-MnO\u2082 upon lithium insertion?",
                "answer_type": "Paragraph",
                "answer": "The Mn K-edge XANES shows a systematic shift of the absorption edge to lower energy with lithium insertion, confirming manganese reduction, while the preservation of pre-edge features indicates minimal distortion of the local coordination environment. The FT EXAFS spectra further demonstrate that the Mn\u2013O, Mn\u2013Mn\u2081, and Mn\u2013Mn\u2082 coordination peaks remain comparable to the \u03b2-MnO\u2082 reference. In addition, the Mn L-edge XANES measured at a bulk-sensitive incident angle reveals increased Mn\u00b3\u207a contributions without loss of structural features. Together, these observations indicate that lithium insertion alters the manganese oxidation state while maintaining the fundamental \u03b2-MnO\u2082 framework."
            }
        ]
    },
    "bbox": {
        "a": {
            "x": 6,
            "y": 10,
            "width": 484,
            "height": 548
        },
        "b": {
            "x": 502,
            "y": 7,
            "width": 323,
            "height": 268
        },
        "c": {
            "x": 495,
            "y": 281,
            "width": 399,
            "height": 275
        }
    }
}

File: data/alde-imageminer/train/atomic-layer-deposition/experimental-usecase/38/images/figure_5.json
{
    "sample_id": "atomic-layer-deposition/experimental-usecase/38/figure_5",
    "classification": {
        "a": "stacked spectra chart",
        "b": "stacked spectra chart"
    },
    "summarization": {
        "a": "The 2\u03b8\u03c7 XRD patterns of 100cLi\u2013MnO\u2082, 200cLi\u2013MnO\u2082, and 300cLi\u2013MnO\u2082 show dominant reflections indexed to the lithiated spinel-like phase Li\u2081\u2212xMn\u2082O\u2084, including the (111), (131), and (440) planes at ~18\u00b0, ~36\u201337\u00b0, and ~65\u201366\u00b0, respectively. With increasing cycle count, these Li\u2081\u2212xMn\u2082O\u2084 peaks remain clearly resolved and comparable in relative intensity.",
        "b": "The \u03b8\u20132\u03b8 XRD patterns highlight surface-normal diffraction features of the same samples, with pronounced \u201clithiated phase\u201d peaks appearing near ~18\u00b0 and ~35\u00b0, along with Li\u2081\u2212xMn\u2082O\u2084 (400) reflections near ~44.5\u00b0. Residual \u03b2-MnO\u2082 is observed through the (200) reflection around ~40\u201341\u00b0, most clearly in the 100cLi\u2013MnO\u2082 sample."
    },
    "data_extraction": {
      "a": "| 2\u03b8 Position | (hkl) | 300cLi-MnO\u2093 | 200cLi-MnO\u2093 | 100cLi-MnO\u2093 |\n| --- | --- | --- | --- | --- |\n| ~18 | (111) | Yes | Yes | Yes |\n| ~36 | (131) | Yes | Yes | Yes |\n| ~65 | (440) | Yes | Yes | Yes |\n| ~50 | * | Yes | Yes | Yes |",
      "b": "| 2\u03b8 Position | Phase / (hkl) | 300cLi-MnO\u2082 | 200cLi-MnO\u2082 | 100cLi-MnO\u2082 |\n| --- | --- | --- | --- | --- |\n| ~22 | Lithiated phase | Yes | Yes | Yes |\n| ~36 | Li\u2081\u208b\u2093Mn\u2082O\u2084 (400) | Yes | Yes | Yes |\n| ~28 | \u03b2-MnO\u2082 (200) | No | No | Yes |\n| ~32 | * | Yes | Yes | Yes |\n| ~44 | Lithiated phase | Yes | Yes | Yes |"
    },
    "vqa": {
        "b": [
            {
                "question_type": "Process-Oriented",
                "question": "What is the difference between the two XRD diffractograms shown in the figures?",
                "answer_type": "Factoid",
                "answer": "\u00b02\u0398\u03c7 represents the in-plane and \u00b02\u0398 represent the out-of-plane (\u0398-2\u0398)."
            },
            {
                "question_type": "Comparative/Trend",
                "question": "How do the 2\u03b8 positions of the lithiated phase reflections shift as lithium concentration increases?",
                "answer_type": "Factoid",
                "answer": "From 17.7\u00b0 to 17.1\u00b0 and from 35.9\u00b0 to 34.7\u00b0."
            },
            {
                "question_type": "Structure-Property",
                "question": "Which crystalline phase becomes more evident after lithiation according to the diffraction patterns?",
                "answer_type": "Factoid",
                "answer": "Li\u2093Mn\u2082O\u2084."
            },
            {
                "question_type": "Process-Oriented",
                "question": "Does the figure show that lithiation alters the crystal structure of manganese oxide?",
                "answer_type": "Yes/No",
                "answer": "Yes"
            },
            {
                "question_type": "Comparative/Trend",
                "question": "How does an increase in lithium content (with an increasing number of lithium ALD cycles) affect the material properties?",
                "answer_type": "Paragraph",
                "answer": "As the number of lithium ALD cycles increases, so too does the Li content, which leads to changes in the crystalline phase. The reflection at around 42 \u00b02\u03b8, which corresponds to the beta-MnO2 phase, completely disappears when going from 100 to 200 ALD cycles even before the structure has reached stoichiometric LiMn2O4."
            },
            {
                "question_type": "Structure-Property",
                "question": "How do the peaks shift with Lithium?",
                "answer_type": "Paragraph",
                "answer": "As the concentration of lithium is increased,  two reflections from the lithiated phase shift to lower 2\u03b8\nvalues \n1. From 17.7\u00b0 to 17.1\u00b0 \n2. From 35.9\u00b0 to 34.7\u00b0"
            },
            {
                "question_type": "Structure-Property",
                "question": "How is the XRD data analysed?",
                "answer_type": "Factoid",
                "answer": "The graphs are shifted and the backgrounds have been subtracted for ease of analysis"
            },
            {
                "question_type": "Structure-Property",
                "question": "Based on the peak intensities in the XRD patterns, which sample\u2014200cLi or 300cLi\u2014has a higher volume fraction of the crystalline Li\u2081\u208b\u2093Mn\u2082O\u2084 spinel phase? Justify your answer.",
                "answer_type": "Paragraph",
                "answer": "The 300cLi sample has a higher spinel fraction. Its Li\u2081\u208b\u2093Mn\u2082O\u2084 peaks (e.g., (400)) are more intense and sharper compared to the 200cLi sample, indicating greater crystallinity and phase formation."
            },
            {
                "question_type": "Process-Oriented",
                "question": "Why is the development of strong, sharp spinel XRD peaks (as seen in the 300cLi sample) a positive indicator for the electrochemical performance of this material as a battery cathode?",
                "answer_type": "Paragraph",
                "answer": "Sharp, intense spinel peaks indicate a well-crystallized, phase-pure material. This correlates with stable lithium diffusion pathways, high structural integrity during cycling, and better overall capacity retention in a battery."
            },
            {
                "question_type": "Structure-Property",
                "question": "Why do the lithiated phase peaks shift to lower 2\u03b8 angles with increasing lithium content?",
                "answer_type": "Factoid",
                "answer": "The lattice expands as more Li\u207a is incorporated, increasing d-spacing and shifting reflections to lower angles according to Bragg's law."
            },
            {
                "question_type": "Application/Performance",
                "question": "Can the out-of-plane reflections be indexed to cubic Li\u2081\u208b\u2093Mn\u2082O\u2084?",
                "answer_type": "Paragraph",
                "answer": "Not directly. The d-spacings show integer relationships suggesting multiples of a single reflection, but they don't match cubic spinel indexing. The authors propose that stress and microstrain distort the cubic structure in one dimension, breaking Fd3\u0304m symmetry."
            },
            {
                "question_type": "Process-Oriented",
                "question": "Does a \u03b8\u20132\u03b8 scan primarily report diffraction from lattice planes oriented parallel to the sample surface?",
                "answer_type": "Yes/No",
                "answer": "Yes"
            },
            {
                "question_type": "Comparative/Trend",
                "question": "Which labeled peaks indicate the \u201clithiated phase\u201d in the \u03b8\u20132\u03b8 patterns, and where do they appear?",
                "answer_type": "Paragraph",
                "answer": "-Lithiated phase (left): ~18\u00b0\n-Lithiated phase (right): ~35\u00b0"
            },
            {
                "question_type": "Structure-Property",
                "question": "Which sample shows the most prominent lithiated phase?",
                "answer_type": "Factoid",
                "answer": "The 300cLi-MnO2 sample shows the most prominent lithiated phase."
            },
            {
                "question_type": "Process-Oriented",
                "question": "Is there a minimum amount of lithium cycles required to overcome the MnO2 crystal phases?",
                "answer_type": "Paragraph",
                "answer": "The MnO2(200) peak is still visible for 100 lithium cycles, whereas 200 lithium cycles do not show this peak anymore indicating that there is a minimum."
            },
            {
                "question_type": "Structure-Property",
                "question": "Which structural changes are observed in the XRD patterns upon increasing lithium content in the films?",
                "answer_type": "List",
                "answer": "Disappearance of \u03b2-MnO\u2082 reflections, Shift of lithiated-phase peaks to lower 2\u03b8 angles, Appearance of higher-order reflections at multiples of the fundamental peak, Indication of lattice expansion and one-dimensional distortion due to stress"
            },
            {
                "question_type": "Application/Performance",
                "question": "What does the evolution of the XRD patterns indicate about the phase composition and structural stability of MnO\u2082 films under high lithium concentrations?",
                "answer_type": "Paragraph",
                "answer": "The XRD patterns show that at higher lithium concentrations (200cLi\u2013MnO\u2082 and 300cLi\u2013MnO\u2082), the \u03b2-MnO\u2082 phase disappears, indicating complete lithiation throughout the film thickness. The reflections of the lithiated phase shift systematically to lower angles, reflecting lattice expansion and possible one-dimensional distortion due to stress. Higher-order reflections further suggest the preservation of cubic symmetry with minor structural deformation. Together, these results indicate that lithium insertion significantly alters the phase composition while maintaining the overall crystal framework, though with some stress-induced distortion."
            }
        ],
        "a": [
            {
                "question_type": "Comparative/Trend",
                "question": "How does the intensity of the peaks change when the number of lithium cycles increases?",
                "answer_type": "Factoid",
                "answer": "As the number lithium cycles increases, higher peaks can be observed."
            },
            {
                "question_type": "Structure-Property",
                "question": "At which value can an impurity phase be observed?",
                "answer_type": "Factoid",
                "answer": "At approximately 47\u00b0."
            },
            {
                "question_type": "Application/Performance",
                "question": "How can it be possible to avoid the impurity phase?",
                "answer_type": "Factoid",
                "answer": "This can be achieved using either 100 or 300 cycles of lithium deposition, since this phase can be observed at 200 lithium cycles."
            },
            {
                "question_type": "Comparative/Trend",
                "question": "How do the diffraction patterns change as lithium content increases across the samples?",
                "answer_type": "Paragraph",
                "answer": "With increasing lithium content, new diffraction peaks associated with Li\u2093Mn\u2082O\u2084 become more prominent, while features associated with the original MnO\u2082 structure diminish, indicating a gradual phase transformation driven by lithium insertion."
            },
            {
                "question_type": "Application/Performance",
                "question": "What application-relevant insights can be inferred from the observed phase evolution?",
                "answer_type": "List",
                "answer": "Li intercalation confirmed, Spinel phase formation, Battery electrode relevance"
            },
            {
                "question_type": "Process-Oriented",
                "question": "The XRD patterns of which samples are shown here?",
                "answer_type": "Factoid",
                "answer": "The in-plane 2\u03b8\u03c7 and out-of-plane \u03b8\u22122\u03b8 measurements of the samples 100cLi\u2212MnO2, 200cLi-MnO2, 300cLi\u2212MnO2."
            },
            {
                "question_type": "Comparative/Trend",
                "question": "How does lithiation affect the 2\u03b8 positions of the main reflections in Figure 5?",
                "answer_type": "Factoid",
                "answer": "They shift to lower 2\u03b8 values as lithium concentration increases."
            },
            {
                "question_type": "Process-Oriented",
                "question": "What is the relationship between the d-spacings of the two main reflections in the lithiated samples?",
                "answer_type": "Factoid",
                "answer": "The higher-angle reflection has half the d-spacing of the lower-angle reflection."
            },
            {
                "question_type": "Process-Oriented",
                "question": "Does the inset in the image explain the geometry of the XRD measurements?",
                "answer_type": "Yes/No",
                "answer": "Yes"
            },
            {
                "question_type": "Comparative/Trend",
                "question": "Where has Lithium penetrated?",
                "answer_type": "Paragraph",
                "answer": "in the samples 200cLi\u2212MnO2 and 300cLi\u2212MnO2, lithium has penetrated throughout the whole film thickness. These samples do not anymore have the \u03b2-MnO2 phase in the XRD patterns. The reflections from \u03b2-MnO2 disappear even before the structure has reached the stoichiometric LiMn2O4 composition."
            },
            {
                "question_type": "Process-Oriented",
                "question": "Observing the XRD patterns from 100cLi to 300cLi samples, describe the phase evolution. What happens to the \u03b2-MnO\u2082 and Li\u2081\u208b\u2093Mn\u2082O\u2084 reflections as the number of lithiation cycles increases?",
                "answer_type": "Paragraph",
                "answer": "The \u03b2-MnO\u2082 peaks diminish while the Li\u2081\u208b\u2093Mn\u2082O\u2084 spinel peaks grow stronger. This shows the film is progressively transforming from the initial MnO\u2082 phase into a lithium manganese oxide spinel structure."
            },
            {
                "question_type": "Comparative/Trend",
                "question": "An impurity phase (Li\u2082\u208bzMnO\u2082) is marked with an asterisk. Does this impurity appear to increase or decrease with further lithiation from 100cLi to 300cLi? What might this imply about the synthesis pathway?",
                "answer_type": "Paragraph",
                "answer": "The impurity phase appears strongest in the 100cLi sample and diminishes thereafter. This suggests it is an intermediate phase that is consumed as lithiation proceeds toward the more stable Li\u2081\u208b\u2093Mn\u2082O\u2084 spinel."
            },
            {
                "question_type": "Comparative/Trend",
                "question": "What happens to the \u03b2-MnO\u2082 phase when lithium concentration exceeds x \u2248 0.5?",
                "answer_type": "Factoid",
                "answer": "The \u03b2-MnO\u2082 reflections disappear completely, indicating full transformation to the Li\u2081\u208b\u2093Mn\u2082O\u2084 spinel phase"
            },
            {
                "question_type": "Process-Oriented",
                "question": "What does the asterisk (*) in panel (a) indicate?",
                "answer_type": "Factoid",
                "answer": "An impurity reflection at ~47.4\u00b0, attributed to a lithium-rich Li\u2082\u208b\u1d64MnO\u2082 phase."
            },
            {
                "question_type": "Structure-Property",
                "question": "What structural implication arises from observing Li\u2081\u2212xMn\u2082O\u2084 reflections together with residual \u03b2-MnO\u2082 peaks in the 2\u03b8\u03c7 scan?",
                "answer_type": "Paragraph",
                "answer": "The coexistence of Li\u2081\u2212xMn\u2082O\u2084 and \u03b2-MnO\u2082 reflections indicates incomplete or spatially heterogeneous lithiation. This suggests that some regions of the material have transformed into the lithiated spinel-like phase, while others retain the original \u03b2-MnO\u2082 structure. Such phase coexistence points to limitations in lithium penetration, reaction kinetics, or structural accessibility during cycling."
            },
            {
                "question_type": "Application/Performance",
                "question": "Why is it important to monitor the presence of the Li\u2082\u2212zMnO\u2082 impurity phase in XRD patterns?",
                "answer_type": "Paragraph",
                "answer": "-Impurity phases can reduce electrochemically active material fraction.\n-They may introduce structural instability during cycling.\n-Phase impurities can affect capacity retention and voltage behavior.\n-Identifying impurities helps optimize processing and cycling conditions."
            },
            {
                "question_type": "Application/Performance",
                "question": "How many layers are passed during a single measurement?",
                "answer_type": "Factoid",
                "answer": "Six layers are passed through."
            },
            {
                "question_type": "Comparative/Trend",
                "question": "What is the biggest difference between the different concentrations of lithium?",
                "answer_type": "Paragraph",
                "answer": "The films look quite alike, meaning there crystal structure is roughly the same, however the 200 cLi-MnO2 sample seems to have a defect around 47 \u00b020."
            },
            {
                "question_type": "Process-Oriented",
                "question": "Does lithium fully penetrate the thicker MnO\u2082 films at 200cLi\u2013MnO\u2082 and 300cLi\u2013MnO\u2082 concentrations?",
                "answer_type": "Yes/No",
                "answer": "Yes"
            }
        ]
    },
    "bbox": {
        "a": {
            "x": 29,
            "y": 0,
            "width": 446,
            "height": 453
        },
        "b": {
            "x": 545,
            "y": 0,
            "width": 438,
            "height": 452
        }
    }
}

File: data/alde-imageminer/train/atomic-layer-deposition/experimental-usecase/38/images/figure_6.json
{
    "sample_id": "atomic-layer-deposition/experimental-usecase/38/figure_6",
    "classification": {
        "a": "multi spectra chart",
        "b": "multi spectra chart",
        "c": "molecular structure diagram"
    },
    "summarization": {
        "a": "Compares Mn K-edge XANES (TEY) spectra of 100c\u2013300c Li-treated MnO\u2082 against MnO\u2082, LiMn\u2082O\u2084, and MnO references, with near-edge and pre-edge features (t\u2082g/e_g region) highlighted in the inset. Subtle shifts in white-line shape and near-edge intensity indicate progressive modification of Mn electronic structure with increasing lithiation.",
        "b": "Shows Fourier-transformed Mn K-edge EXAFS, where the Mn\u2013O first-shell peak and Mn\u2013Mn coordination feature evolve across cycle number, suggesting increasing local disorder and altered medium-range ordering. The LiMn\u2082O\u2084 structure schematic provides structural context for interpreting Mn\u2013O and Mn\u2013Mn pathways associated with a lithiated spinel-like environment."
    },
    "data_extraction": {
      "a": "| Trace | Feature | Energy (eV) |\n| --- | --- | --- |\n| 100cLi\u2013MnO\u2082 | t\u2082g pre-edge (inset marker) | ~6539.5 |\n| 100cLi\u2013MnO\u2082 | e_g pre-edge (inset marker) | ~6542.2 |\n| 100cLi\u2013MnO\u2082 | white-line maximum | ~6561.5\u20136562.0 |\n| 200cLi\u2013MnO\u2082 | white-line maximum | ~6561.5\u20136562.0 |\n| 300cLi\u2013MnO\u2082 | white-line maximum | ~6561.5\u20136562.0 |\n| LiMn\u2082O\u2084 ref. | white-line maximum | ~6559.5\u20136560.0 |\n| MnO ref. | white-line maximum | ~6556\u20136557 |\n| MnO\u2082 ref. | white-line maximum | ~6562 |",
      "b": "| Trace | Peak assignment | R (\u00c5) |\n| --- | --- | --- |\n| 100cLi\u2013MnO\u2082 | Mn\u2013O (first shell) | ~1.7\u20131.8 |\n| 100cLi\u2013MnO\u2082 | Mn\u2013Mn1 | ~2.7\u20132.9 |\n| 200cLi\u2013MnO\u2082 | Mn\u2013O (first shell) | ~1.7\u20131.8 |\n| 200cLi\u2013MnO\u2082 | Mn\u2013Mn1 | ~2.7\u20132.9 |\n| 300cLi\u2013MnO\u2082 | Mn\u2013O (first shell) | ~1.7\u20131.8 |\n| 300cLi\u2013MnO\u2082 | Mn\u2013Mn1 | ~2.7\u20132.9 |"
    },
    "vqa": {
        "b": [
            {
                "question_type": "Process-Oriented",
                "question": "What peak has the highest intensity for the deposited material?",
                "answer_type": "Factoid",
                "answer": "The peak with the highest intensity is related to the Mn-O peak."
            },
            {
                "question_type": "Comparative/Trend",
                "question": "Which pre-edge feature in the Mn K-edge XANES increases in intensity with higher lithium concentration, indicating JT-active Mn\u00b3\u207a ions?",
                "answer_type": "Factoid",
                "answer": "The pre-edge feature corresponding to the 1s \u2192 3d transition."
            },
            {
                "question_type": "Structure-Property",
                "question": "In  label (b), the Rutile 'doublet' peak has merged into a single 'Mn-Mn1' peak (~2.85 \u00c5). What does this simplification indicate about the symmetry of the newly formed Spinel lattice?",
                "answer_type": "Paragraph",
                "answer": "The Rutile phase has varied Mn-Mn distances (edge vs. corner sharing), while the Spinel phase has a uniform, highly symmetric 3D arrangement , resulting in a single primary neighbor distance."
            },
            {
                "question_type": "Application/Performance",
                "question": "Based on the Spinel structure confirmed in panel (b), why does this phase offer superior Rate Capability (charging speed) compared to the initial Rutile phase?",
                "answer_type": "Factoid",
                "answer": "3D Diffusion Channels. The Spinel structure has an interconnected 3D network of tunnels for Lithium movement, whereas Rutile only has narrow 1D channels that block easily."
            },
            {
                "question_type": "Structure-Property",
                "question": "What does the Mn\u2013O first-shell peak in FT-EXAFS reveal about local coordination?",
                "answer_type": "Paragraph",
                "answer": "The Mn\u2013O peak reflects coherence and bond-length distribution within MnO\u2086 octahedra. Changes in peak intensity or width suggest increasing local disorder or mixed valence, while persistence of the peak indicates retention of octahedral coordination despite electronic changes."
            },
            {
                "question_type": "Application/Performance",
                "question": "What does increasing local disorder imply for functional performance?",
                "answer_type": "Paragraph",
                "answer": "-Greater risk of structural instability during cycling\n-Transport heterogeneity across the film\n-Higher likelihood of capacity fade\n-Increased sensitivity to degradation reactions"
            },
            {
                "question_type": "Application/Performance",
                "question": "How do the XANES and EXAFS results together indicate the effect of lithium insertion on the local structure and oxidation state of manganese?",
                "answer_type": "Paragraph",
                "answer": "The XANES spectra show a systematic shift of the absorption edge to lower energies and increased pre-edge intensities with higher lithium content, indicating reduction of Mn and the presence of JT-active Mn\u00b3\u207a ions. The EXAFS spectra reveal only Mn\u2013O and Mn\u2013Mn1 peaks, with diminished intensity at higher lithium levels, reflecting local structural distortion around manganese. The absence of the Mn\u2013Mn2 peak confirms that LiMn\u2082O\u2084 is the dominant phase. Together, these observations demonstrate that lithium insertion reduces the average oxidation state of manganese while slightly distorting the local octahedral environment without forming significant new phases."
            }
        ],
        "c": [
            {
                "question_type": "Structure-Property",
                "question": "Based on the given structure, what is the difference between the Mn-O and Li-O distance?",
                "answer_type": "Paragraph",
                "answer": "The Mn-O distance seems to be slightly bigger than the Li-O distance. This can also be concluded from the tetrahedral and octahedral structures."
            },
            {
                "question_type": "Structure-Property",
                "question": "Which peaks are observed in the FT Mn K-edge EXAFS spectra, and what structural information do they provide?",
                "answer_type": "List",
                "answer": "Mn\u2013O peak: indicates the local Mn\u2013O coordination environment, Mn\u2013Mn1 peak: represents interactions between edge-sharing Mn octahedra, Absence of Mn\u2013Mn2 peak: confirms LiMn\u2082O\u2084 is the dominant phase and that corner-sharing octahedra are not present"
            }
        ],
        "a": [
            {
                "question_type": "Comparative/Trend",
                "question": "Is there a nucleation delay for the incorporation of lithium based on the given spectra?",
                "answer_type": "Paragraph",
                "answer": "The spectra for 100 and 200 cycles of lithium have almost the same absorbance, indicating that there is no additional lithium incorporation, so yes there is a delay."
            },
            {
                "question_type": "Structure-Property",
                "question": "What material is the least likely present in the measured samples?",
                "answer_type": "Paragraph",
                "answer": "The measured spectra deviate the most from the MnO reference spectra, so this material is likely not present."
            },
            {
                "question_type": "Process-Oriented",
                "question": "Does increasing lithium concentration lead to a shift of the Mn K-edge absorption to lower energies in the samples?",
                "answer_type": "Yes/No",
                "answer": "Yes"
            },
            {
                "question_type": "Process-Oriented",
                "question": "Compare the XANES spectra in panel (a). Which sample (Green '100cLi' or Yellow '300cLi') best matches the dashed  LiMn\u2082O\u2084  ref' line, confirming the phase transformation is complete?",
                "answer_type": "Factoid",
                "answer": "300cLi (Yellow). Its shape aligns with the reference, whereas the Green line is still transitioning."
            },
            {
                "question_type": "Comparative/Trend",
                "question": "The inset in (a) shows clear splitting of the pre-edge peaks t2g\u200b/eg\u200b for the 300cLi sample. What does this distinct splitting reveal about the quality of the formed lattice?",
                "answer_type": "Paragraph",
                "answer": "Clear peak splitting indicates a well-defined crystal field. If the lattice were disordered or amorphous, these features would be smeared out."
            },
            {
                "question_type": "Process-Oriented",
                "question": "How do reference spectra (MnO\u2082, LiMn\u2082O\u2084, MnO) help interpret Mn K-edge XANES changes across 100c\u2013300c samples?",
                "answer_type": "Paragraph",
                "answer": "Reference spectra anchor oxidation-state and coordination interpretation. MnO\u2082 represents a more oxidized environment, MnO a reduced state, and LiMn\u2082O\u2084 a lithiated spinel-like framework. Comparing edge position, white-line shape, and near-edge features allows lithiation-induced electronic changes to be interpreted relative to these well-defined benchmarks."
            },
            {
                "question_type": "Comparative/Trend",
                "question": "What trend is expected in Mn electronic structure from 100cLi\u2013MnO\u2082 to 300cLi\u2013MnO\u2082?",
                "answer_type": "Factoid",
                "answer": "Increasing cycles indicate progressive modification toward a more lithiated, Mn-reduced electronic environment."
            }
        ]
    },
    "bbox": {
        "a": {
            "x": 2,
            "y": 5,
            "width": 507,
            "height": 567
        },
        "b": {
            "x": 497,
            "y": 9,
            "width": 342,
            "height": 274
        },
        "c": {
            "x": 537,
            "y": 301,
            "width": 234,
            "height": 196
        }
    }
}
