Repository: sciknoworg/sci-imageminer

## Project Overview  

**Sci-ImageMiner** is an annotation project on figures from **atomic layer deposition (ALD)** and **atomic layer etching (ALE)**, situated within the broader field of materials science and engineering. Within each of these categories, the data is further organized into the sub-categories **experimental-usecase** and **simulation-usecase**.

It aims to host gold-standard annotations for chart classification, data extraction, summarization, and question answering—providing both pilot and full-phase data to support multimodal AI research in scientific image understanding.

File: data/alde-imageminer/train/atomic-layer-deposition/experimental-usecase/38/images/figure_9.json
{
    "sample_id": "atomic-layer-deposition/experimental-usecase/38/figure_9",
    "classification": {
        "a": "stacked spectra chart",
        "b": "stacked spectra chart",
        "c": "stacked spectra chart",
        "d": "stacked spectra chart"
    },
    "summarization": {
        "a": "The 2\u03b8\u03c7 XRD pattern compares annealed 200cLi\u2013MnO\u2082\u2013600 with the unannealed sample. After annealing, clear LiMn\u2082O\u2084 reflections appear at ~18.7\u00b0, ~36\u201338\u00b0, and ~64\u201367\u00b0. These peaks are sharper and better defined than in the unannealed trace. A weak extra peak near ~48.6\u00b0 is marked with an asterisk, indicating a minor impurity.",
        "b": "The \u03b8\u20132\u03b8 scan highlights out-of-plane reflections for 200cLi\u2013MnO\u2082 before and after annealing. The annealed sample shows strong LiMn\u2082O\u2084 peaks, along with labeled \u201clithiated phase\u201d features near ~17\u00b0 and ~35\u00b0. Residual MnO\u2082 peaks at ~22\u00b0 and ~42\u00b0 are still present. This shows that annealing promotes lithiated phase formation but does not fully remove MnO\u2082.",
        "c": "The 2\u03b8\u03c7 diffractograms compare annealed and unannealed 300cLi\u2013MnO\u2082. In the annealed sample, LiMn\u2082O\u2084 peaks at (111), (131)/(222), (440), and (351) are clearly visible. These reflections are stronger and cleaner than in the unannealed pattern. This indicates improved crystallinity of the lithiated phase after annealing.",
        "d": "The \u03b8\u20132\u03b8 patterns for 300cLi\u2013MnO\u2082 show strong lithiated-phase peaks after annealing. LiMn\u2082O\u2084 reflections near ~18.7\u00b0 and ~35.6\u00b0 dominate the annealed trace. A small impurity peak, marked by an asterisk near ~33\u00b0, is also visible. The unannealed sample shows weaker and broader peaks, pointing to poorer structural order."
    },
    "data_extraction": {
      "a": "| Sample (trace) | Peak / feature label | 2\u03b8 (\u00b0) |\n| --- | --- | --- |\n| 200cLi\u2013MnO2\u2013600 (top) | LiMn2O4 (111) | ~18.7 |\n| 200cLi\u2013MnO2\u2013600 (top) | LiMn2O4 (131) | ~36.6 |\n| 200cLi\u2013MnO2\u2013600 (top) | LiMn2O4 (222) | ~38.4 |\n| 200cLi\u2013MnO2\u2013600 (top) | LiMn2O4 (440) | ~64.2 |\n| 200cLi\u2013MnO2\u2013600 (top) | LiMn2O4 (351) | ~66.7 |\n| 200cLi\u2013MnO2 (bottom) | * (unassigned peak) | ~48.6 |\n| 200cLi\u2013MnO2 (bottom) | dominant peak (same region as ~36\u201339\u00b0) | ~38.0 |\n| 200cLi\u2013MnO2 (bottom) | higher-angle peak (same region as ~64\u201367\u00b0) | ~66.7 |",
      "b": "| Sample (trace) | Peak / feature label | 2\u03b8 (\u00b0) |\n| --- | --- | --- |\n| 200cLi\u2013MnO2\u2013600 (top) | Lithiated phase (left) | ~17.1 |\n| 200cLi\u2013MnO2\u2013600 (top) | LiMn2O4 (111) | ~18.7 |\n| 200cLi\u2013MnO2\u2013600 (top) | MnO2 (100) | ~22.3 |\n| 200cLi\u2013MnO2\u2013600 (top) | strong unlabeled peak | ~32.9 |\n| 200cLi\u2013MnO2\u2013600 (top) | Lithiated phase (right) | ~34.6 |\n| 200cLi\u2013MnO2\u2013600 (top) | LiMn2O4 (311) | ~35.6 |\n| 200cLi\u2013MnO2\u2013600 (top) | MnO2 (200) | ~42.2 |\n| 200cLi\u2013MnO2 (bottom) | LiMn2O4 (111) peak | ~18.7 |\n| 200cLi\u2013MnO2 (bottom) | strong peak (same region as ~35\u201336\u00b0) | ~35.6 |",
      "c": "| Sample (trace) | Peak / feature label | 2\u03b8 (\u00b0) |\n| --- | --- | --- |\n| 300cLi\u2013MnO2\u2013600 (top) | LiMn2O4 (111) | ~18.7 |\n| 300cLi\u2013MnO2\u2013600 (top) | LiMn2O4 (131) | ~36.6 |\n| 300cLi\u2013MnO2\u2013600 (top) | LiMn2O4 (222) | ~38.4 |\n| 300cLi\u2013MnO2\u2013600 (top) | LiMn2O4 (440) | ~64.2 |\n| 300cLi\u2013MnO2\u2013600 (top) | LiMn2O4 (351) | ~66.7 |\n| 300cLi\u2013MnO2 (bottom) | dominant peak (same region as ~36\u201339\u00b0) | ~38.0 |\n| 300cLi\u2013MnO2 (bottom) | higher-angle peak (same region as ~64\u201367\u00b0) | ~66.7 |",
      "d": "| Sample (trace) | Peak / feature label | 2\u03b8 (\u00b0) |\n| --- | --- | --- |\n| 300cLi\u2013MnO2\u2013600 (top) | Lithiated phase (left) | ~17.1 |\n| 300cLi\u2013MnO2\u2013600 (top) | LiMn2O4 (111) | ~18.7 |\n| 300cLi\u2013MnO2\u2013600 (top) | * (unassigned peak) | ~32.6 |\n| 300cLi\u2013MnO2\u2013600 (top) | strong unlabeled peak | ~32.9 |\n| 300cLi\u2013MnO2\u2013600 (top) | Lithiated phase (right) | ~34.6 |\n| 300cLi\u2013MnO2\u2013600 (top) | LiMn2O4 (311) | ~35.6 |\n| 300cLi\u2013MnO2 (bottom) | LiMn2O4 (111) peak | ~18.7 |\n| 300cLi\u2013MnO2 (bottom) | strong peak (same region as ~35\u201336\u00b0) | ~35.6 |"
    },
    "vqa": {
        "b": [
            {
                "question_type": "Process-Oriented",
                "question": "Which planes is being studied?",
                "answer_type": "Factoid",
                "answer": "The out-of-plane (\u00b02\u03b8) have been analyzed."
            },
            {
                "question_type": "Application/Performance",
                "question": "How many cycles are required to produce the lithiated phase?",
                "answer_type": "Factoid",
                "answer": "200 cycles without annealing treatment."
            },
            {
                "question_type": "Comparative/Trend",
                "question": "Which sample shows the additional impurity phase Li2\u2212zMnO2 after annealing?",
                "answer_type": "Factoid",
                "answer": "300cLi\u2212MnO2-600."
            },
            {
                "question_type": "Comparative/Trend",
                "question": "After annealing the 200cLi\u2013MnO\u2082 sample at 600 \u00b0C, which phase\u2019s reflections reappear?",
                "answer_type": "Factoid",
                "answer": "The beta-MnO2 phase."
            },
            {
                "question_type": "Comparative/Trend",
                "question": "What happens after annealing of samples?",
                "answer_type": "Paragraph",
                "answer": "After annealing at 600 \u00b0C for 10 min, the diffraction patterns of 200cLi\u2212MnO2-600 and 300cLi\u2212MnO2- 600 match better with the stoichiometric cubic LiMn2O4 reference (ICDD PDF 35-0782) than with the lithium deficient Li1\u2212xMn2O4 reference"
            },
            {
                "question_type": "Comparative/Trend",
                "question": "Which features in subfigure (b) indicate formation of a lithiated phase after annealing?",
                "answer_type": "Paragraph",
                "answer": "-Peak near ~17\u00b0\n-Peak near ~35\u00b0\n-Strengthened LiMn\u2082O\u2084 (111) reflection"
            },
            {
                "question_type": "Process-Oriented",
                "question": "What could be the reason that peaks related to MnO2 come back after annealing?",
                "answer_type": "Paragraph",
                "answer": "It could be that lithium diffuses to other regions upon annealing leading to more MnO2 crystals."
            }
        ],
        "d": [
            {
                "question_type": "Comparative/Trend",
                "question": "How does the annealing treatment change the phases of the sample?",
                "answer_type": "Factoid",
                "answer": "The annealed sample shows the impurity phase. The peaks related to the lithiated phase are also not present."
            },
            {
                "question_type": "Structure-Property",
                "question": "Which samples show an impurity phase?",
                "answer_type": "Factoid",
                "answer": "200cLi-MnO2 approximately at 40\u00b0, and 300cLi-MnO2 (annealed at 600 \u00b0C) approximately at 33\u00b0."
            },
            {
                "question_type": "Application/Performance",
                "question": "Explain how analyzing the XRD patterns of annealed Li-MnO2 films can inform improvements in lithium-ion battery cathode performance.",
                "answer_type": "Paragraph",
                "answer": "XRD analysis reveals the crystal structure and phase purity of Li-MnO2 films. Annealing at 600\u202f\u00b0C helps achieve a stoichiometric LiMn2O4 phase with well-defined reflections, which correlates with better lithium intercalation and electrochemical stability. Identifying residual MnO2 or impurity phases like Li2\u2212zMnO2 allows researchers to optimize annealing conditions, ensuring improved capacity, cycling stability, and structural integrity in battery cathodes."
            },
            {
                "question_type": "Comparative/Trend",
                "question": "What additional reflection appears at 32.6\u00b0 in the 300cLi\u2013MnO\u2082\u2013600 sample, and what is it attributed to?",
                "answer_type": "Factoid",
                "answer": "A peak at 32.6\u00b0, attributed to an impurity phase Li(2\u2212z)MnO\u2082."
            },
            {
                "question_type": "Process-Oriented",
                "question": "Which two reflections can be indexed in the out-of-plane \u03b8\u20132\u03b8 patterns as belonging to the LiMn\u2082O\u2084 phase?",
                "answer_type": "Factoid",
                "answer": "(111) and (311)."
            },
            {
                "question_type": "Comparative/Trend",
                "question": "Which samples show MnO2 phase?",
                "answer_type": "Paragraph",
                "answer": "In the 200cLi\u2212MnO2-600 sample, the reflections of the MnO2 phase become visible again after annealing (Image b). Similar behavior was not noticed for the 300cLi\u2212MnO2-600 sample. It had, however, an additional reflection at 32.6\u00b0 (marked with an asterisk in d), which is thought to be caused by the earlier discussed impurity phase Li2\u2212zMnO2"
            },
            {
                "question_type": "Application/Performance",
                "question": "Why is the removal of the Li\u2082\u208b\u2093MnO\u2082 impurity and the growth of sharp, well-defined spinel peaks a critical step for producing a high-performance cathode film?",
                "answer_type": "Paragraph",
                "answer": "Eliminating impurities and achieving high crystallinity ensures uniform electrochemical properties, stable lithium-ion pathways, and minimal parasitic reactions. This directly translates to higher capacity, better rate capability, and longer cycle life in a lithium-ion battery."
            },
            {
                "question_type": "Structure-Property",
                "question": "What does the asterisk (*) in panels (a) and (d) indicate?",
                "answer_type": "Factoid",
                "answer": "An impurity reflection from the Li\u2082\u208b\u1d64MnO\u2082 phase, identified by comparison with standard XRD reference patterns"
            },
            {
                "question_type": "Structure-Property",
                "question": "What does the dominance of LiMn\u2082O\u2084 reflections in the annealed \u03b8\u20132\u03b8 pattern suggest about film structure?",
                "answer_type": "Paragraph",
                "answer": "Dominant LiMn\u2082O\u2084 reflections indicate improved phase ordering along the surface-normal direction. This suggests that annealing enhances alignment or coherence of the lithiated phase. Such ordering is consistent with higher structural quality."
            },
            {
                "question_type": "Structure-Property",
                "question": "Which crystal phase is present most dominently in this film after annealing?",
                "answer_type": "Factoid",
                "answer": "The LiMn2O4 (311) phase."
            }
        ],
        "c": [
            {
                "question_type": "Structure-Property",
                "question": "List the main XRD reflections observed for the 200cLi\u2212MnO2-600 sample and describe their significance.",
                "answer_type": "List",
                "answer": "(111), (131), (222), (440), (351) \u2192 Correspond to cubic LiMn2O4 structure, MnO2 reappeared reflections \u2192 Indicate residual or reformed MnO2 phase after annealing"
            },
            {
                "question_type": "Structure-Property",
                "question": "What crystalline phase appears after annealing Li\u2013MnO\u2082 films?",
                "answer_type": "Factoid",
                "answer": "The spinel LiMn\u2082O\u2084 phase."
            },
            {
                "question_type": "Application/Performance",
                "question": "What structural insights can be derived from these XRD patterns?",
                "answer_type": "List",
                "answer": "\u03b2-MnO\u2082 to LiMn\u2082O\u2084 transformation, New diffraction peaks, Reduced \u03b2-MnO\u2082 reflections."
            },
            {
                "question_type": "Process-Oriented",
                "question": "What are the 2\u03b8 peaks showed by annealed 200cLi0MnO2-600 and 300cLi0MnO2-600 samples?",
                "answer_type": "Paragraph",
                "answer": "1. LiMn2O4 (111) \n2. LiMn2O4 (131)\n3. LiMn2O4 (222)\n4. LiMn2O4 (440)\n5. LiMn2O4 (351)"
            },
            {
                "question_type": "Comparative/Trend",
                "question": "Why does \u03b2-MnO\u2082 reappear after annealing 200cLi-MnO\u2082 but not 300cLi-MnO\u2082?",
                "answer_type": "Factoid",
                "answer": "The 200cLi sample has insufficient lithium for complete conversion; annealing causes Li redistribution, leaving some regions lithium-deficient and reverting to MnO\u2082."
            },
            {
                "question_type": "Comparative/Trend",
                "question": "Compared with the unannealed sample, how do LiMn\u2082O\u2084 peaks change after annealing in subfigure (c)?",
                "answer_type": "Factoid",
                "answer": "They become stronger and more clearly resolved."
            },
            {
                "question_type": "Process-Oriented",
                "question": "Are there any defects in the deposited film?",
                "answer_type": "Paragraph",
                "answer": "The spectra do not show any peaks labeled with an asterix, so there are no defects."
            }
        ],
        "a": [
            {
                "question_type": "Process-Oriented",
                "question": "Does annealing at 600\u202f\u00b0C affect the XRD peak positions of Li-MnO2 films?",
                "answer_type": "Paragraph",
                "answer": "Yes"
            },
            {
                "question_type": "Comparative/Trend",
                "question": "How does annealing at 600 \u00b0C affect the XRD patterns of Li\u2013MnO\u2082 films?",
                "answer_type": "Paragraph",
                "answer": "Annealing induces the transformation of \u03b2-MnO\u2082 to the spinel LiMn\u2082O\u2084 phase, as indicated by the emergence of new diffraction peaks and the reduction of \u03b2-MnO\u2082 reflections. This demonstrates increased crystallinity and lithium incorporation upon heat treatment."
            },
            {
                "question_type": "Process-Oriented",
                "question": "Does the annealing process at 600 \u00b0C alter the crystalline structure of Li\u2013MnO\u2082?",
                "answer_type": "Yes/No",
                "answer": "Yes"
            },
            {
                "question_type": "Process-Oriented",
                "question": "At approximately what 2\u03b8 angle does the (111) reflection of the LiMn\u2082O\u2084 phase appear in the in-plane (2\u03b8\u03c7) measurement after lithiation?",
                "answer_type": "Factoid",
                "answer": "Around 18.5\u00b0."
            },
            {
                "question_type": "Process-Oriented",
                "question": "Does the 600 suffix suggest annealing at 600 \u00b0C?",
                "answer_type": "Yes/No",
                "answer": "Yes"
            },
            {
                "question_type": "Process-Oriented",
                "question": "Based on the XRD patterns in this figure , what is the primary effect of annealing at 600\u00b0C on the 200cLi-MnO\u2082 and 300cLi-MnO\u2082 films?",
                "answer_type": "Paragraph",
                "answer": "Annealing significantly sharpens and intensifies the LiMn\u2082O\u2084 spinel peaks while reducing the broad, disordered background. This indicates enhanced crystallinity and improved long-range atomic order within the films."
            },
            {
                "question_type": "Comparative/Trend",
                "question": "Compare the XRD peak sharpening effect of annealing between the 200cLi and 300cLi samples. Which film undergoes a more dramatic improvement in crystallinity, and why might this be?",
                "answer_type": "Paragraph",
                "answer": "The 300cLi sample shows more dramatic peak sharpening. This is likely because it starts closer to the stoichiometric LiMn\u2082O\u2084 composition, allowing annealing to more efficiently drive the crystallization of the phase-pure spinel structure."
            },
            {
                "question_type": "Structure-Property",
                "question": "Observing the impurity phase marked with '*', how does its signal change after annealing the 200cLi and 300cLi samples? What does this suggest about the thermal stability of this phase?",
                "answer_type": "Paragraph",
                "answer": "The impurity phase (Li\u2082\u208b\u2093MnO\u2082) is present in the unannealed samples but is eliminated after annealing. This indicates it is a metastable intermediate that decomposes or transforms into the more thermodynamically stable LiMn\u2082O\u2084 spinel phase upon heating."
            },
            {
                "question_type": "Process-Oriented",
                "question": "What effect does annealing at 600\u00b0C have on the crystal structure?",
                "answer_type": "Paragraph",
                "answer": "Annealing enables lithium to overcome diffusion barriers, completing the transformation to stoichiometric cubic LiMn\u2082O\u2084 with sharper, better-indexed reflections. However, it also causes some phase separation, particularly in 200cLi-MnO\u2082-600 where \u03b2-MnO\u2082 reappears."
            },
            {
                "question_type": "Application/Performance",
                "question": "Do the annealed samples match the stoichiometric cubic LiMn\u2082O\u2084 reference better than unannealed ones?",
                "answer_type": "Paragraph",
                "answer": "Yes. The in-plane reflections shift to angles matching the stoichiometric LiMn\u2082O\u2084 reference pattern, and additional reflections like (111), (222), and (351) become clearly visible."
            },
            {
                "question_type": "Process-Oriented",
                "question": "Why is the 2\u03b8\u03c7 geometry used to compare annealed and unannealed 200cLi\u2013MnO\u2082 in this panel?",
                "answer_type": "Paragraph",
                "answer": "The 2\u03b8\u03c7 geometry allows comparison of diffraction features that are less constrained by surface-normal orientation. This makes it suitable for assessing overall phase formation and crystallinity differences induced by annealing. It helps reveal sharpening and emergence of LiMn\u2082O\u2084 reflections."
            },
            {
                "question_type": "Structure-Property",
                "question": "What two peaks correspond to the same crystal phase?",
                "answer_type": "Paragraph",
                "answer": "The (111) and (222) both correspond to the same crystal phase."
            }
        ]
    },
    "bbox": {
        "a": {
            "x": 7,
            "y": 0,
            "width": 537,
            "height": 400
        },
        "b": {
            "x": 585,
            "y": 0,
            "width": 536,
            "height": 401
        },
        "c": {
            "x": 10,
            "y": 450,
            "width": 533,
            "height": 397
        },
        "d": {
            "x": 592,
            "y": 448,
            "width": 529,
            "height": 396
        }
    }
}

File: data/alde-imageminer/train/atomic-layer-deposition/experimental-usecase/4/images/fig4.json
{
    "sample_id": "atomic-layer-deposition/experimental-usecase/4/fig4",
    "classification": {
        "a": "stacked spectra chart"
    },
    "summarization": {
        "a": "The figure displays X-ray diffraction patterns of multiple HfO2 samples prepared at different temperatures, showing that growth of crystalline phase(s) does not occur below 200 \u00b0C."
    },
    "data_extraction": {
      "a": "| Sample | \u00b02\u0398 |\n| --- | --- |\n| 150 \u00b0C |  |\n| 200 \u00b0C | Peaks at 18, 35, 36 |\n| 225 \u00b0C | Peaks at 18, 25, 28, 34, 35, 36, 39, 50, 51, 57, 60 |\n| 300 \u00b0C | Peaks at 18, 25, 28, 34, 35, 36, 39, 50, 51, 57, 60, 76 |"
    },
    "vqa": {
        "a": [
            {
                "question_type": "Process-Oriented",
                "question": "On what substrate were these films grown?",
                "answer_type": "Factoid",
                "answer": "Borosilicate glass."
            },
            {
                "question_type": "Process-Oriented",
                "question": "What are the temperatures at which these four samples were grown?",
                "answer_type": "Factoid",
                "answer": "150, 200, 225 and 300 \u00b0C."
            },
            {
                "question_type": "Structure-Property",
                "question": "What phase of HfO2 is primarily observed here?",
                "answer_type": "Factoid",
                "answer": "Monoclinic HfO2."
            },
            {
                "question_type": "Comparative/Trend",
                "question": "How does temperature affect the refraction patterns?",
                "answer_type": "Paragraph",
                "answer": "As temperature increases, so too does the intensity of the refraction peaks. At 150 \u00b0C, the temperature is too low for crystallization to occur. This is why no refraction peaks were observed at this temperature. The refraction peaks appear at 200 \u00b0C and are strongest at 225 \u00b0C."
            }
        ]
    },
    "bbox": {
        "a": {
            "x": 1,
            "y": 2,
            "width": 514,
            "height": 346
        }
    }
}

File: data/alde-imageminer/train/atomic-layer-deposition/experimental-usecase/4/images/fig5.json
{
    "sample_id": "atomic-layer-deposition/experimental-usecase/4/fig5",
    "classification": {
        "a": "stacked spectra chart"
    },
    "summarization": {
        "a": "The figure displays a series of X-ray diffraction peaks of four HfO2 samples prepared on Si(100) at different temperatures."
    },
    "data_extraction": {
      "a": "| Sample | \u00b02\u0398 |\n| --- | --- |\n| 200 \u00b0C | Peaks at 18, 25, 35, 36, 69 |\n| 250 \u00b0C | Peaks at 18, 25, 28, 34, 35, 36, 39, 50, 51, 57, 60, 69 |\n| 275 \u00b0C | Peaks at 18, 25, 28, 34, 35, 36, 39, 50, 51, 57, 60, 69 |\n| 300 \u00b0C | Peaks at 25, 28, 34, 35, 36, 39, 50, 51, 57, 60, 76 |"
    },
    "vqa": {
        "a": [
            {
                "question_type": "Process-Oriented",
                "question": "On what substrate were these samples grown?",
                "answer_type": "Factoid",
                "answer": "Silicon/Si(100)."
            },
            {
                "question_type": "Process-Oriented",
                "question": "What are the temperatures at which these four samples were grown?",
                "answer_type": "Factoid",
                "answer": "200, 250, 275 and 300 \u00b0C."
            },
            {
                "question_type": "Comparative/Trend",
                "question": "How does the sample preparation temperature affect the refraction peaks?",
                "answer_type": "Paragraph",
                "answer": "Similar to figure 4, as the temperature increases, so too does the intensity of the refraction peaks corresponding to monoclinic HfO2. At 300 \u00b0C, the nucleation density decreases compared to lower temperatures, which causes an overall decrease of the HfO2 refraction peaks."
            },
            {
                "question_type": "Structure-Property",
                "question": "What do the trace peaks at 30.4\u00b0 correspond to?",
                "answer_type": "Factoid",
                "answer": "Two metastable phases of HfO2, namely the tetragonal and orthorhombic phases."
            }
        ]
    },
    "bbox": {
        "a": {
            "x": 2,
            "y": 5,
            "width": 508,
            "height": 365
        }
    }
}

File: data/alde-imageminer/train/atomic-layer-deposition/experimental-usecase/4/images/fig_1.json
{
    "sample_id": "atomic-layer-deposition/experimental-usecase/4/fig_1",
    "classification": {
        "a": "multi-axis chart"
    },
    "summarization": {
        "a": "The chart shows the growth rate and refractive index at 580 nm of HfO\u2082 deposited on borosilicate glass as a function of Hf[N(CH\u2083)(C\u2082H\u2085)\u2084] pulse length at a growth temperature of 250 \u00b0C."
    },
    "data_extraction": {
      "a": "| Hf[N(CH3)(C2H5)]4 PULSE LENGTH, s | GROWTH RATE, nm/cycle | REFRACTIVE INDEX AT 580 nm |\n| --- | --- | --- |\n| 0.2 | 0.08 | 2.08 |\n| 0.4 | 0.09 | 2.09 |\n| 0.6 | 0.09 | 2.09 |\n| 0.8 | 0.09 | 2.09 |\n| 1.0 | 0.09 | 2.08 |"
    },
    "vqa": {
        "a": [
            {
                "question_type": "Comparative/Trend",
                "question": "How did the refractive index change with Hf[N(CH3)(C2H5)]4 pulse length?",
                "answer_type": "Paragraph",
                "answer": "It first increases and then decreases after having reached a maximal refractive index of about 2.10 after 0.4 \u2013 0.6 seconds. This can arise from the thermal decomposition of Hf[N(CH3)(C2H5)]4. This thermal decomposition, which may become more significant during longer exposure times, may slightly reduce the film density or change its composition. Although the changes in refractive index are measurable, they are however very small."
            },
            {
                "question_type": "Process-Oriented",
                "question": "On what substrate was this experiment carried out?",
                "answer_type": "Factoid",
                "answer": "Borosilicate glass."
            },
            {
                "question_type": "Process-Oriented",
                "question": "What was the process temperature?",
                "answer_type": "Factoid",
                "answer": "250 \u00b0C."
            },
            {
                "question_type": "Process-Oriented",
                "question": "How did the Hf[N(CH3)(C2H5)]4 pulse length affect the growth rate?",
                "answer_type": "Factoid",
                "answer": "After 0.4 seconds, the growth rate no longer is affected by the pulse length, indicating that the surface reactions are self-limiting."
            }
        ]
    },
    "bbox": {
        "a": {
            "x": 0,
            "y": 3,
            "width": 641,
            "height": 399
        }
    }
}

File: data/alde-imageminer/train/atomic-layer-deposition/experimental-usecase/4/images/fig_2.json
{
    "sample_id": "atomic-layer-deposition/experimental-usecase/4/fig_2",
    "classification": {
        "a": "multiple line chart"
    },
    "summarization": {
        "a": "The chart shows the thickness of HfO\u2082 film as a function of distance from the leading edge at various growth temperatures and cycle counts."
    },
    "data_extraction": {
      "a": "| DISTANCE FROM THE LEADING EDGE [mm] | 150 \u00b0C, 1000 cycles [nm] | 250 \u00b0C, 1500 cycles [nm] | 275 \u00b0C, 1500 cycles [nm] | 300 \u00b0C, 1500 cycles [nm] | 225 \u00b0C, 2500 cycles [nm] |\n| --- | --- | --- | --- | --- | --- |\n| 5 | 110 | 140 | 160 | 180 | 210 |\n| 10 | 110 | 140 | 160 | 180 | 210 |\n| 15 | 110 | 140 | 160 | 180 | 210 |\n| 20 | 110 | 140 | 150 | 180 | 200 |\n| 25 | 100 | 140 | 150 | 170 | 200 |\n| 30 | 100 | 130 | 150 | 170 | 200 |\n| 35 | 100 | 130 | 150 | 160 | 200 |\n| 40 | 100 | 130 | 150 | 160 | 200 |\n| 45 | 100 | 130 | 150 | 160 | 200 |"
    },
    "vqa": {
        "a": [
            {
                "question_type": "Process-Oriented",
                "question": "At which temperatures were the samples prepared that are shown here?",
                "answer_type": "Factoid",
                "answer": "150, 225, 250, 275 and 300 \u00b0C."
            },
            {
                "question_type": "Process-Oriented",
                "question": "How many ALD cycles were completed for the respective temperatures?",
                "answer_type": "List",
                "answer": "1000 cycles for 150 \u00b0C, 1500 cycles for 250, 275 and 300 \u00b0C, 2500 cycles for 225 \u00b0C."
            },
            {
                "question_type": "Comparative/Trend",
                "question": "How much does the sample prepared at 150 \u00b0C change in thickness as a function of the distance from the leading edge?",
                "answer_type": "Factoid",
                "answer": "At 5 mm, the film thickness is about 110 nm and at 45 mm, the film thickness is about 100 nm. The total change in thickness is therefore around 10 nm."
            },
            {
                "question_type": "Comparative/Trend",
                "question": "How do the films prepared at temperatures above 250 \u00b0C differ from those prepared at 250 \u00b0C or lower?",
                "answer_type": "Paragraph",
                "answer": "The samples prepared above 250 \u00b0C have a more pronounced difference in thickness compared to the beginning and end of the leading edge. The distance from the leading edge corresponds to how close that part of the film is to the precursor inlet. It is theorised by the authors that above 250 \u00b0C, the thermal decomposition of the precursor, which happens at all temperatures, becomes more significant above that temperature. Parts of the film that are closer to the precursor inlet are therefore more likely to be thicker, leading to an additional dependency."
            }
        ]
    },
    "bbox": {
        "a": {
            "x": 2,
            "y": 3,
            "width": 633,
            "height": 397
        }
    }
}

File: data/alde-imageminer/train/atomic-layer-deposition/experimental-usecase/4/images/fig_3.json
{
    "sample_id": "atomic-layer-deposition/experimental-usecase/4/fig_3",
    "classification": {
        "a": "multi-axis chart"
    },
    "summarization": {
        "a": "The chart shows the growth rate of HfO\u2082 on borosilicate glass at various temperatures, along with the corresponding refractive index at 580 nm."
    },
    "data_extraction": {
      "a": "| GROWTH TEMPERATURE, \u00b0C | GROWTH RATE, nm/cycle | REFRACTIVE INDEX AT 580 nm |\n| --- | --- | --- |\n| 150 | 0.10 | 2.08 |\n| 175 | 0.09 | 2.08 |\n| 200 | 0.09 | 2.10 |\n| 225 | 0.09 | 2.09 |\n| 250 | 0.09 | 2.09 |\n| 275 | 0.10 | 2.08 |\n| 300 | 0.12 | 2.06 |\n| 325 | 0.15 | 2.05 |"
    },
    "vqa": {
        "a": [
            {
                "question_type": "Process-Oriented",
                "question": "What is the range of temperatures for the sample preparation that is shown here?",
                "answer_type": "Factoid",
                "answer": "150 to 325 \u00b0C."
            },
            {
                "question_type": "Process-Oriented",
                "question": "What did the ALD cycle consist of?",
                "answer_type": "Factoid",
                "answer": "0.4 s Hf[N(CH3)(C2H5)]4 exposure, 0.5 s purge, 0.5 s H2O exposure, 0.5 s purge."
            },
            {
                "question_type": "Comparative/Trend",
                "question": "What is the observed ALD temperature window?",
                "answer_type": "Factoid",
                "answer": "The growth rate as a function of temperature is stable/constant from 200 to 250 \u00b0C."
            },
            {
                "question_type": "Comparative/Trend",
                "question": "How much does the refractive index vary over this temperature range?",
                "answer_type": "Factoid",
                "answer": "It varied between 2.05 and 2.10."
            }
        ]
    },
    "bbox": {
        "a": {
            "x": 2,
            "y": 5,
            "width": 642,
            "height": 399
        }
    }
}

File: data/alde-imageminer/train/atomic-layer-deposition/experimental-usecase/4/images/fig_7.json
{
    "sample_id": "atomic-layer-deposition/experimental-usecase/4/fig_7",
    "classification": {
        "a": "multiple line chart"
    },
    "summarization": {
        "a": "The chart shows the concentration of hydrogen, carbon, and nitrogen at various HfO\u2082 growth temperatures."
    },
    "data_extraction": {
      "a": "| HfO2 GROWTH TEMPERATURE, \u00b0C | at.% H | at.% C | at.% N |\n| --- | --- | --- | --- |\n| 150 | 5 | 0.5 | 0.1 |\n| 175 | 3 | 0.8 | 0.2 |\n| 200 | 3 | 0.6 | 0.3 |\n| 225 | 2.5 | 0.7 | 0.4 |\n| 250 | 2 | 0.9 | 0.5 |\n| 275 | 2.5 | 1.1 | 0.6 |\n| 300 | 2.5 | 1.2 | 0.7 |\n| 325 | 5 | 1.5 | 0.8 |"
    },
    "vqa": {
        "a": [
            {
                "question_type": "Comparative/Trend",
                "question": "At what temperatures were the hydrogen impurities relatively stable?",
                "answer_type": "Factoid",
                "answer": "Between 175 and 300 \u00b0C."
            },
            {
                "question_type": "Comparative/Trend",
                "question": "At what temperatures do the carbon and nitrogen impurities start to increase?",
                "answer_type": "Factoid",
                "answer": "From 275 \u00b0C on."
            },
            {
                "question_type": "Process-Oriented",
                "question": "What sample preparation temperature led to the lowest amount of impurities?",
                "answer_type": "Factoid",
                "answer": "250 \u00b0C."
            },
            {
                "question_type": "Process-Oriented",
                "question": "Wat was the amount of hydrogen impurity at 250 \u00b0C?",
                "answer_type": "Factoid",
                "answer": "About 2 at.%."
            }
        ]
    },
    "bbox": {
        "a": {
            "x": 0,
            "y": 2,
            "width": 556,
            "height": 362
        }
    }
}
