Repository: sciknoworg/sci-imageminer

## Project Overview  

**Sci-ImageMiner** is an annotation project on figures from **atomic layer deposition (ALD)** and **atomic layer etching (ALE)**, situated within the broader field of materials science and engineering. Within each of these categories, the data is further organized into the sub-categories **experimental-usecase** and **simulation-usecase**.

It aims to host gold-standard annotations for chart classification, data extraction, summarization, and question answering—providing both pilot and full-phase data to support multimodal AI research in scientific image understanding.

File: data/alde-imageminer/train/atomic-layer-deposition/experimental-usecase/4/images/fig_8.json
{
    "sample_id": "atomic-layer-deposition/experimental-usecase/4/fig_8",
    "classification": {
        "a": "multi-axis chart"
    },
    "summarization": {
        "a": "The chart displays capacitance and dissipation against bias voltage for two different growth temperatures of HfO\u2082."
    },
    "data_extraction": {
      "a": "| BIAS VOLTAGE, V | 200 \u00b0C, CAPACITANCE, nF | 300 \u00b0C, CAPACITANCE, nF | 200 \u00b0C, DISSIPATION, D | 300 \u00b0C, DISSIPATION, D |\n| --- | --- | --- | --- | --- |\n| -4 | 0.16 |  | 0.05 |  |\n| -3 | 0.16 | 0.15 | 0.05 | 0.1 |\n| -2 | 0.15 | 0.14 | 0.05 | 0.1 |\n| -1 | 0.12 | 0.12 | 0.1 | 0.5 |\n| 0 | 0.04 | 0.04 | 0.05 | 0.025 |\n| 1 | 0.03 | 0.04 | 0.025 | 0.025 |\n| 2 | 0.03 |  | 0.025 |  |"
    },
    "vqa": {
        "a": [
            {
                "question_type": "Comparative/Trend",
                "question": "What is the capacitance of the film grown at 200 \u00b0C at -4 and 2.5 V?",
                "answer_type": "Factoid",
                "answer": "It is 0.16 nF at -4 V and 0.03 nF at 2.5 V."
            },
            {
                "question_type": "Comparative/Trend",
                "question": "What is the capacitance of the film grown at 300 \u00b0C at -4 and 1.5 V?",
                "answer_type": "Factoid",
                "answer": "It is 0.15 nF at -4 V and 0.04 nF at 1.5 V."
            },
            {
                "question_type": "Comparative/Trend",
                "question": "At what voltages is the maximal dissipation observed for the sample prepared at 200 \u00b0C?",
                "answer_type": "Factoid",
                "answer": "At about 0.5 and -0.5 V."
            },
            {
                "question_type": "Comparative/Trend",
                "question": "At what voltages is the maximal dissipation observed for the sample prepared at 300 \u00b0C?",
                "answer_type": "Factoid",
                "answer": "At about -0.25 and -0.5 V."
            }
        ]
    },
    "bbox": {
        "a": {
            "x": 1,
            "y": 2,
            "width": 555,
            "height": 354
        }
    }
}

File: data/alde-imageminer/train/atomic-layer-deposition/experimental-usecase/40/images/fig_2.json
{
    "sample_id": "atomic-layer-deposition/experimental-usecase/40/fig_2",
    "classification": {
        "a": "multi-axis chart"
    },
    "summarization": {
        "a": "Multi-axis chart showing the dependence of growth per cycle (left axis) and silicon atomic content (right axis) on SiH\u2084 pulse time during plasma-enhanced ALD of Ti\u2013Si\u2013N at 350 \u00b0C. Both quantities increase rapidly at short pulse times and saturate for SiH\u2084 exposures of ~8 s or longer, reaching ~0.7 \u00c5/cycle growth and ~9\u201315 at.% Si, indicating self-limiting surface reactions."
    },
    "data_extraction": {
      "a": "| SiH\u2084 pulse time (s) | Thickness per cycle (\u00c5/cycle, left axis) | Si content (at.%, right axis) |\n| --- | --- | --- |\n| 0 | ~0.45 | ~0.0 |\n| 1 | ~0.50 | ~4.0 |\n| 2 | ~0.55 | ~5.0 |\n| 4 | ~0.60 | ~7.5 |\n| 6 | ~0.65 | ~8.0 |\n| 8 | ~0.70 | ~9.0 |\n| 12 | ~0.70 | ~9.0 |\n| 16 | ~0.70 | ~9.0 |"
    },
    "vqa": {
        "a": [
            {
                "question_type": "Comparative/Trend",
                "question": "How do the growth per cycle and silicon content change as the SiH\u2084 pulse time increases from 0 to ~8 s?",
                "answer_type": "Paragraph",
                "answer": "Both the growth per cycle and the silicon content increase rapidly as the SiH\u2084 pulse time is extended from 0 to about 8 s. This reflects increased surface reaction completion during the SiH\u2084 exposure. Beyond this range, further increases in pulse time do not significantly change either quantity."
            },
            {
                "question_type": "Comparative/Trend",
                "question": "Does extending the SiH\u2084 pulse time beyond ~8 s significantly increase the film growth rate?",
                "answer_type": "Yes/No",
                "answer": "No"
            },
            {
                "question_type": "Structure-Property",
                "question": "Why does the silicon atomic percentage stop increasing once the growth per cycle has saturated?",
                "answer_type": "Paragraph",
                "answer": "Once the surface reactive sites available for Si incorporation are fully occupied during the SiH\u2084 half-cycle, additional precursor exposure cannot introduce more silicon. This reflects the self-limiting surface chemistry characteristic of ALD, where adsorption and reaction terminate once saturation is reached."
            },
            {
                "question_type": "Application/Performance",
                "question": "What is the shortest SiH\u2084 pulse time required to achieve a growth per cycle of approximately 0.7 \u00c5/cycle?",
                "answer_type": "Factoid",
                "answer": "Approximately 8 s."
            }
        ]
    },
    "bbox": {
        "a": {
            "x": 0,
            "y": 3,
            "width": 634,
            "height": 555
        }
    }
}

File: data/alde-imageminer/train/atomic-layer-deposition/experimental-usecase/40/images/fig_3.json
{
    "sample_id": "atomic-layer-deposition/experimental-usecase/40/fig_3",
    "classification": {
        "a": "multi-axis chart"
    },
    "summarization": {
        "a": "Multi-axis chart showing growth per cycle (left axis) and silicon atomic content (right axis) in plasma-enhanced ALD Ti\u2013Si\u2013N films deposited using a reversed reactant sequence (SiH\u2084 \u2192 TiCl\u2084 \u2192 N\u2082/H\u2082/Ar plasma). Both quantities increase with SiH\u2084 pulse time at short exposures and saturate at approximately 0.60\u20130.62 \u00c5/cycle and 11\u201312 at.% Si for pulse times of ~8\u201310 s, indicating self-limiting surface reactions under this sequence."
    },
    "data_extraction": {
      "a": "| SiH4 Pulse Time (s) | Thickness (S-T-N) [\u00c5/cycle] | Si Content (S-T-N) [at.%] |\n| --- | --- | --- |\n| 0 | ~0.46 | \u2013 |\n| 2 | ~0.50 | ~7.5 |\n| 4 | ~0.55 | ~8.0 |\n| 6 | ~0.60 | ~10.0 |\n| 8 | ~0.60 | ~11.0 |\n| 10 | ~0.62 | ~12.0 |\n| 12 | ~0.60 | ~12.0 |\n| 14 | ~0.60 | ~12.0 |"
    },
    "vqa": {
        "a": [
            {
                "question_type": "Process-Oriented",
                "question": "At what SiH\u2084 pulse time does saturation of the growth per cycle occur when SiH\u2084 is pulsed before TiCl\u2084?",
                "answer_type": "Factoid",
                "answer": "Approximately 8\u201310 seconds."
            },
            {
                "question_type": "Comparative/Trend",
                "question": "How does silicon content evolve as the SiH\u2084 pulse time increases from 0 to 14 s in this reversed sequence?",
                "answer_type": "Paragraph",
                "answer": "The silicon content increases rapidly at short SiH\u2084 pulse times, rising from below 8 at.% at 2 s to about 10\u201311 at.% by 6\u20138 s. Beyond this range, the silicon content plateaus near 11\u201312 at.% despite further increases in pulse time, indicating saturation."
            },
            {
                "question_type": "Structure-Property",
                "question": "Why is the saturated silicon content lower than in sequences where TiCl\u2084 is pulsed before SiH\u2084?",
                "answer_type": "Paragraph",
                "answer": "When SiH\u2084 is pulsed first, its interaction with the surface is limited by the initial surface chemistry. The subsequent TiCl\u2084 pulse can occupy or replace reactive sites before nitrogen incorporation, reducing the number of sites available for silicon retention. This leads to lower final silicon incorporation compared with sequences where TiCl\u2084 primes the surface first."
            },
            {
                "question_type": "Application/Performance",
                "question": "Is increasing the SiH\u2084 pulse time beyond ~10 s effective for increasing the growth per cycle in this process?",
                "answer_type": "Yes/No",
                "answer": "No"
            }
        ]
    },
    "bbox": {
        "a": {
            "x": 0,
            "y": 2,
            "width": 433,
            "height": 382
        }
    }
}

File: data/alde-imageminer/train/atomic-layer-deposition/experimental-usecase/40/images/fig_4.json
{
    "sample_id": "atomic-layer-deposition/experimental-usecase/40/fig_4",
    "classification": {
        "a": "stacked spectra chart"
    },
    "summarization": {
        "a": "Stacked XRD patterns comparing TiN and Ti\u2013Si\u2013N films deposited by plasma-enhanced ALD. The TiN film exhibits clear polycrystalline TiN reflections with a dominant (200) orientation, whereas the Ti\u2013Si\u2013N film shows strongly suppressed and broadened TiN-related features, indicating a largely X-ray amorphous or nanocrystalline structure due to silicon incorporation."
    },
    "data_extraction": {
      "a": "| Sample Name | Labeled Peak | 2\u03b8 (\u00b0) | Observed Intensity & Shape |\n| --- | --- | --- | --- |\n| TiN PEALD | TiN(111) | ~36\u201337 | Low to moderate, sharp peak |\n|  | TiN(200) | ~42\u201343 | High, sharp peak (dominant orientation) |\n|  | Si substrate | ~55 | Very high, sharp peak |\n|  | TiN(220) | ~61\u201362 | Low, sharp peak |\n| Ti\u2013Si\u2013N PEALD | TiN-related features | ~36\u201343 | Very weak, broad features |\n|  | Si substrate | ~55 | Very high, sharp peak |"
    },
    "vqa": {
        "a": [
            {
                "question_type": "Structure-Property",
                "question": "What is the crystalline phase of the pure TiN PEALD film?",
                "answer_type": "Factoid",
                "answer": "Polycrystalline rock-salt TiN with strong (111), (200), and (220) peaks."
            },
            {
                "question_type": "Structure-Property",
                "question": "Which TiN diffraction peak is most intense in the TiN PEALD spectrum?",
                "answer_type": "Factoid",
                "answer": "The TiN(200) reflection."
            },
            {
                "question_type": "Comparative/Trend",
                "question": "How does the XRD response of the Ti\u2013Si\u2013N film differ from that of the TiN film?",
                "answer_type": "Paragraph",
                "answer": "The Ti\u2013Si\u2013N film shows strongly weakened and broadened TiN-related features compared with the sharp, well-defined reflections in TiN. This indicates a substantial reduction in long-range crystalline order caused by silicon incorporation."
            },
            {
                "question_type": "Application/Performance",
                "question": "Does the Ti\u2013Si\u2013N film exhibit clear long-range crystallinity detectable by XRD?",
                "answer_type": "Yes/No",
                "answer": "No"
            }
        ]
    },
    "bbox": {
        "a": {
            "x": 3,
            "y": 4,
            "width": 577,
            "height": 574
        }
    }
}

File: data/alde-imageminer/train/atomic-layer-deposition/experimental-usecase/40/images/fig_6.json
{
    "sample_id": "atomic-layer-deposition/experimental-usecase/40/fig_6",
    "classification": {
        "a": "stacked spectra chart",
        "b": "spectra chart"
    },
    "summarization": {
        "a": "This panel shows the N 1s XPS spectrum of Ti\u2013Si\u2013N. It contains Ti\u2013N and Si\u2013N bonding components.",
        "b": "This panel shows the Si 2p XPS spectrum of Ti\u2013Si\u2013N. The peak matches Si\u2013N bonding."
    },
    "data_extraction": {
      "a": "| Peak assignment | Curve style | Binding energy (eV) | Relative intensity |\n| --- | --- | --- | --- |\n| Ti\u2013N bonding | Dash-dot | ~397.0 | High |\n| Si\u2013N bonding | Dashed | ~398.5 | Medium |\n| Total N 1s | Solid | ~397.2 (envelope) | Total |",
      "b": "| Peak assignment | Curve style | Binding energy (eV) | Chemical state |\n| --- | --- | --- | --- |\n| Si\u2083N\u2084-like | Solid | ~102.0 | Si\u2013N bonding |"
    },
    "vqa": {
        "a": [
            {
                "question_type": "Process-Oriented",
                "question": "What analysis step is implied by the presence of multiple curves under the N 1s peak?",
                "answer_type": "Factoid",
                "answer": "Peak deconvolution."
            },
            {
                "question_type": "Comparative/Trend",
                "question": "Why does the N 1s spectrum require more than one fitted component?",
                "answer_type": "Paragraph",
                "answer": "Nitrogen bonds to both titanium and silicon in the film. Each bonding environment shifts the binding energy slightly. Multiple components are therefore required to represent the spectrum."
            },
            {
                "question_type": "Application/Performance",
                "question": "Why is mixed Ti\u2013N and Si\u2013N bonding beneficial for barrier materials?",
                "answer_type": "Paragraph",
                "answer": "Mixed bonding increases structural disorder. This disrupts diffusion pathways. It improves barrier performance."
            }
        ],
        "b": [
            {
                "question_type": "Structure-Property",
                "question": "Which chemical bonding state is indicated by the Si 2p peak?",
                "answer_type": "Factoid",
                "answer": "Si\u2013N bonding consistent with a Si\u2083N\u2084-like chemical environment."
            }
        ]
    },
    "bbox": {
        "a": {
            "x": 16,
            "y": 1,
            "width": 377,
            "height": 364
        },
        "b": {
            "x": 4,
            "y": 370,
            "width": 390,
            "height": 363
        }
    }
}

File: data/alde-imageminer/train/atomic-layer-deposition/experimental-usecase/40/images/fig_7.json
{
    "sample_id": "atomic-layer-deposition/experimental-usecase/40/fig_7",
    "classification": {
        "a": "multiple scatter plot"
    },
    "summarization": {
        "a": "Multiple line chart showing sheet resistance evolution of Cu/PEALD TiN and Cu/PEALD Ti\u2013Si\u2013N (10 nm) films on Si as a function of annealing temperature. TiN remains conductive up to ~550 \u00b0C but exhibits a sharp resistance increase at 600 \u00b0C, indicating thermal degradation. In contrast, Ti\u2013Si\u2013N maintains near-zero resistance up to 600 \u00b0C and shows a delayed, gradual increase at higher temperatures, demonstrating enhanced thermal stability due to silicon incorporation."
    },
    "data_extraction": {
      "a": "| Annealing temperature (\u00b0C) | Sheet resistance: TiN | Sheet resistance: Ti\u2013Si\u2013N @ Ar |\n| --- | --- | --- |\n| 450 | ~0 | ~0 |\n| 500 | ~0 | ~0 |\n| 550 | ~5 | ~0 |\n| 600 | ~62 | ~0 |\n| 650 | \u2013 | ~7 |\n| 700 | \u2013 | ~30 |"
    },
    "vqa": {
        "a": [
            {
                "question_type": "Process-Oriented",
                "question": "What thermally activated processes could explain the sudden resistance increase observed in TiN?",
                "answer_type": "List",
                "answer": "-Nitrogen out-diffusion from TiN\n, -Grain growth and grain boundary formation\n, -Copper diffusion into the barrier layer\n, -Loss of film continuity during annealing"
            },
            {
                "question_type": "Comparative/Trend",
                "question": "How do the sheet-resistance trends of TiN and Ti\u2013Si\u2013N differ as annealing temperature increases?",
                "answer_type": "Paragraph",
                "answer": "TiN shows a sudden and dramatic rise in sheet resistance at 600 \u00b0C, indicating rapid loss of electrical continuity. In contrast, Ti\u2013Si\u2013N maintains low resistance through 600 \u00b0C and degrades only gradually at higher temperatures, reflecting superior thermal robustness."
            },
            {
                "question_type": "Process-Oriented",
                "question": "How does silicon incorporation influence the thermal stability of Ti\u2013Si\u2013N compared to TiN?",
                "answer_type": "Paragraph",
                "answer": "Silicon incorporation disrupts long-range crystallinity and suppresses grain boundary formation, which are common diffusion pathways. This structural modification stabilizes the film against high-temperature degradation, delaying resistance increase compared to pure TiN."
            },
            {
                "question_type": "Application/Performance",
                "question": "Why is Ti\u2013Si\u2013N more suitable than TiN for high-temperature Cu backend processing?",
                "answer_type": "Factoid",
                "answer": "Because Ti\u2013Si\u2013N maintains low sheet resistance at higher annealing temperatures, indicating improved thermal and diffusion-barrier stability."
            }
        ]
    },
    "bbox": {
        "a": {
            "x": 6,
            "y": 2,
            "width": 498,
            "height": 396
        }
    }
}

File: data/alde-imageminer/train/atomic-layer-deposition/experimental-usecase/40/images/fig_8.json
{
    "sample_id": "atomic-layer-deposition/experimental-usecase/40/fig_8",
    "classification": {
        "a": "stacked spectra chart",
        "b": "stacked spectra chart"
    },
    "summarization": {
        "a": "XRD patterns of Cu/PEALD TiN (10 nm)/Si after annealing from 450 \u00b0C to 600 \u00b0C. Cu(111), Cu(200), and Cu(220) peaks grow with temperature. This shows loss of barrier stability at high temperature.",
        "b": "XRD patterns of Cu/PEALD Ti\u2013Si\u2013N (10 nm)/Si from no annealing to 700 \u00b0C. Cu peaks appear later and grow more slowly than in TiN. This shows improved thermal stability of Ti\u2013Si\u2013N."
    },
    "data_extraction": {
      "a": "| 2\u03b8 (degree) | Phase / Peak | Intensity |\n| --- | --- | --- |\n| ~43.3 | Cu(111) | strongest observed reflection |\n| ~50.4 | Cu(200) | high |\n| ~74.1 | Cu(220) | medium |",
      "b": "| 2\u03b8 (degree) | Phase / Peak | Intensity |\n| --- | --- | --- |\n| ~43.3 | Cu(111) | strongest observed reflection |\n| ~50.4 | Cu(200) | medium |\n| ~74.1 | Cu(220) | low (no annealing) |"
    },
    "vqa": {
        "a": [
            {
                "question_type": "Structure-Property",
                "question": "How does the evolution of Cu diffraction peaks with annealing temperature in subfigure (a) reflect the structural integrity of the TiN diffusion barrier?",
                "answer_type": "Paragraph",
                "answer": "The increasing intensity of Cu(111), Cu(200), and Cu(220) reflections with annealing temperature indicates copper grain growth and diffusion through the TiN barrier. This suggests that the TiN layer loses its barrier functionality at elevated temperatures, allowing Cu atoms to penetrate and crystallize on the silicon substrate. The rapid peak emergence above 550 \u00b0C reflects limited thermal stability of the PEALD TiN barrier."
            },
            {
                "question_type": "Comparative/Trend",
                "question": "At what annealing temperature does Cu diffusion become clear in subfigure (a)?",
                "answer_type": "Factoid",
                "answer": "Between 550 \u00b0C and 600 \u00b0C."
            },
            {
                "question_type": "Process-Oriented",
                "question": "At what annealing temperature range does copper diffusion become clearly evident through the TiN barrier in subfigure (a)?",
                "answer_type": "Factoid",
                "answer": "Copper diffusion becomes clearly evident between 550 \u00b0C and 600 \u00b0C."
            }
        ],
        "b": [
            {
                "question_type": "Application/Performance",
                "question": "How do the XRD results in subfigure (b) support the suitability of TiSiN as a diffusion barrier for Cu interconnect applications?",
                "answer_type": "Paragraph",
                "answer": "The delayed appearance and reduced intensity of Cu diffraction peaks demonstrate that TiSiN effectively suppresses copper diffusion during high-temperature annealing. This indicates superior barrier performance compared to TiN, maintaining interfacial stability up to 700 \u00b0C. Such thermal robustness makes TiSiN more suitable for backend interconnect processes requiring high-temperature reliability."
            }
        ]
    },
    "bbox": {
        "a": {
            "x": 0,
            "y": 0,
            "width": 478,
            "height": 511
        },
        "b": {
            "x": 2,
            "y": 540,
            "width": 474,
            "height": 513
        }
    }
}

File: data/alde-imageminer/train/atomic-layer-deposition/experimental-usecase/41/images/fig_1.json
{
    "sample_id": "atomic-layer-deposition/experimental-usecase/41/fig_1",
    "classification": {
        "a": "multiple scatter plot"
    },
    "summarization": {
        "a": "The scatter plot shows the relationship between injection level and effective lifetime for two different thickness passivation layers (30 nm and 15 nm). The data points are clustered around a curve, indicating a non-linear relationship."
    },
    "data_extraction": {
      "a": "| Injection level \u0394n (cm-\u00b3) | Effective lifetime (s), 30 nm | Effective lifetime (s), 15 nm |\n| --- | --- | --- |\n| 10\u00b9\u00b2 | 2*10-\u2074 | - |\n| 10\u00b9\u00b3 | 4*10-\u2074 | 10-\u00b3 |\n| 10\u00b9\u2074 | 6*10-\u2074 | 10-\u00b3 |\n| 10\u00b9\u2075 | 9*10-\u2074 | 10-\u00b3 |\n| 10\u00b9\u2076 | 10-\u00b3 | 10-\u00b3 |\n| 10\u00b9\u2077 | 10-\u2074 | 10-\u2074 |"
    },
    "vqa": {
        "a": [
            {
                "question_type": "Comparative/Trend",
                "question": "Which thickness of passivation seems to passivate the silicon the best?",
                "answer_type": "Paragraph",
                "answer": "The 15 nm thick layer, this thickness seems to have the best effect over a broader range of injection level."
            },
            {
                "question_type": "Comparative/Trend",
                "question": "What is the peak effective lifetime with a passivation of 30 nm aluminum oxide?",
                "answer_type": "Factoid",
                "answer": "0.001 s."
            },
            {
                "question_type": "Comparative/Trend",
                "question": "What are signs in the graph that there is no linear relation between the injection level and the effective lifetime?",
                "answer_type": "Paragraph",
                "answer": "Scattered data does not show a straight line. In addition, both axes are logarithmic."
            },
            {
                "question_type": "Comparative/Trend",
                "question": "What is the lowest measured effective lifetime?",
                "answer_type": "Factoid",
                "answer": "0.0001 s"
            }
        ]
    },
    "bbox": {
        "a": {
            "x": 1,
            "y": 2,
            "width": 538,
            "height": 411
        }
    }
}

File: data/alde-imageminer/train/atomic-layer-deposition/experimental-usecase/41/images/fig_2.json
{
    "sample_id": "atomic-layer-deposition/experimental-usecase/41/fig_2",
    "classification": {
        "a": "multiple scatter plot"
    },
    "summarization": {
        "a": "The chart shows the effective lifetime of a system as a function of injection level \u0394n, with data points represented by different symbols corresponding to different thickness passivation layers (26, 13, and 7 nm)."
    },
    "data_extraction": {
      "a": "| Injection level \u0394n (cm-\u00b3) | Effective lifetime (s), 26 nm | Effective lifetime (s), 13 nm | Effective lifetime (s), 7 nm |\n| --- | --- | --- | --- |\n| 10\u00b9\u00b2 | 10-\u00b3 | - | - |\n| 10\u00b9\u00b3 | 2*10-\u00b3 | 10-\u00b3 | 10-\u00b3 |\n| 10\u00b9\u2074 | 5*10-\u00b3 | 2*10-\u00b3 | 2*10-\u00b3 |\n| 10\u00b9\u2075 | 7*10-\u00b3 | 3*10-\u00b3 | 3*10-\u00b3 |\n| 10\u00b9\u2076 | 10-\u00b3 | 8*10-\u2074 | 8*10-\u2074 |\n| 10\u00b9\u2077 | - | - | 10-\u2074 |"
    },
    "vqa": {
        "a": [
            {
                "question_type": "Process-Oriented",
                "question": "Is there a threshold thickness to which an increase in thickness does not influence the effective lifetime as much?",
                "answer_type": "Paragraph",
                "answer": "The difference between the 7 and 13 nm thick passivating layers is negligable, whereas the 26 nm layer does show an increase in passivation."
            },
            {
                "question_type": "Comparative/Trend",
                "question": "Is the overall trend for different passivation layers similar?",
                "answer_type": "Paragraph",
                "answer": "The overal trends look similar, important is that the maximum effective lifetime seems to shift to higher injection levels with thicker passivation layers."
            },
            {
                "question_type": "Comparative/Trend",
                "question": "What is the maximum measured effective lifetime?",
                "answer_type": "Factoid",
                "answer": "0.008 s with a passivation layer of 26 nm."
            },
            {
                "question_type": "Process-Oriented",
                "question": "If a device would have regions with all three thicknesses of passivation, what injection level should be chosen?",
                "answer_type": "Factoid",
                "answer": "10^15 per cubic centimeter."
            }
        ]
    },
    "bbox": {
        "a": {
            "x": 2,
            "y": 5,
            "width": 540,
            "height": 426
        }
    }
}

File: data/alde-imageminer/train/atomic-layer-deposition/experimental-usecase/42/images/figure_1.json
{
    "sample_id": "atomic-layer-deposition/experimental-usecase/42/figure_1",
    "classification": {
        "a": "multiple line chart",
        "b": "multiple line chart"
    },
    "summarization": {
        "a": "Thermogravimetric analyses and evaporation rates of 1 (black) and 2 (gray) run at 10 \u00b0C/min ramp rate, with 10 \u00b0C increments for the stepped isotherm used to determine evaporation rate. TGA graph shows how much mass is left as Compound\u202f1 is heated. The black trace indicates that all of the compound vaporized cleanly starting at 91\u202f\u00b0C, leaving 0% residue by about 150\u202f\u00b0C.",
        "b": "This label shows the evaporation rate (in nmoles/min) of two compounds (1 in black, 2 in gray) as temperature increases (plotted as 1/T in K\u207b\u00b9 \u00d7 10\u00b3). Both lines are straight and sloping upward,the steeper slope for Compound\u202f1 suggests it has a higher activation energy for evaporation than Compound\u202f2, meaning it is more temperature-sensitive."
    },
    "data_extraction": {
      "a": "| temperature (\u00b0C) | mass loss (%) | material |\n| --- | --- | --- |\n| 50 | 100 | 1 |\n| 50 | 100 | 2 |\n| 100 | 98 | 1 |\n| 100 | 98 | 2 |\n| 150 | 92 | 1 |\n| 150 | 92 | 2 |\n| 200 | 0 | 1 |\n| 200 | 20 | 2 |\n| 250 | 0 | 1 |\n| 250 | 18 | 2 |\n| 300 | 0 | 1 |\n| 300 | 17 | 2 |\n| 350 | 0 | 1 |\n| 350 | 15 | 2 |",
      "b": "| temperature (1/K x10^3) | evaporation rate (nmol/min) | material |\n| --- | --- | --- |\n| 2.25 | 1200 | 1 |\n| 2.25 | 1100 | 2 |\n| 2.3 | 1050 | 1 |\n| 2.3 | 1030 | 2 |\n| 2.35 | 1000 | 1 |\n| 2.35 | 800 | 2 |\n| 2.41 | 800 | 1 |\n| 2.41 | 600 | 2 |\n| 2.47 | 600 | 1 |\n| 2.47 | 500 | 2 |\n| 2.5 | 500 | 1 |\n| 2.5 | 300 | 2 |\n| 2.52 | 300 | 1 |\n| 2.52 | 150 | 2 |\n| 2.6 | 150 | 1 |\n| 2.6 | 100 | 2 |"
    },
    "vqa": {
        "a": [
            {
                "question_type": "Process-Oriented",
                "question": "What does a TGA experiment measure here, and what happened to Compound\u202f1 as it was heated from 50\u202f\u00b0C to 350\u202f\u00b0C?",
                "answer_type": "Paragraph",
                "answer": "TGA measures how much mass is lost as a sample is subject to increased temperature. Thermogravimetric analysis (TGA) showed the onset of volatility at 91 \u00b0C and a residual mass of 0%."
            },
            {
                "question_type": "Comparative/Trend",
                "question": "Based on the TGA, how did the volatility behavior of Compound\u202f1 compare to Compound\u202f2?",
                "answer_type": "Paragraph",
                "answer": "Compound\u202f1 vaporized completely with 0% residue, while Compound\u202f2 left 7.4% solid residue, meaning it was less cleanly volatile and likely partially decomposed during heating. Since the mass of copper in 2 comprises 15.72% of the total molecular mass, this compound was possibly undergoing volatilization and decomposition over the thermal range of the TGA."
            },
            {
                "question_type": "Application/Performance",
                "question": "If you were using Compound\u202f1 as a precursor in an ALD tool, why would you need precise temperature control of its source container?",
                "answer_type": "Paragraph",
                "answer": "Because Compound\u202f1\u2019s evaporation rate changes sharply with small temperature changes (steep slope). To keep the vapor supply stable and repeatable for uniform film growth, the precursor temperature must be controlled very accurately (\u00b11\u202f\u00b0C or better)."
            }
        ],
        "b": [
            {
                "question_type": "Structure-Property",
                "question": "Why is the evaporation-rate graph plotted against 1/Temperature instead of just Temperature?",
                "answer_type": "Factoid",
                "answer": "Plotting against 1/T (inverse Kelvin) gives a straight line when evaporation follows the Arrhenius equation. The slope of the line tells us the activation energy for evaporation \u2013 a steeper slope (like Compound\u202f1) means evaporation is more sensitive to temperature changes."
            }
        ]
    },
    "bbox": {
        "a": {
            "x": 1,
            "y": 1,
            "width": 501,
            "height": 396
        },
        "b": {
            "x": 491,
            "y": 3,
            "width": 436,
            "height": 395
        }
    }
}

File: data/alde-imageminer/train/atomic-layer-deposition/experimental-usecase/42/images/figure_3.json
{
    "sample_id": "atomic-layer-deposition/experimental-usecase/42/figure_3",
    "classification": {
        "a": "scatter plot"
    },
    "summarization": {
        "a": "The scatter plot image represents the growth rate (in A/cycle) against pulse length (in seconds). There seems to be no growth till 2 secs and it  seems to increase only after 3 secs and reaches a peak at 5 secs and slightly decreases.  This saturation is the identity of a self-limiting ALD process, where increasing the exposure time beyond a certain point no longer increases thickness, confirming complete surface reaction."
    },
    "data_extraction": {
      "a": "| pulse length (s) | growth rate (A/cycle) |\n| --- | --- |\n| 1 | 0 |\n| 2 | 0 |\n| 3 | 0.15 |\n| 4 | 0.2 |\n| 5 | 0.22 |\n| 6 | 0.21 |"
    },
    "vqa": {
        "a": [
            {
                "question_type": "Process-Oriented",
                "question": "What were the main steps in one PE-ALD cycle for depositing copper using Compound\u202f1?",
                "answer_type": "List",
                "answer": "Step 1: Pulse of Compound\u202f1 (vapor) onto the hot substrate \nStep 2: 3\u202fs purge with N\u2082 \nStep 3: 6\u202fs pulse of H\u2082 plasma \nStep 4: Second N\u2082 purge. Repeat."
            },
            {
                "question_type": "Comparative/Trend",
                "question": "How did the copper growth rate change as the pulse length of Compound\u202f1 was increased?",
                "answer_type": "Factoid",
                "answer": "It increased until it reached a plateau at 0.2\u202f\u00c5/cycle after a 4\u202fs pulse. Shorter pulses (1\u20132\u202fs) gave no measurable thickness."
            },
            {
                "question_type": "Structure-Property",
                "question": "Why did the growth rate saturate at 0.2\u202f\u00c5/cycle, and what does this tell us about the surface reaction?",
                "answer_type": "Factoid",
                "answer": "The surface became fully covered with precursor after 4\u202fs; longer pulses couldn\u2019t add more copper because all reaction sites were occupied a sign of self-limiting ALD behavior."
            },
            {
                "question_type": "Application/Performance",
                "question": "Was the Cu film produced by this process pure and suitable for microelectronics?",
                "answer_type": "Paragraph",
                "answer": "Mostly yes\u2014EDS showed it was mainly copper metal with <5% carbon impurity. The growth rate (0.2\u202f\u00c5/cycle) is within the typical range for copper ALD, making it potentially useful for chip interconnects or barrier layers."
            }
        ]
    },
    "bbox": {
        "a": {
            "x": 3,
            "y": 3,
            "width": 560,
            "height": 284
        }
    }
}

File: data/alde-imageminer/train/atomic-layer-deposition/experimental-usecase/44/images/figure_4.json
{
    "sample_id": "atomic-layer-deposition/experimental-usecase/44/figure_4",
    "classification": {
        "a": "stacked spectra chart"
    },
    "summarization": {
        "a": "The chart is an XRD pattern plotting diffracted intensity (arbitrary units) versus 2\u03b8, showing the characteristic reflections of  PbSe ((200), (400), (220))  and PbTe ( (200), (400)) and the substrate Si peaks."
    },
    "data_extraction": {
      "a": "| Measurement | Angle (2\u03b8) | Intensity in 10^3 (arb.u) | hkl | Assignment |\n| --- | --- | --- | --- | --- |\n| PbTe film for 2000 cycles | 27.55 | 15.3 | 200 | PbTe |\n| PbTe film for 2000 cycles | 32.89 | 1.7 | - | Si |\n| PbTe film for 2000 cycles | 39.47 | 1.7 | 400 | PbTe |\n| PbTe film for 2000 cycles | 56.85 | 2.33 | 220 | PbTe |\n| PbSe film for 2000 cycles | 29.15 | 87.9 | 200 | PbSe |\n| PbSe film for 2000 cycles | 32.95 | 1.39 | - | Si |\n| PbSe film for 2000 cycles | 60.29 | 7.92 | 400 | PbSe |"
    },
    "vqa": {
        "a": [
            {
                "question_type": "Comparative/Trend",
                "question": "Why is PbSe\u2019s signal so much stronger?",
                "answer_type": "Paragraph",
                "answer": "PbSe appears to have higher crystallinity. Its XRD peaks are stronger and sharper than in PbTe sample. This indicates a larger fraction of well-ordered crystalline material."
            },
            {
                "question_type": "Comparative/Trend",
                "question": "Which growth direction is predominant?",
                "answer_type": "Factoid",
                "answer": "(200) crystallographic orientation."
            },
            {
                "question_type": "Comparative/Trend",
                "question": "Does PbSe have fcc or bcc structure?",
                "answer_type": "Factoid",
                "answer": "All reflections are even, which is consistent with fcc."
            },
            {
                "question_type": "Comparative/Trend",
                "question": "Does PbTe have fcc or bcc structure?",
                "answer_type": "Factoid",
                "answer": "All reflections are even, which is consistent with fcc."
            }
        ]
    },
    "bbox": {
        "a": {
            "x": 2,
            "y": 3,
            "width": 661,
            "height": 527
        }
    }
}

File: data/alde-imageminer/train/atomic-layer-deposition/experimental-usecase/45/images/figure_1.json
{
    "sample_id": "atomic-layer-deposition/experimental-usecase/45/figure_1",
    "classification": {
        "a": "multiple line chart"
    },
    "summarization": {
        "a": "The chart shows the thickness of materials deposited using different ALD methods (Remote plasma ALD Pt, Remote plasma ALD PtO\u2082, and Thermal ALD Pt) as a function of the number of cycles. Thermal Pt ALD shows no growth unless  applied after a Pt seed layer has been formed by remote plasma ALD. The remote plasma processes show near-linear thickness increase after a short initial nucleation period."
    },
    "data_extraction": {
      "a": "| Sample ID | Deposition mode and Material | Number of cycles | Thickness (nm) |\n| --- | --- | --- | --- |\n| A | Thermal ALD Pt | 0 | 0 |\n| A | Thermal ALD Pt | 50 | 0.05 |\n| A | Thermal ALD Pt | 100 | 0.05 |\n| A | Thermal ALD Pt | 150 | 0.05 |\n| A | Thermal ALD Pt | 200 | 0.05 |\n| A | Thermal ALD Pt | 250 | 0.06 |\n| B | Remote plasma ALD PtO2 | 0 | 0 |\n| B | Remote plasma ALD PtO2 | 20 | 0.08 |\n| B | Remote plasma ALD PtO2 | 30 | 0.37 |\n| B | Remote plasma ALD PtO2 | 40 | 0.77 |\n| B | Remote plasma ALD PtO2 | 50 | 1.47 |\n| B | Remote plasma ALD PtO2 | 60 | 2.47 |\n| B | Remote plasma ALD PtO2 | 130 | 4.92 |\n| B | Remote plasma ALD PtO2 | 200 | 7.76 |\n| B | Remote plasma ALD PtO2 | 250 | 9.98 |\n| C | Remote plasma ALD Pt | 0 | 0 |\n| C | Remote plasma ALD Pt | 20 | 0.52 |\n| C | Remote plasma ALD Pt | 40 | 1.43 |\n| C | Remote plasma ALD Pt | 60 | 2.99 |\n| C | Remote plasma ALD Pt | 100 | 5.07 |\n| C | Remote plasma ALD Pt | 150 | 7.23 |\n| C | Thermal ALD Pt | 160 | 7.45 |\n| C | Thermal ALD Pt | 200 | 8.97 |\n| C | Thermal ALD Pt | 250 | 10.89 |"
    },
    "vqa": {
        "a": [
            {
                "question_type": "Comparative/Trend",
                "question": "After approximately how many cycles does the PtO\u2082 indicates a constant growth-per-cycle?",
                "answer_type": "Factoid",
                "answer": "After approximately 50 cycles."
            },
            {
                "question_type": "Comparative/Trend",
                "question": "What evidence supports the conclusion that thermal ALD Pt growth occurs only after a Pt seed layer is formed by remote plasma ALD?",
                "answer_type": "Paragraph",
                "answer": "In the plot, thermal ALD Pt on the initial surface stays essentially at zero thickness over the full cycle range, indicating little to no growth. After 150 cycles of remote plasma ALD Pt, the process is switched to thermal ALD on the same sample and the thickness then increases steadily. This contrast shows that thermal ALD Pt growth proceeds when a Pt surface (seed layer) is present, but not on the starting  surface."
            },
            {
                "question_type": "Comparative/Trend",
                "question": "Which deposition process should be selected to reach at least 6 nm thickness of Pt in no more than 130 cycles?",
                "answer_type": "Factoid",
                "answer": "Remote plasma ALD Pt."
            },
            {
                "question_type": "Comparative/Trend",
                "question": "After approximately how many cycles does the plasma ALD Pt indicates a constant growth rate?",
                "answer_type": "Factoid",
                "answer": "After roughly 50 cycles."
            }
        ]
    },
    "bbox": {
        "a": {
            "x": 3,
            "y": 2,
            "width": 607,
            "height": 464
        }
    }
}
