Repository: sciknoworg/sci-imageminer

## Project Overview  

**Sci-ImageMiner** is an annotation project on figures from **atomic layer deposition (ALD)** and **atomic layer etching (ALE)**, situated within the broader field of materials science and engineering. Within each of these categories, the data is further organized into the sub-categories **experimental-usecase** and **simulation-usecase**.

It aims to host gold-standard annotations for chart classification, data extraction, summarization, and question answering—providing both pilot and full-phase data to support multimodal AI research in scientific image understanding.

File: data/alde-imageminer/train/atomic-layer-deposition/experimental-usecase/45/images/figure_2.json
{
    "sample_id": "atomic-layer-deposition/experimental-usecase/45/figure_2",
    "classification": {
        "a": "multi spectra chart"
    },
    "summarization": {
        "a": "The line chart illustrates the dielectric function \u03b5\u2082 of Pt and PtO\u2082 as a function of photon energy in electron volts (eV). The data points for Pt follow a Drude-Lorentz model, while those for PtO\u2082 follow a Tauc-Lorentz model."
    },
    "data_extraction": {
      "a": "| Photon energy (eV) | Dielectric function \u03b5\u2082: Pt (Drude-Lorentz) | Dielectric function \u03b5\u2082: PtO2 (Tauc-Lorentz) |\n| --- | --- | --- |\n| 0.7 | 100 | 0 |\n| 1 | 72 | 0 |\n| 2 | 21 | 2 |\n| 3 | 11 | 6 |\n| 4 | 7 | 9 |\n| 5 | 5 | 8 |\n| 6 | 4 | 6 |\n| 6.5 | 5.4 | 4.8 |"
    },
    "vqa": {
        "a": [
            {
                "question_type": "Comparative/Trend",
                "question": "Which material is a conductor based on \u03b5\u2082 and why?",
                "answer_type": "Paragraph",
                "answer": "Platinum (Pt) is the conductor. In the plot, Pt absorbs light very strongly at low photon energies, which happens when a material has lots of free electrons. High density of free electrons is a defining characteristic of conductive materials."
            },
            {
                "question_type": "Comparative/Trend",
                "question": "Which material has a band gap, based on this plot? What supports this conclusion?",
                "answer_type": "Paragraph",
                "answer": "PtO\u2082 has a band gap. The \u03b5\u2082 response stays low at low photon energies and then shows a clear onset of stronger absorption only above a threshold energy, which is characteristic of interband absorption across a gap. This  behavior is characteristic of semiconductors."
            },
            {
                "question_type": "Comparative/Trend",
                "question": "For a maximum absorption in the visible-red range, which material should be chosen based on this plot?",
                "answer_type": "Factoid",
                "answer": "Pt."
            },
            {
                "question_type": "Comparative/Trend",
                "question": "At approximately what photon energy do the Pt and PtO\u2082 \u03b5\u2082 curves intersect?",
                "answer_type": "Factoid",
                "answer": "Approximately 3.5 eV."
            }
        ]
    },
    "bbox": {
        "a": {
            "x": 4,
            "y": 3,
            "width": 598,
            "height": 463
        }
    }
}

File: data/alde-imageminer/train/atomic-layer-deposition/experimental-usecase/45/images/figure_3.json
{
    "sample_id": "atomic-layer-deposition/experimental-usecase/45/figure_3",
    "classification": {
        "a": "stacked spectra chart"
    },
    "summarization": {
        "a": "The figure displays a comparison between the X-ray diffraction patterns of Pt (grown with either plasma or thermal ALD) and PtO\u2082."
    },
    "data_extraction": {
      "a": "| 2\u03b8 (degrees) | Pt (plasma): intensity (a.u) | Pt (thermal): intensity (a.u) | PtO\u2082: intensity (a.u | hkl |\n| --- | --- | --- | --- | --- |\n| 40.31 | 1.76 | 0.16 | 0 | 111 |\n| 46.58 | 0.53 | 0 .86 | 0 | 200 |\n| 67.98 | 3.14 | 0.81 | 0 | 220 |\n| 81.73 | 0.39 | 0.06 | 0 | 311 |\n| 86.22 | 0.07 | 0 | 0 | 222 |"
    },
    "vqa": {
        "a": [
            {
                "question_type": "Comparative/Trend",
                "question": "Which sample shows the highest crystallinity, and how do the samples rank from highest to lowest crystallinity",
                "answer_type": "Paragraph",
                "answer": "1) Pt (plasma): highest crystallinity.\n2) Pt (thermal): intermediate crystallinity.\n3) PtO\u2082:  lowest crystallinity."
            },
            {
                "question_type": "Comparative/Trend",
                "question": "Based on the XRD pattern, is the PtO\u2082 film in an \u03b1- or \u03b2-PtO\u2082 crystalline phase, or is it amorphous/nanocrystalline?",
                "answer_type": "Paragraph",
                "answer": "The XRD pattern does not show clear diffraction peaks. The absence of such peaks rules out a crystalline \u03b1 or \u03b2 modification. Therefore, the PtO\u2082 film is best described as predominantly amorphous or nanocrystalline."
            },
            {
                "question_type": "Comparative/Trend",
                "question": "Which of the observed reflections of Pt are inconsistent with bcc, based on selection rules?",
                "answer_type": "Factoid",
                "answer": "111 and 311"
            },
            {
                "question_type": "Comparative/Trend",
                "question": "Are the observed reflections of Pt consistent with fcc, based on selection rules?",
                "answer_type": "Yes/No",
                "answer": "Yes"
            }
        ]
    },
    "bbox": {
        "a": {
            "x": 1,
            "y": 3,
            "width": 591,
            "height": 472
        }
    }
}

File: data/alde-imageminer/train/atomic-layer-deposition/experimental-usecase/45/images/figure_4.json
{
    "sample_id": "atomic-layer-deposition/experimental-usecase/45/figure_4",
    "classification": {
        "a": "scatter plot"
    },
    "summarization": {
        "a": "The chart shows the growth per cycle of different ALD  processes (Thermal ALD Pt , Remote plasma ALD Pt , Remote plasma ALD PtO2)  at varying deposition temperatures. Remote plasma Pt ALD yields a relatively weak temperature dependence, whereas thermal ALD Pt shows little growth at lower temperatures and increases sharply only above ~200 \u00b0C. Growth per cycle decreases with temperature for remote plasma PtO2 ALD."
    },
    "data_extraction": {
      "a": "| Deposition temperature (\u00b0C) | Process | Growth per cycle (nm/cycle) |\n| --- | --- | --- |\n| 150 | Thermal ALD Pt | 0.001 |\n| 200 | Thermal ALD Pt | 0.01 |\n| 225 | Thermal ALD Pt | 0.035 |\n| 250 | Thermal ALD Pt | 0.037 |\n| 300 | Thermal ALD Pt | 0.044 |\n| 150 | Thermal ALD Pt | 0.001 |\n| 100 | Remote plasma ALD Pt  with H2 step | 0.038 |\n| 200 | Remote plasma ALD Pt | 0.044 |\n| 300 | Remote plasma ALD Pt | 0.046 |\n| 100 | Remote plasma ALD PtO2 | 0.06 |\n| 200 | Remote plasma ALD PtO2 | 0.057 |\n| 300 | Remote plasma ALD PtO2 | 0.047 |"
    },
    "vqa": {
        "a": [
            {
                "question_type": "Comparative/Trend",
                "question": "Which process shows the strongest temperature dependence?",
                "answer_type": "Factoid",
                "answer": "Thermal ALD Pt."
            },
            {
                "question_type": "Comparative/Trend",
                "question": "Which temperatures are closest to ideal ALD window for Pt thermal ALD? Why?",
                "answer_type": "Paragraph",
                "answer": "Temperatures around ~225\u2013300 \u00b0C are closest to an ideal ALD window for thermal Pt ALD. In this range, the measured growth per cycle changes only slightly (within the error bars), indicating relatively stable, self-limited behavior. At lower temperatures, the growth rate is  changing rapidly."
            },
            {
                "question_type": "Comparative/Trend",
                "question": "Which process is least temperature-sensitive between 200 and 300 \u00b0C?",
                "answer_type": "Factoid",
                "answer": "Remote plasma ALD Pt is the least temperature-sensitive between 200 and 300 \u00b0C."
            },
            {
                "question_type": "Comparative/Trend",
                "question": "At 200 \u00b0C, how do the growth-per-cycle values rankfrom highest to lowest?",
                "answer_type": "List",
                "answer": "At 200 \u00b0C, the  values rank as:\n1. Remote plasma ALD PtO\u2082 (~0.058\u20130.060 nm/cycle)\n2. Remote plasma ALD Pt (~0.045 nm/cycle)\n3. Thermal ALD Pt (~0.01\u20130.02 nm/cycle)"
            }
        ]
    },
    "bbox": {
        "a": {
            "x": 2,
            "y": 1,
            "width": 597,
            "height": 458
        }
    }
}

File: data/alde-imageminer/train/atomic-layer-deposition/experimental-usecase/49/images/figure_1.json
{
    "sample_id": "atomic-layer-deposition/experimental-usecase/49/figure_1",
    "classification": {
        "a": "scatter plot",
        "c": "scatter plot",
        "e": "multiple line chart",
        "b": "scatter plot",
        "d": "scatter plot",
        "f": "line chart"
    },
    "summarization": {
        "a": "This multi-panel figure characterizes the Atomic Layer Deposition (ALD) of MoS\u2082 films, showing how thickness depends on various parameters such as  (a) temperature, (b) H\u2082S exposure time, (c) precursor dose time, (d) Mo-precursor exposure time, (e) optical properties versus cycles, and (f) linear thickness growth with cycle number.  The scatter plot shows the relationship between reaction temperature and layer thickness after 100 ALD cycles. The film thickness after 100 cycles peaks at approximately 250 \u00b0C (~9 nm), defining the optimal ALD window. Below 225 \u00b0C, growth is slow due to kinetic limitations, while above 275 \u00b0C, the thickness drops sharply, likely due to desorption or precursor decomposition.",
        "b": "The scatter plot shows the relationship between H\u2082S exposure time and layer thickness after 50 ALD cycles. The thickness saturates at approximately 30 s exposure time.",
        "c": "The scatter plot illustrates the effect of C\u2087H\u2088Mo(CO)\u2083 dose time on layer thickness after 50 ALD cycles. The growth saturates at approximately 0.8 s dose time.",
        "d": "The scatter plot illustrates the effect of C\u2087H\u2088Mo(CO)\u2083 exposure time on layer thickness after 50 ALD cycles. The thickness shows a peak at 20 s, followed by a decrease, suggesting possible etching or desorption at very long exposure times.",
        "e": "The line chart depicts the change in ellipsometric delta (\u0394) with respect to wavelength. The delta parameter shifts monotonically with increasing ALD cycles.",
        "f": "The scatter plot shows the linear relationship between ALD cycle number and layer thickness. The graph confirms a highly linear growth per cycle (GPC) of 0.11 nm/cycle with R\u00b2 = 0.994, demonstrating that the process is stable and self-limiting."
    },
    "data_extraction": {
      "a": "| Reaction Temperature (\u00b0C) | Layer Thickness After 100 ALD Cycles (nm) |\n| --- | --- |\n| 175 | 0.7 |\n| 200 | 3 |\n| 225 | 8 |\n| 250 | 9 |\n| 275 | 7.8 |\n| 285 | 9.1 |\n| 300 | 4 |",
      "b": "| H2S Exposure Time (s) | Layer Thickness After 50 ALD Cycles (nm) |\n| --- | --- |\n| 0.1 | 0.2 |\n| 1 | 2 |\n| 5 | 3.1 |\n| 10 | 3.3 |\n| 30 | 4.7 |\n| 40 | 4 |\n| 60 | 4.7 |",
      "c": "| C7H8Mo(CO)3 Dose Time (s) | Layer Thickness After 50 ALD Cycles (nm) |\n| --- | --- |\n| 0 | 0 |\n| 0.25 | 3 |\n| 0.5 | 4.2 |\n| 0.75 | 4.8 |\n| 1 | 4.7 |\n| 1.5 | 5.1 |",
      "d": "| C7H8Mo(CO)3 Exposure Time (s) | Layer Thickness After 50 ALD Cycles (nm) |\n| --- | --- |\n| 5 | 2.7 |\n| 10 | 4.9 |\n| 20 | 6.5 |\n| 30 | 4.7 |",
      "e": "| Wavelength (nm) | Delta (degree) | Number of cycles |\n| --- | --- | --- |\n| 370 | 164 | 0 cycle |\n| 370 | 158 | 25 cycle |\n| 370 | 145 | 50 cycle |\n| 370 | 135 | 100 cycle |\n| 370 | 105 | 200 cycle |\n| 370 | 72 | 300 cycle |\n| 400 | 167 | 0 cycle |\n| 400 | 163 | 25 cycle |\n| 400 | 150 | 50 cycle |\n| 400 | 140 | 100 cycle |\n| 400 | 110 | 200 cycle |\n| 400 | 83 | 300 cycle |\n| 500 | 170 | 0 cycle |\n| 500 | 166 | 25 cycle |\n| 500 | 154 | 50 cycle |\n| 500 | 143 | 100 cycle |\n| 500 | 115 | 200 cycle |\n| 500 | 93 | 300 cycle |\n| 600 | 171 | 0 cycle |\n| 600 | 169 | 25 cycle |\n| 600 | 157 | 50 cycle |\n| 600 | 147 | 100 cycle |\n| 600 | 120 | 200 cycle |\n| 600 | 98 | 300 cycle |\n| 700 | 173 | 0 cycle |\n| 700 | 171 | 25 cycle |\n| 700 | 160 | 50 cycle |\n| 700 | 149 | 100 cycle |\n| 700 | 124 | 200 cycle |\n| 700 | 104 | 300 cycle |\n| 800 | -- | 0 cycle |\n| 800 | -- | 25 cycle |\n| 800 | -- | 50 cycle |\n| 800 | -- | 100 cycle |\n| 800 | -- | 200 cycle |\n| 800 | 109 | 300 cycle |\n| 900 | -- | 0 cycle |\n| 900 | -- | 25 cycle |\n| 900 | -- | 50 cycle |\n| 900 | -- | 100 cycle |\n| 900 | -- | 200 cycle |\n| 900 | 114 | 300 cycle |",
      "f": "| ALD Cycle Number | Layer Thickness (nm) |\n| --- | --- |\n| 0 | 0 |\n| 25 | 1 |\n| 50 | 4 |\n| 101 | 8 |\n| 200 | 19 |\n| 301 | 33 |"
    },
    "vqa": {
        "e": [
            {
                "question_type": "Application/Performance",
                "question": "The linear thickness vs. cycles relationship (f) and the spectroscopic data (e) confirm what two critical ALD characteristics for integrating MoS\u2082 into scalable electronic devices?",
                "answer_type": "Paragraph",
                "answer": "It confirms precise, atomic-level thickness control and excellent film uniformity. These characteristics are essential for reliably fabricating thin MoS\u2082 channels or barriers in scalable transistors and memory devices."
            }
        ],
        "a": [
            {
                "question_type": "Process-Oriented",
                "question": "Based on the temperature window in this label  (a), identify the optimal process temperature. If a user sets the reactor to 300\u00b0C to 'speed up' the reaction, what negative outcome does the data predict regarding film thickness?",
                "answer_type": "Paragraph",
                "answer": "The optimal temperature is 250\u00b0C (highest thickness, stable growth). The film thickness drops significantly to <4 nm (compared to ~9 nm at 250\u00b0C). This indicates that 300\u00b0C is outside the stable ALD window, likely causing precursor desorption or parasitic etching, resulting in a much thinner film than intended."
            }
        ],
        "c": [
            {
                "question_type": "Comparative/Trend",
                "question": "Compare the saturation behavior of the Molybdenum precursor dose (c) vs. exposure time (d). The dose curve (c) saturates stably, but the exposure curve (d) drops after 20s. What trade-off does this suggest for setting a 'safe' safety margin for the exposure time?",
                "answer_type": "Paragraph",
                "answer": "Increasing dose saturates the surface coverage (good). However, extending the residence time (exposure) beyond 20s causes a loss in thickness (bad).\nThis suggests a competing desorption or etching mechanism at long exposures. The process engineer cannot simply set an arbitrarily long exposure time \"just to be safe.\" They must choose a value (e.g., 20s) that ensures saturation without crossing into the regime where the film begins to degrade or desorb."
            }
        ],
        "f": [
            {
                "question_type": "Structure-Property",
                "question": "Analyze the linearity in label (f). The trendline equation is y = 0.11x - 1.06. Physically, what does the negative y-intercept (-1.06 nm) imply about the initial stages of film growth on the substrate?",
                "answer_type": "Paragraph",
                "answer": "It implies a Nucleation Delay. In an ideal scenario, the line would pass through zero. A negative intercept signifies that during the first ~10 cycles, virtually no film was deposited (incubation period). The precursor struggled to nucleate on the initial substrate surface, requiring several cycles to establish a seed layer before the steady-state growth rate of 0.11 nm/cycle was achieved."
            }
        ]
    },
    "bbox": {
        "a": {
            "x": 3,
            "y": 4,
            "width": 456,
            "height": 350
        },
        "b": {
            "x": 5,
            "y": 358,
            "width": 450,
            "height": 345
        },
        "c": {
            "x": 471,
            "y": 2,
            "width": 449,
            "height": 354
        },
        "d": {
            "x": 471,
            "y": 362,
            "width": 450,
            "height": 343
        },
        "e": {
            "x": 922,
            "y": 4,
            "width": 447,
            "height": 354
        },
        "f": {
            "x": 931,
            "y": 357,
            "width": 438,
            "height": 347
        }
    }
}

File: data/alde-imageminer/train/atomic-layer-deposition/experimental-usecase/49/images/figure_2.json
{
    "sample_id": "atomic-layer-deposition/experimental-usecase/49/figure_2",
    "classification": {
        "a": "stacked spectra chart",
        "b": "stacked spectra chart"
    },
    "summarization": {
        "a": "The figure presents X-ray Photoelectron Spectroscopy (XPS) spectra of Molybdenum Disulfide (MoS\u2082) films deposited between 200 \u00b0C and 300 \u00b0C. \u2013 Mo 3d: At 200 \u00b0C, the spectrum shows a mixture of Mo\u2076\u207a species (oxide or unreacted precursor, ~236 eV) and Mo\u2074\u207a states characteristic of MoS\u2082 (~229/233 eV). As the deposition temperature increases to 250 \u00b0C and 275 \u00b0C, the spectra are dominated by a sharp Mo\u2074\u207a doublet, indicating improved formation of stoichiometric MoS\u2082.",
        "b": "\u2013 S 2p: Low-temperature films exhibit peak broadening toward higher binding energies (S\u2070 or S\u2082\u00b2\u207b), suggesting incomplete sulfidation. At higher temperatures, the spectra evolve into a clean S\u00b2\u207b doublet, confirming the formation of a well-defined MoS\u2082 lattice."
    },
    "data_extraction": {
      "a": "| Binding Energy (eV) | Mo 3d |\n| --- | --- |\n| 236 | Mo^{6+} |\n| 232 | Mo^{4+} |\n| 228 | 300 \u00b0C |\n| 225 | 275 \u00b0C |\n| 220 | 250 \u00b0C |\n| 215 | 225 \u00b0C |\n| 210 | 200 \u00b0C |",
      "b": "| Binding Energy (eV) | S 2p |\n| --- | --- |\n| 166 | S^{0}/S^{2-} |\n| 164 | S^{2-} |\n| 162 | 300 \u00b0C |\n| 160 | 275 \u00b0C |\n| 158 | 250 \u00b0C |\n| 156 | 225 \u00b0C |\n| 154 | 200 \u00b0C |"
    },
    "vqa": {
        "a": [
            {
                "question_type": "Process-Oriented",
                "question": "What is the final step in the sample preparation sequence before collecting the XPS spectrum for the film deposited at 250\u00b0C? Why is this step critical?",
                "answer_type": "Paragraph",
                "answer": "The final step is transferring the sample into the XPS ultra-high vacuum chamber without air exposure. This is critical to prevent surface oxidation, which would distort the measured Mo and S chemical states and obscure the true film composition."
            },
            {
                "question_type": "Comparative/Trend",
                "question": "Contrast depositing at 200\u00b0C versus 300\u00b0C for an application requiring pure, semiconducting 2H-MoS\u2082. Which temperature is preferable, and what is a potential integration trade-off?",
                "answer_type": "Paragraph",
                "answer": "300\u00b0C is preferable for purer MoS\u2082. The trade-off is the higher thermal budget, which may be incompatible with temperature-sensitive substrates or back-end-of-line (BEOL) integration in advanced chips."
            },
            {
                "question_type": "Structure-Property",
                "question": "How does increasing the deposition temperature from 200\u00b0C to 300\u00b0C affect the oxidation state of Molybdenum in the film? State the chemical cause.",
                "answer_type": "Paragraph",
                "answer": "Increasing temperature reduces Mo\u2076\u207a and increases Mo\u2074\u207a. The cause is more complete precursor decomposition and ligand removal at higher temperature, which minimizes oxygen incorporation and favors the formation of Mo-S bonds over Mo-O bonds."
            }
        ],
        "b": [
            {
                "question_type": "Application/Performance",
                "question": "The dominance of the Mo\u2074\u207a and S\u00b2\u207b peaks at 300\u00b0C confirms the formation of stoichiometric MoS\u2082. What key electrical property for a transistor channel does this directly imply will be optimal?",
                "answer_type": "Paragraph",
                "answer": "It implies an optimal semiconductor band gap and high channel mobility. Stoichiometric MoS\u2082 has a well-defined band gap (~1.8 eV for monolayers) and minimal defect scattering from oxides or sulfur vacancies, enabling efficient transistor operation."
            }
        ]
    },
    "bbox": {
        "a": {
            "x": 3,
            "y": 6,
            "width": 343,
            "height": 500
        },
        "b": {
            "x": 343,
            "y": 4,
            "width": 293,
            "height": 497
        }
    }
}

File: data/alde-imageminer/train/atomic-layer-deposition/experimental-usecase/49/images/figure_3.json
{
    "sample_id": "atomic-layer-deposition/experimental-usecase/49/figure_3",
    "classification": {
        "a": "multi spectra chart",
        "b": "multi spectra chart",
        "c": "multi spectra chart",
        "d": "multi spectra chart",
        "e": "image panel",
        "f": "image panel"
    },
    "summarization": {
        "a": "XPS Deconvolution (a\u2013d):The figure presents a detailed analysis of the chemical and structural effects of in situ sulfurization (annealing in H\u2082S at 300 \u00b0C) on ALD-grown MoS\u2082 films.As-deposited film, The initial film shows a mixed chemical state. Panel (a) reveals a dominant Mo\u2076\u207a component (purple peak), typically associated with MoO\u2083 or residual precursor species, along with the desired Mo\u2074\u207a signal.",
        "b": "This spectra displays a strong S\u2070/S\u2082\u00b2\u207b contribution (yellow peak), indicating excess elemental sulfur or polysulfide species.",
        "c": "After sulfurization : The sulfurization treatment significantly improves film stoichiometry. Panel (c) shows that the Mo\u2076\u207a component is nearly eliminated, leaving a sharp and dominant Mo\u2074\u207a doublet characteristic of MoS\u2082.",
        "d": "This image similarly shows a strong reduction of defect-related sulfur species, with the spectrum now dominated by the S\u00b2\u207b lattice peak, confirming improved chemical purity and sulfide formation.",
        "e": "The figure displays high-resolution transmission electron microscopy (HRTEM) images of layered materials, with inset diffraction patterns indicating crystalline structures.",
        "f": "The figure displays high-resolution transmission electron microscopy (HRTEM) images of layered materials, with inset diffraction patterns indicating crystalline structures."
    },
    "data_extraction": {
      "a": "| Binding Energy (eV) | Intensity (a. u.) |\n| --- | --- |\n| 240 | Mo6+ |\n| 235 | Mo4+ |\n| 230 | S0/S2- |\n| 225 | S2- |\n| 168 | S0/S2- |\n| 164 | S2- |",
      "b": "| Binding Energy (eV) | Intensity (a. u.) |\n| --- | --- |\n| 168 | S0/S2- |\n| 164 | S2- |",
      "e": "",
      "f": ""
    },
    "vqa": {
        "a": [
            {
                "question_type": "Process-Oriented",
                "question": "Compare the XPS spectra in panel (a) versus panel (c). If your goal is to create a high-mobility semiconductor channel, why is the post-deposition sulfurization step mandatory rather than optional?",
                "answer_type": "Paragraph",
                "answer": "The as-deposited film (panel a) contains a large fraction of Mo\u2076\u207a species (oxide-related defects), which act as scattering centers and charge trap states that degrade electron mobility. The sulfurization step (panel c) is essential because it chemically reduces these oxidized defects, converting insulating or defective MoO\u2093 regions into the semiconducting Mo\u2074\u207a (MoS\u2082) phase required for efficient charge transport."
            }
        ],
        "c": [
            {
                "question_type": "Structure-Property",
                "question": "How does the in-situ sulfurization treatment at 300\u00b0C with H\u2082S alter the chemical bonding and crystal structure of the as-deposited MoS\u2082 film?",
                "answer_type": "Paragraph",
                "answer": "Sulfurization reduces Mo\u2076\u207a oxides (Mo-O) to Mo\u2074\u207a sulfides (Mo-S) and converts S\u2070/S\u2082\u00b2\u207b species to S\u00b2\u207b, improving stoichiometry. Structurally, it transforms the film from amorphous (no lattice fringes) to crystalline 2H-MoS\u2082, evident in the appearance of (002) lattice planes and sharp hexagonal SAED rings."
            }
        ],
        "b": [
            {
                "question_type": "Comparative/Trend",
                "question": "Compare the as-deposited amorphous MoS\u2082 film with the sulfurized crystalline film. For an application requiring high electrical conductivity and catalytic activity, which is preferable and what is a key processing trade-off?",
                "answer_type": "Paragraph",
                "answer": "The sulfurized crystalline film is preferable due to its better stoichiometry, higher crystallinity, and more active basal planes. The trade-off is the added thermal budget (300\u00b0C) and process complexity of an in-situ or post-deposition anneal, which may not be compatible with temperature-sensitive substrates."
            },
            {
                "question_type": "Application/Performance",
                "question": "In this spectral chart , the broad yellow peak represents sulfur dimers (S\u2082\u00b2\u207b ). If this species were left in the film (i.e., skipping the sulfurization), how would it chemically react with a top metal contact (like Silver or Copper) deposited later?",
                "answer_type": "Paragraph",
                "answer": "The S\u2082\u00b2\u207b species are chemically reactive and typically reside at grain boundaries or surface sites. If retained in the film, these excess sulfur species can react with contact metals such as Ag or Cu to form metal sulfides (e.g., Ag\u2082S) at the interface. This reaction increases contact resistance and can lead to electrode corrosion and long-term device failure. The sulfurization step removes this excess sulfur, stabilizing the metal\u2013semiconductor interface."
            }
        ]
    },
    "bbox": {
        "a": {
            "x": 48,
            "y": 6,
            "width": 230,
            "height": 284
        },
        "b": {
            "x": 281,
            "y": 4,
            "width": 228,
            "height": 279
        },
        "c": {
            "x": 4,
            "y": 282,
            "width": 277,
            "height": 357
        },
        "d": {
            "x": 278,
            "y": 287,
            "width": 232,
            "height": 353
        },
        "e": {
            "x": 520,
            "y": 1,
            "width": 479,
            "height": 318
        },
        "f": {
            "x": 520,
            "y": 327,
            "width": 480,
            "height": 311
        }
    }
}

File: data/alde-imageminer/train/atomic-layer-deposition/experimental-usecase/49/images/figure_4.json
{
    "sample_id": "atomic-layer-deposition/experimental-usecase/49/figure_4",
    "classification": {
        "a": "process flow diagram",
        "b": "image panel",
        "c": "image panel",
        "d": "spectra chart",
        "e": "image panel",
        "f": "image panel",
        "g": "image panel",
        "h": "image panel"
    },
    "summarization": {
        "a": "Schematic illustration of the fabrication process of the MoS\u2082/TiNTs heterostructure, including Ti foil anodization to form Ti nanotubes and subsequent ALD growth of MoS\u2082.",
        "b": "Top-view SEM image of pristine TiNTs, showing a uniform and well-aligned nanotubular morphology.",
        "c": "Top-view SEM image of TiNTs after 200 ALD MoS\u2082 cycles, demonstrating conformal coating of MoS\u2082 on the nanotube walls.",
        "d": "Raman spectra of TiNTs before and after ALD MoS\u2082 deposition, revealing the characteristic vibrational modes of MoS\u2082. The Raman spectra confirm successful MoS\u2082 coating on TiNTs, as evidenced by the appearance of characteristic MoS\u2082 vibrational modes, while the persistence of TiO\u2082 peaks indicates laser penetration through the coating to the substrate.",
        "e": "Cross-sectional TEM image of the MoS\u2082/TiNTs heterostructure, highlighting the core\u2013shell structure.",
        "f": "High-resolution TEM image showing a continuous and uniform MoS\u2082 layer on the TiNT surface.",
        "g": "Selected-area electron diffraction (SAED) pattern confirming the crystalline nature of the deposited MoS\u2082.",
        "h": "HAADF-STEM image with corresponding EDX elemental maps, confirming the homogeneous distribution of Mo and S over the TiNTs and successful formation of the MoS\u2082/TiNTs heterostructure."
    },
    "data_extraction": {
      "a": "",
      "b": "",
      "c": "",
      "d": "| Mode label | Raman shift (cm-\u00b9) | Relative intensity | Note |\n| --- | --- | --- | --- |\n| E_g | ~145 | High | Main TiO\u2082 anatase peak |\n| B\u2081g | ~395 | Medium | TiO\u2082 lattice vibration |\n| A\u2081g | ~515 | Medium | TiO\u2082 mode |\n| E_g | ~640 | Medium\u2013low | Higher-order TiO\u2082 peak |\n| LA | ~230 | Medium | Longitudinal acoustic mode MoS\u2082 |\n| E\u2082g\u00b9 | ~380\u2013390 | High | In-plane MoS\u2082 vibration |\n| A\u2081g | ~405\u2013410 | Very high | Out-of-plane MoS\u2082 vibration |\n| 2LA(M) | ~450\u2013460 | Medium | Second-order MoS\u2082 mode |",
      "e": "",
      "f": "",
      "g": "",
      "h": ""
    },
    "vqa": {
        "d": [
            {
                "question_type": "Process-Oriented",
                "question": "Based on the provided Raman spectra, what is the primary spectroscopic evidence that confirms the successful deposition of MoS\u2082 onto the TiNT substrate?",
                "answer_type": "Paragraph",
                "answer": "The appearance of two new, distinct peaks in the MoS\u2082/TiNTs spectrum\u2014the E2g1  and A1gmodes characteristic of crystalline 2H-MoS\u2082\u2014serves as the primary evidence for successful ALD deposition."
            },
            {
                "question_type": "Comparative/Trend",
                "question": "Compare the Raman spectrum of the bare TiNTs to that of the MoS\u2082/TiNTs composite. Aside from the new MoS\u2082 peaks, what happens to the original TiNT peaks (e.g., the Eg  mode) after coating?",
                "answer_type": "Paragraph",
                "answer": "The intensity of the primary TiNT peak (the Eg  mode) is significantly attenuated in the MoS\u2082/TiNTs spectrum. This indicates that the conformal ALD-MoS\u2082 coating covers the nanotube surfaces, damping their Raman signal."
            },
            {
                "question_type": "Structure-Property",
                "question": "The new peaks at ~380 cm\u207b\u00b9 and ~405 cm\u207b\u00b9 correspond to the in-plane (E2\ud835\udc541) and out-of-plane (A\u2081g ) vibrational modes of MoS\u2082. What does the frequency difference (~25 cm\u207b\u00b9) between these two peaks indicate about the deposited film?",
                "answer_type": "Paragraph",
                "answer": "The frequency difference of ~25 cm\u207b\u00b9 is characteristic of few-layer or bulk MoS\u2082. This confirms the deposited film is crystalline 2H-MoS\u2082 and suggests it consists of more than a single monolayer."
            },
            {
                "question_type": "Application/Performance",
                "question": "A conformal, crystalline MoS\u2082 coating on TiNTs is sought for applications like catalysis or batteries. What does the clear presence of sharp (E2\ud835\udc541) and  (A\u2081g ) peaks, without broadening or shifting, imply about the quality of the ALD process?",
                "answer_type": "Paragraph",
                "answer": "The sharp, well-defined MoS\u2082 peaks imply the ALD process produced a coating with good crystalline order and minimal defects. This high material quality is essential for achieving optimal electrical conductivity and catalytic activity in functional applications."
            }
        ]
    },
    "bbox": {
        "a": {
            "x": 1,
            "y": 8,
            "width": 996,
            "height": 221
        },
        "b": {
            "x": 3,
            "y": 246,
            "width": 328,
            "height": 224
        },
        "c": {
            "x": 336,
            "y": 244,
            "width": 335,
            "height": 224
        },
        "d": {
            "x": 675,
            "y": 234,
            "width": 323,
            "height": 231
        },
        "e": {
            "x": 3,
            "y": 471,
            "width": 333,
            "height": 326
        },
        "f": {
            "x": 331,
            "y": 473,
            "width": 338,
            "height": 326
        },
        "g": {
            "x": 672,
            "y": 471,
            "width": 326,
            "height": 324
        },
        "h": {
            "x": 6,
            "y": 801,
            "width": 993,
            "height": 155
        }
    }
}

File: data/alde-imageminer/train/atomic-layer-deposition/experimental-usecase/49/images/figure_5.json
{
    "sample_id": "atomic-layer-deposition/experimental-usecase/49/figure_5",
    "classification": {
        "a": "line chart",
        "b": "spectra chart",
        "c": "scatter plot"
    },
    "summarization": {
        "a": "The figure compares the photoelectrochemical (PEC) performance of bare Titanium Oxide Nanotubes (TiNTs, purple) and MoS\u2082-coated TiNT heterostructures (MoS\u2082/TiNTs, red). Under chopped light illumination, the MoS\u2082/TiNT heterostructure exhibits a significantly enhanced photocurrent density of approximately 30 \u03bcA/cm\u00b2, compared to about 10 \u03bcA/cm\u00b2 for bare TiNTs. This nearly threefold increase indicates improved light absorption, charge separation, and carrier transport due to the heterostructure formation.",
        "b": "The Nyquist plot shows that the MoS\u2082/TiNTs sample has a much smaller semicircle radius in the high-frequency region than bare TiNTs. This reflects a lower charge-transfer resistance (R_ct) at the electrode\u2013electrolyte interface, indicating faster interfacial charge transfer.",
        "c": "Both samples exhibit positive slopes, confirming n-type semiconducting behavior. The MoS\u2082/TiNT heterostructure shows a smaller slope than bare TiNTs, corresponding to a higher donor density (N_d), which contributes to enhanced electrical conductivity and improved PEC performance."
    },
    "data_extraction": {
      "a": "| Time (s) | Current Density (\u00b5A/cm\u00b2) |\n| --- | --- |\n| 100 | 30 |\n| 200 | 27 |\n| 300 | 26 |\n| 400 | 25 |\n| 500 | 25 |\n| 600 | 24 |",
      "b": "| Column1 | Column2 | Column3 |\n| --- | --- | --- |\n| Z\u2032 (k\u03a9) | Z\u2033 (k\u03a9) | Materials |\n| --- | --- | -- |\n| 0.0 | 0.0 | TiNTs |\n| 0.0 | 00 | MoS2/TiNTs |\n| 0.1 | 0.4 | TiNTs |\n| 0.1 | 0.1 | MoS2/TiNTs |\n| 0.2 | 0.7 | TiNTs |\n| 0.2 | 0.25 | MoS2/TiNTs |\n| 0.3 | 0.1 | TiNTs |\n| 0.3 | 0.3 | MoS2/TiNTs |\n| 0.4 | -- | TiNTs |\n| 0.4 | 0.3 | MoS2/TiNTs |\n| 0.5 | -- | TiNTs |\n| 0.5 | 0.29 | MoS2/TiNTs |\n| 0.6 | -- | TiNTs |\n| 0.6 | 0.26 | MoS2/TiNTs |\n| 0.7 | -- | TiNTs |\n| 0.7 | 0.22 | MoS2/TiNTs |\n| 0.8 | -- | TiNTs |\n| 0.8 | 3.4 | MoS2/TiNTs |\n| 0.9 | -- | TiNTs |\n| 0.9 | 0.57 | MoS2/TiNTs |\n| 1.0 | -- | TiNTs |\n| 1.0 | 0.8 | MoS2/TiNTs |",
      "c": "| E (V) vs. (Ag/AgCl) | 1/C\u00b2 (cm\u2074\u00b5F\u00b2) | Material |\n| --- | --- | --- |\n| -1.0 | 0.00 | TiNTs |\n| -1.0 | 0.00 | MoS2/TiNTs |\n| -0.5 | 0.00 | TiNTs |\n| -0.5 | 0.00 | MoS2/TiNTs |\n| -0.53 | 0.00 | TiNTs |\n| -0.53 | 0.00 | MoS2/TiNTs |\n| 0.0 | 0.9 | TiNTs |\n| 0.0 | 0.02 | MoS2/TiNTs |\n| 0.5 | 0.11 | TiNTs |\n| 0.5 | 0.05 | MoS2/TiNTs |\n| 1.0 | 0.13 | TiNTs |\n| 1.0 | 0.06 | MoS2/TiNTs |"
    },
    "vqa": {
        "a": [
            {
                "question_type": "Process-Oriented",
                "question": "Compare the photocurrent density in panel (a) under illumination (peaks). What is the quantitative 'Enhancement Factor' achieved by depositing the 200 cycles of  MoS\u2082 onto the TiNTs? Why does the current drop to near zero instantly when the light is turned off?\"",
                "answer_type": "Paragraph",
                "answer": "The bare TiNTs exhibit a peak photocurrent of approximately 10 \u03bcA/cm\u00b2, whereas the MoS\u2082/TiNTs heterostructure reaches about 30 \u03bcA/cm\u00b2, corresponding to a threefold enhancement. The immediate drop of current to zero when the light is switched off confirms that the current is purely photo-generated. This behavior demonstrates effective photo-switching and confirms the device functions as a photo-anode driven entirely by illumination."
            },
            {
                "question_type": "Application/Performance",
                "question": "In this image, observe the trend of the red peaks over the 600-second duration. The peaks show a slight downward drift in intensity. What does this imply about the long-term stability of the MoS\u2082 layer in this electrolyte solution?",
                "answer_type": "Paragraph",
                "answer": "The peak photocurrent of the MoS\u2082/TiNTs decreases slightly from approximately 32 to 20 \u00b5A/cm\u00b2 over the measurement period. This gradual photocurrent decay indicates limited long-term stability, suggesting that the MoS\u2082 layer may undergo slow degradation, oxidation, or partial delamination under sustained illumination and applied bias in the Na\u2082SO\u2084 electrolyte."
            }
        ],
        "c": [
            {
                "question_type": "Comparative/Trend",
                "question": "Examine the slope of the Mott-Schottky plots in this label (c). The equation relates the slope inversely to the carrier density (Slope \u221d 1/N\u208dd\u208e). Which material has the higher electrical conductivity, and how does the graph prove this?",
                "answer_type": "Paragraph",
                "answer": "The MoS\u2082/TiNTs sample (red) exhibits higher conductivity. This is evidenced by the flatter (smaller) slope of the red curve compared to the steeper purple curve. Since the carrier density (N\u2099) is inversely proportional to the slope of the Mott\u2013Schottky plot, a smaller slope indicates a higher carrier density. The increased carrier density directly leads to improved electrical conductivity and enhanced photoelectrochemical performance."
            }
        ],
        "b": [
            {
                "question_type": "Structure-Property",
                "question": "Analyze the Nyquist plot in label b. In electrochemical impedance spectroscopy, the diameter of the semi-circle represents the Charge Transfer Resistance (R_{ct}). Physically, why does coating the TiNTs with MoS_2 (red triangles) drastically reduce this diameter?",
                "answer_type": "Paragraph",
                "answer": "The heterojunction facilitates charge transfer. The bare TiNTs show a large semicircle, indicating high charge-transfer resistance at the electrode\u2013electrolyte interface. The MoS\u2082 coating forms a favorable band alignment with TiO\u2082, providing active sites that enhance interfacial charge transfer and reduce the resistance, resulting in a much smaller semicircle."
            }
        ]
    },
    "bbox": {
        "a": {
            "x": 4,
            "y": 3,
            "width": 336,
            "height": 312
        },
        "b": {
            "x": 348,
            "y": 9,
            "width": 328,
            "height": 304
        },
        "c": {
            "x": 673,
            "y": 6,
            "width": 333,
            "height": 308
        }
    }
}
