Repository: sciknoworg/sci-imageminer

## Project Overview  

**Sci-ImageMiner** is an annotation project on figures from **atomic layer deposition (ALD)** and **atomic layer etching (ALE)**, situated within the broader field of materials science and engineering. Within each of these categories, the data is further organized into the sub-categories **experimental-usecase** and **simulation-usecase**.

It aims to host gold-standard annotations for chart classification, data extraction, summarization, and question answering—providing both pilot and full-phase data to support multimodal AI research in scientific image understanding.

File: data/alde-imageminer/train/atomic-layer-deposition/experimental-usecase/49/images/figure_6.json
{
    "sample_id": "atomic-layer-deposition/experimental-usecase/49/figure_6",
    "classification": {
        "a": "stacked spectra chart",
        "b": "stacked spectra chart",
        "c": "spectra chart",
        "d": "spectra chart",
        "e": "conceptual diagram"
    },
    "summarization": {
        "a": "The figure presents a detailed band alignment analysis of the MoS\u2082/TiNTs heterojunction using Ultraviolet Photoelectron Spectroscopy (UPS) and XPS valence band measurements.Work Function : The secondary electron cutoff shifts from 4.92 eV for TiNTs to 5.15 eV for the MoS\u2082/TiNTs heterostructure, indicating an increase in work function (\u0394\u03a6 = 0.23 eV) upon MoS\u2082 deposition.",
        "b": "The Ti 2p\u2083/\u2082 core-level peak shifts by 0.20 eV toward higher binding energy in the heterostructure, indicating upward band bending at the TiO\u2082 interface due to electron transfer from TiNTs to MoS\u2082.",
        "c": "The valence band maximum is located 3.1 eV below the Fermi level for TiNTs and shifts to 1.1 eV below the Fermi level after MoS\u2082 coating, reflecting a significant modification of the electronic structure.",
        "e": "The constructed energy band diagram reveals a type-II (staggered) band alignment, where the conduction band minimum of TiO\u2082 lies below that of MoS\u2082, while the valence band maximum of MoS\u2082 lies above that of TiO\u2082. This alignment favors efficient charge separation, with electrons transferring from MoS\u2082 to TiO\u2082 and holes accumulating in MoS\u2082."
    },
    "data_extraction": {
      "a": "| Kinetic Energy (eV) | Intensity (a.u.) |\n| --- | --- |\n| 4 | 0 |\n| 5 | 4.92 |\n| 6 | 5.15 |\n| 7 | 0 |",
      "c": "| Binding Energy (eV) | Intensity (a.u.) |\n| --- | --- |\n| 4 | 0 |\n| 2 | 3.1 |\n| 0 | 0 |\n| -2 | 0 |",
      "b": "| Binding Energy (eV) | Intensity (a.u.) |\n| --- | --- |\n| 468 | 0 |\n| 466 | 0 |\n| 464 | 0 |\n| 462 | 0 |\n| 460 | 0 |\n| 458 | 0 |\n| 456 | 0 |",
      "d": "| Binding Energy (eV) | Intensity (a.u.) |\n| --- | --- |\n| 2 | 0 |\n| 1 | 0 |\n| 0 | 0 |\n| -1 | 0 |",
      "e": "| Category | VL | CBM | EF | VBM |\n| --- | --- | --- | --- | --- |\n| TiO2 | 4.9 | 3.1 | 5.1 | 0.2 |\n| MoS2 | 1.1 | 0 | 0 | 0 |"
    },
    "vqa": {
        "a": [
            {
                "question_type": "Process-Oriented",
                "question": "If partial oxidation to MoO\u2083 occurred, how would the SECO curve in panel (a) shift, and how would this higher work function negatively affect the charge transfer shown in panel (e)?",
                "answer_type": "Paragraph",
                "answer": "The red curve would shift to higher kinetic energy, reflecting an increased work function due to MoO\u2083 formation. This would disrupt the Type-II band alignment by blocking electron transfer from MoS\u2082 to TiO\u2082, increasing recombination and severely degrading photocatalytic performance."
            },
            {
                "question_type": "Comparative/Trend",
                "question": "The work function of the heterostructure is 5.15 eV (panel a). If you were to deposit a metal co-catalyst on top to extract holes, would Platinum (\u03a6 \u2248  5.65$ eV) or Aluminum (\u03a6 \u2248  4.1$ eV) be the thermodynamically correct choice? Explain why based on the energy levels.",
                "answer_type": "Paragraph",
                "answer": "Platinum (\u03a6 \u2248 5.65 eV) is the appropriate contact because its high work function aligns well for efficient hole extraction from the valence band. In contrast, aluminum (\u03a6 \u2248 4.1 eV) would form a barrier to holes and favor electron injection."
            }
        ],
        "c": [
            {
                "question_type": "Application/Performance",
                "question": "The VBM of TiO\u2082 is at 3.1 eV (panel c), while the VBM of MoS\u2082 is at 1.1 eV (label d) . Which material is responsible for the strong oxidation power required to degrade organic pollutants, and does the heterostructure preserve or sacrifice this capability?",
                "answer_type": "Paragraph",
                "answer": "TiO\u2082 provides the strong oxidation power because its deep valence band maximum (3.1 eV) corresponds to highly energetic holes capable of generating oxidative species such as hydroxyl radicals. In the Type-II heterostructure, holes preferentially accumulate in MoS\u2082 (VBM at 1.1 eV), which improves charge separation but partially reduces the overall oxidation strength compared to bare TiO\u2082."
            }
        ],
        "b": [
            {
                "question_type": "Structure-Property",
                "question": "Analyze the shift in the Ti 2p peak in label (b). The peak shifts by +0.20 eV for the heterostructure. Physically, what does this 'core-level shift' imply about the direction of spontaneous charge transfer at the interface in the dark?",
                "answer_type": "Factoid",
                "answer": "Higher binding energy implies a more positive environment (electron loss). The shift to higher binding energy (+0.20 eV) in the TiO_2 (TiNTs) indicates that the Fermi level has moved closer to the valence band (or bands bent upward), which corresponds to a depletion of electrons."
            }
        ]
    },
    "bbox": {
        "a": {
            "x": 0,
            "y": 6,
            "width": 352,
            "height": 306
        },
        "b": {
            "x": 1,
            "y": 323,
            "width": 357,
            "height": 292
        },
        "c": {
            "x": 372,
            "y": 3,
            "width": 233,
            "height": 309
        },
        "d": {
            "x": 369,
            "y": 326,
            "width": 240,
            "height": 294
        },
        "e": {
            "x": 613,
            "y": 79,
            "width": 394,
            "height": 492
        }
    }
}

File: data/alde-imageminer/train/atomic-layer-deposition/experimental-usecase/5/images/fig_1.json
{
    "sample_id": "atomic-layer-deposition/experimental-usecase/5/fig_1",
    "classification": {
        "a": "multi spectra chart"
    },
    "summarization": {
        "a": "The figure presents stacked FTIR spectra of an initially NH\u2083-terminated TiN surface recorded during the third TDMAT exposure at 152 \u00b0C. With increasing TDMAT exposure from 0 to 33 Torr\u00b7min, the N\u2013H stretching feature near ~3300 cm\u207b\u00b9 decreases in relative intensity. Concurrently, strong C\u2013H stretching bands appear and grow in the 2800\u20133000 cm\u207b\u00b9 region. The spectra are vertically offset, but the systematic evolution of these bands indicates progressive surface modification during exposure."
    },
    "data_extraction": {
      "a": "| Frequency (cm-\u00b9) | Infrared Absorbance | Feature |\n| --- | --- | --- |\n| 3350 | 0.82 | N\u2013H stretching region (low exposure) |\n| 2950 | 0.90 | C\u2013H stretch onset |\n| 2920 | 1.05 | C\u2013H asymmetric stretch (increasing exposure) |\n| 2850 | 0.98 | C\u2013H symmetric stretch |\n| 2920 | 1.30 | C\u2013H asymmetric stretch (33 Torr\u00b7min) |"
    },
    "vqa": {
        "a": [
            {
                "question_type": "Process-Oriented",
                "question": "What changes in surface-related vibrational features are observed during increasing TDMAT exposure?",
                "answer_type": "Paragraph",
                "answer": "As TDMAT exposure increases, the N\u2013H stretching band near ~3300 cm\u207b\u00b9 decreases in relative intensity. At the same time, new and stronger C\u2013H stretching features appear between ~2800 and 3000 cm\u207b\u00b9. This shift indicates a change in the dominant surface-bound species during exposure."
            },
            {
                "question_type": "Comparative/Trend",
                "question": "Which vibrational region shows the largest increase with TDMAT exposure?",
                "answer_type": "Factoid",
                "answer": "The C\u2013H stretching region between ~2800 and 3000 cm\u207b\u00b9."
            },
            {
                "question_type": "Structure-Property",
                "question": "Why are C\u2013H stretching bands associated with adsorbed precursor species in this spectrum?",
                "answer_type": "Paragraph",
                "answer": "C\u2013H stretching vibrations are characteristic of organic ligands containing methyl or alkyl groups. The growth of these bands indicates the presence of carbon-containing surface species following TDMAT exposure. Their appearance coincides with increased exposure, suggesting accumulation of precursor-derived fragments."
            },
            {
                "question_type": "Application/Performance",
                "question": "Can self-limiting adsorption behavior be determined directly from this FTIR figure?",
                "answer_type": "Factoid",
                "answer": "No, because the figure does not show saturation behavior as a function of exposure time or cycles."
            }
        ]
    },
    "bbox": {
        "a": {
            "x": 0,
            "y": 1,
            "width": 670,
            "height": 633
        }
    }
}

File: data/alde-imageminer/train/atomic-layer-deposition/experimental-usecase/5/images/fig_10.json
{
    "sample_id": "atomic-layer-deposition/experimental-usecase/5/fig_10",
    "classification": {
        "a": "multi-axis chart"
    },
    "summarization": {
        "a": "The figure shows TiN ALD film density and porosity as functions of deposition temperature for short, medium, and long reactant pulse sequences. Film density increases with temperature for all pulse lengths, while porosity decreases correspondingly, indicating densification. Short pulse sequences exhibit the strongest temperature-driven densification, reaching ~3.0 g/cm\u00b3 at 240 \u00b0C with porosity near ~40%. Medium pulses show moderate densification, whereas long pulses yield comparatively low-density, high-porosity films at intermediate temperatures. Overall, the data indicate a strong coupling between pulse timing and thermal activation of film densification."
    },
    "data_extraction": {
      "a": "| Temperature (\u00b0C) | Pulse Length | Density (g/cm\u00b3) | Porosity (%) |\n| --- | --- | --- | --- |\n| 60 | Short | 1.8 | 65 |\n| 60 | Medium | 1.5 | 70 |\n| 120 | Short | 2.1 | 60 |\n| 120 | Medium | 1.6 | 70 |\n| 180 | Short | 2.6 | 50 |\n| 180 | Medium | 2.0 | 60 |\n| 180 | Long | 1.2 | 80 |\n| 240 | Short | 3.0 | 42 |\n| 240 | Medium | 2.2 | 60 |\n| 240 | Long | 2.6 | 50 |"
    },
    "vqa": {
        "a": [
            {
                "question_type": "Process-Oriented",
                "question": "What effect does increasing deposition temperature have on TiN film density?",
                "answer_type": "Paragraph",
                "answer": "Increasing temperature leads to higher TiN film density for all pulse lengths. The trend is strongest for short pulses, where density rises sharply with temperature. Medium pulses show a more gradual increase, while long pulses remain relatively low in density at intermediate temperatures. This indicates temperature-activated densification that depends on pulse timing."
            },
            {
                "question_type": "Comparative/Trend",
                "question": "Which pulse sequence yields the highest density at 240 \u00b0C?",
                "answer_type": "Factoid",
                "answer": "Short pulse sequences."
            },
            {
                "question_type": "Structure-Property",
                "question": "How is porosity related to density across the temperature range?",
                "answer_type": "Paragraph",
                "answer": "-Higher density corresponds to lower porosity\n-Lower density corresponds to higher porosity\n-The inverse relationship holds for all pulse lengths"
            },
            {
                "question_type": "Application/Performance",
                "question": "Do long pulse sequences consistently produce dense TiN films?",
                "answer_type": "Yes/No",
                "answer": "No"
            }
        ]
    },
    "bbox": {
        "a": {
            "x": 1,
            "y": 2,
            "width": 669,
            "height": 620
        }
    }
}

File: data/alde-imageminer/train/atomic-layer-deposition/experimental-usecase/5/images/fig_11.json
{
    "sample_id": "atomic-layer-deposition/experimental-usecase/5/fig_11",
    "classification": {
        "a": "multiple line chart",
        "b": "multiple line chart"
    },
    "summarization": {
        "a": "As deposition temperature increases, oxygen content decreases markedly while nitrogen content increases, whereas titanium remains nearly constant, indicating improved Ti\u2013N formation at higher temperatures. Carbon remains low and only weakly temperature dependent.",
        "b": "Increasing TDMAT exposure at 180 \u00b0C raises oxygen content and reduces nitrogen content, while titanium stays stable, suggesting that excess precursor exposure promotes oxygen incorporation rather than additional nitridation. Overall, deposition temperature appears to be the dominant parameter governing TiN film stoichiometry."
    },
    "data_extraction": {
      "a": "| Deposition Temperature (\u00b0C) | O (at.%) | Ti (at.%) | N (at.%) | C (at.%) |\n| --- | --- | --- | --- | --- |\n| ~60 | ~56 | ~31 | ~9 | ~3 |\n| ~120 | ~44 | ~32 | ~19 | ~5 |\n| ~180 | ~39 | ~32 | ~23 | ~5 |\n| ~240 | ~37 | ~33 | ~28 | ~6 |",
      "b": "| TDMAT Exposure (s) | O (at.%) | Ti (at.%) | N (at.%) | C (at.%) |\n| --- | --- | --- | --- | --- |\n| 0 | ~40 | ~32 | ~23 | ~5 |\n| ~20 | ~45 | ~31 | ~18 | ~6 |\n| ~100 | ~46 | ~31 | ~17 | ~7 |"
    },
    "vqa": {
        "b": [
            {
                "question_type": "Process-Oriented",
                "question": "How does extended TDMAT exposure alter surface reactions during ALD growth?",
                "answer_type": "Paragraph",
                "answer": "Extended precursor exposure increases surface residence time of reactive species, which can promote unintended oxygen uptake. Rather than enhancing nitridation, excess exposure appears to favor impurity incorporation. This suggests saturation of Ti sites occurs early in the exposure window."
            },
            {
                "question_type": "Comparative/Trend",
                "question": "At which exposure regime does oxygen content appear to saturate?",
                "answer_type": "Factoid",
                "answer": "Oxygen content saturates after short TDMAT exposures and remains high at longer exposure times."
            }
        ],
        "a": [
            {
                "question_type": "Structure-Property",
                "question": "What does the inverse relationship between oxygen and nitrogen suggest about film chemistry?",
                "answer_type": "Paragraph",
                "answer": "The opposing oxygen and nitrogen trends indicate competitive incorporation during growth. As temperature increases, nitrogen more effectively replaces oxygen within the film, promoting Ti\u2013N bonding. This reflects a shift toward a more stoichiometric TiN phase."
            },
            {
                "question_type": "Application/Performance",
                "question": "Which deposition condition is most favorable for producing device-quality TiN films?",
                "answer_type": "Factoid",
                "answer": "Higher deposition temperatures are most favorable due to lower oxygen and higher nitrogen content."
            }
        ]
    },
    "bbox": {
        "b": {
            "x": 1,
            "y": 581,
            "width": 541,
            "height": 564
        },
        "a": {
            "x": 1,
            "y": 0,
            "width": 541,
            "height": 558
        }
    }
}

File: data/alde-imageminer/train/atomic-layer-deposition/experimental-usecase/5/images/fig_12.json
{
    "sample_id": "atomic-layer-deposition/experimental-usecase/5/fig_12",
    "classification": {
        "a": "multiple line chart"
    },
    "summarization": {
        "a": "This figure presents predicted QCM mass ratios for TiN ALD as a function of the number of dimethylamine molecules produced during the TDMAT reaction (x). Each curve corresponds to a different number of dimethylamino ligands retained per Ti atom (y). For all values of y, the QCM mass ratio increases monotonically with x. At a fixed x, higher ligand retention shifts the curves upward, indicating larger net mass uptake. The model therefore highlights the coupled influence of byproduct formation and incomplete ligand removal on QCM signals."
    },
    "data_extraction": {
      "a": "| y (ligand per Ti) | x (approx. range) | QCM mass ratio R (approx.) |\n| --- | --- | --- |\n| 0.0 | ~2.7\u20133.0 | ~0.60\u20130.70 |\n| 0.5 | ~2.1\u20132.9 | ~0.70\u20130.90 |\n| 1.0 | ~1.6\u20132.7 | ~0.65\u20131.00 |\n| 1.5 | ~1.3\u20132.4 | ~0.75\u20131.10 |\n| 2.0 | ~1.0\u20132.0 | ~0.85\u20131.15 |"
    },
    "vqa": {
        "a": [
            {
                "question_type": "Process-Oriented",
                "question": "What physical process does increasing x represent?",
                "answer_type": "Factoid",
                "answer": "Increased production of dimethylamine byproducts during the TDMAT reaction."
            },
            {
                "question_type": "Comparative/Trend",
                "question": "How does increasing y affect the QCM mass ratio at a given x?",
                "answer_type": "Factoid",
                "answer": "It increases the QCM mass ratio."
            },
            {
                "question_type": "Structure-Property",
                "question": "Why do higher y values shift the curves upward?",
                "answer_type": "Paragraph",
                "answer": "Retaining more dimethylamino ligands increases the mass remaining on the surface after reaction. This added mass contribution raises the predicted QCM mass ratio for any given amount of dimethylamine production."
            },
            {
                "question_type": "Application/Performance",
                "question": "Can this model be used to interpret experimental QCM trends in TDMAT-based TiN ALD?",
                "answer_type": "Yes/No",
                "answer": "Yes"
            }
        ]
    },
    "bbox": {
        "a": {
            "x": 1,
            "y": 1,
            "width": 665,
            "height": 681
        }
    }
}

File: data/alde-imageminer/train/atomic-layer-deposition/experimental-usecase/5/images/fig_2.json
{
    "sample_id": "atomic-layer-deposition/experimental-usecase/5/fig_2",
    "classification": {
        "a": "multi spectra chart"
    },
    "summarization": {
        "a": "This figure presents stacked FTIR spectra of a TiN surface terminated with Ti(N(CH\u2083)\u2082)\u2093 species during the fourth NH\u2083 exposure at 152 \u00b0C. As the NH\u2083 dose increases from 0 to 3600 Torr\u00b7min, N\u2013H stretching features in the ~3400\u20133200 cm\u207b\u00b9 region grow in intensity, while C\u2013H stretching bands in the ~3000\u20132800 cm\u207b\u00b9 region diminish. These opposing trends indicate replacement of methyl-containing ligands by NH\u2093 species on the surface. The vertical offsets emphasize qualitative spectral evolution rather than absolute absorbance."
    },
    "data_extraction": {
      "a": "| Frequency region (cm-\u00b9) | Vibrational assignment | Change with NH3 exposure |\n| --- | --- | --- |\n| ~3400\u20133200 | N\u2013H stretches | Increase with NH3 exposure, strongest at high doses |\n| ~3000\u20132800 | C\u2013H stretches | Decrease with increasing NH3 exposure |\n| 3800\u20132600 | Baseline region | Spectra vertically offset for clarity, not quantitative |"
    },
    "vqa": {
        "a": [
            {
                "question_type": "Process-Oriented",
                "question": "What experimental variable is being systematically increased across the stacked spectra?",
                "answer_type": "Factoid",
                "answer": "NH\u2083 exposure dose (Torr\u00b7min)."
            },
            {
                "question_type": "Comparative/Trend",
                "question": "How do the spectra at 0 and 3600 Torr\u00b7min NH\u2083 exposure differ?",
                "answer_type": "Paragraph",
                "answer": "-Stronger N\u2013H bands at high exposure\n-Weaker C\u2013H bands at high exposure\n-Clearer NH\u2083-induced surface modification"
            },
            {
                "question_type": "Structure-Property",
                "question": "Which surface species dominates at the highest NH\u2083 exposure based on FTIR features?",
                "answer_type": "Paragraph",
                "answer": "NH\u2093-terminated species."
            },
            {
                "question_type": "Application/Performance",
                "question": "Do the spectra suggest that NH\u2083 exposure completes ligand removal?",
                "answer_type": "Yes/No",
                "answer": "Yes"
            }
        ]
    },
    "bbox": {
        "a": {
            "x": 2,
            "y": 3,
            "width": 666,
            "height": 631
        }
    }
}

File: data/alde-imageminer/train/atomic-layer-deposition/experimental-usecase/5/images/fig_3.json
{
    "sample_id": "atomic-layer-deposition/experimental-usecase/5/fig_3",
    "classification": {
        "a": "multiple line chart",
        "b": "multiple line chart"
    },
    "summarization": {
        "a": "This figure tracks surface functional group evolution during an ABAB\u2026 ALD sequence using integrated IR absorbances of C\u2013H and N\u2013H stretching modes at 152 \u00b0C. In panel (a), increasing TDMAT exposure causes the N\u2013H signal to rapidly decrease toward zero while the C\u2013H signal rises and approaches saturation, indicating that TDMAT consumption of NHx*-terminated sites is accompanied by accumulation of methyl-containing ligands on the surface.",
        "b": "In this figure, increasing NH\u2083 exposure produces the opposite behavior: N\u2013H absorbance increases and saturates while C\u2013H absorbance decreases and levels off, consistent with NH\u2083-driven ligand removal and surface re-termination by NHx* species. Together, the two panels demonstrate complementary half-reactions and self-limiting surface chemistry characteristic of ALD cycling."
    },
    "data_extraction": {
      "a": "| TDMAT Exposure (Torr\u00b7min) | C\u2013H (integrated absorbance) | N\u2013H (integrated absorbance) |\n| --- | --- | --- |\n| 0 | ~0.23 | ~1.00 |\n| 3 | ~0.78 | ~0.25 |\n| 6 | ~0.88 | ~0.15 |\n| 10 | ~0.90 | ~0.10 |\n| 15 | ~0.94 | ~0.06 |\n| 20 | ~0.95 | ~0.04 |\n| 25 | ~0.98 | ~0.02 |\n| 35 | ~1.00 | ~0.01 |",
      "b": "| NH\u2083 Exposure (Torr\u00b7min) | C\u2013H (integrated absorbance) | N\u2013H (integrated absorbance) |\n| --- | --- | --- |\n| 0 | ~1.00 | ~0.00 |\n| 500 | ~0.45 | ~0.78 |\n| 1000 | ~0.38 | ~0.95 |\n| 1500 | ~0.36 | ~0.95 |\n| 2000 | ~0.34 | ~0.85 |\n| 3000 | ~0.34 | ~0.95 |\n| 3500 | ~0.33 | ~0.98 |"
    },
    "vqa": {
        "b": [
            {
                "question_type": "Process-Oriented",
                "question": "What does the recovery of N\u2013H absorbance during NH\u2083 exposure imply about surface termination?",
                "answer_type": "Paragraph",
                "answer": "It implies that NH\u2083 effectively removes methyl-derived ligands and re-terminates the surface with NHx* species. This regeneration of reactive sites is essential for sustaining cyclic ALD growth."
            },
            {
                "question_type": "Application/Performance",
                "question": "Why is minimizing residual C\u2013H after the NH\u2083 step important for TiN film quality?",
                "answer_type": "Paragraph",
                "answer": "Residual C\u2013H indicates carbon-containing fragments remain on the surface, which can incorporate into the growing film as impurities. Carbon contamination can increase resistivity and degrade barrier performance, so effective NH\u2083 exposure is critical for high-quality TiN films."
            }
        ],
        "a": [
            {
                "question_type": "Comparative/Trend",
                "question": "Which vibrational mode changes most rapidly during the initial TDMAT exposure?",
                "answer_type": "Factoid",
                "answer": "The N\u2013H absorbance decreases most rapidly during the initial TDMAT exposure."
            },
            {
                "question_type": "Structure-Property",
                "question": "What does the saturation of C\u2013H absorbance at high TDMAT exposure in subfigure (a) imply about surface coverage?",
                "answer_type": "Paragraph",
                "answer": "Saturation of the C\u2013H signal implies that available reactive surface sites have been fully occupied by methyl-containing ligands. Additional precursor exposure does not increase adsorption, indicating complete surface coverage. This confirms self-limiting precursor chemisorption."
            }
        ]
    },
    "bbox": {
        "b": {
            "x": 3,
            "y": 535,
            "width": 505,
            "height": 503
        },
        "a": {
            "x": 3,
            "y": 6,
            "width": 505,
            "height": 508
        }
    }
}

File: data/alde-imageminer/train/atomic-layer-deposition/experimental-usecase/5/images/fig_4.json
{
    "sample_id": "atomic-layer-deposition/experimental-usecase/5/fig_4",
    "classification": {
        "a": "multi-axis chart"
    },
    "summarization": {
        "a": "This figure shows in situ QCM measurements of mass deposited during TiN ALD at 120 \u00b0C using long reactant pulses (100\u201310\u201320\u201330). The mass increases approximately linearly with the number of AB cycles, while the raw trace exhibits step-like features corresponding to individual precursor exposures. The equivalent TiN thickness, derived from the mass uptake, also increases linearly with cycle number. Together, these trends indicate stable, cycle-by-cycle growth consistent with self-limiting ALD behavior under long-pulse conditions."
    },
    "data_extraction": {
      "a": "| AB Cycles | Mass Deposited (ng/cm\u00b2) | TiN Thickness (\u00c5) |\n| --- | --- | --- |\n| 0 | ~0 | ~0 |\n| 1 | ~120 | ~1.5 |\n| 3 | ~280 | ~4.5 |\n| 5 | ~420 | ~7.0 |\n| 7 | ~560 | ~10.0 |\n| 10 | ~800 | ~15.0 |"
    },
    "vqa": {
        "a": [
            {
                "question_type": "Process-Oriented",
                "question": "What does the stepwise shape of the QCM trace indicate about the TiN ALD process?",
                "answer_type": "Paragraph",
                "answer": "Each step corresponds to an individual precursor exposure within an AB cycle, producing a discrete mass increase. This staircase behavior is characteristic of self-limiting surface reactions rather than continuous CVD-like growth."
            },
            {
                "question_type": "Comparative/Trend",
                "question": "How does the total mass deposited change with increasing AB cycles?",
                "answer_type": "Factoid",
                "answer": "It increases approximately linearly."
            },
            {
                "question_type": "Structure-Property",
                "question": "Why is linear mass growth per cycle important for confirming ALD behavior?",
                "answer_type": "Paragraph",
                "answer": "Linear mass accumulation indicates that each cycle deposits a nearly constant amount of material. This reflects uniform surface saturation and confirms that the process is operating in a true ALD regime."
            },
            {
                "question_type": "Application/Performance",
                "question": "Does this QCM data support precise thickness control by adjusting AB cycles?",
                "answer_type": "Yes/No",
                "answer": "Yes"
            }
        ]
    },
    "bbox": {
        "a": {
            "x": 1,
            "y": 0,
            "width": 656,
            "height": 655
        }
    }
}

File: data/alde-imageminer/train/atomic-layer-deposition/experimental-usecase/5/images/fig_5.json
{
    "sample_id": "atomic-layer-deposition/experimental-usecase/5/fig_5",
    "classification": {
        "a": "multi-axis chart",
        "b": "multi-axis chart"
    },
    "summarization": {
        "a": "This figure shows ALD saturation behavior for TiN growth at 120 \u00b0C by varying the exposure time of each reactant while monitoring mass deposition rate and equivalent thickness growth per cycle. In panel (a), increasing TDMAT exposure time produces a rapid rise in deposition rate at short times followed by a slower approach to a near-saturation regime at longer exposures, consistent with progressively more complete surface reaction of the metal precursor on an NHx*-terminated TiN surface.",
        "b": "In panel (b), increasing NH\u2083 exposure time similarly increases deposition rate and then reaches a clear plateau around ~20 s, indicating saturation of the nitridation/ligand-exchange step on a surface terminated with precursor fragments. The plateau regions demonstrate self-limiting ALD chemistry, while the \u201cshort/medium/long\u201d regimes highlight the exposure windows that transition from incomplete reaction to near-saturated growth."
    },
    "data_extraction": {
      "a": "| TDMAT Exposure Time (s) | Mass Deposition Rate (ng/cm\u00b2/cycle) | TiN Growth Rate (\u00c5/cycle) |\n| --- | --- | --- |\n| 0 | ~0 | ~0.0 |\n| 5 | ~39 | ~0.8 |\n| 20 | ~46 | ~0.9 |\n| 50 | ~52 | ~1.0 |\n| 100 | ~55 | ~1.05 |\n| 200 | ~60 | ~1.2 |",
      "b": "| NH\u2083 Exposure Time (s) | Mass Deposition Rate (ng/cm\u00b2/cycle) | TiN Growth Rate (\u00c5/cycle) |\n| --- | --- | --- |\n| 0 | ~5 | ~0.1 |\n| 2 | ~41 | ~0.8 |\n| 5 | ~49 | ~0.9 |\n| 10 | ~55 | ~1.05 |\n| 20 | ~63 | ~1.2 |\n| 40 | ~63 | ~1.2 |"
    },
    "vqa": {
        "b": [
            {
                "question_type": "Structure-Property",
                "question": "What does the plateau in TiN growth rate in subfigure b suggest about the completion of surface reactions?",
                "answer_type": "Paragraph",
                "answer": "The plateau indicates that ligand removal and nitridation reactions have reached completion across the surface. All available precursor-derived fragments have been converted into a stable Ti\u2013N bonding environment. This confirms that the NH\u2083 half-reaction is self-limiting."
            },
            {
                "question_type": "Application/Performance",
                "question": "Why is identifying the NH\u2083 saturation exposure in subfigure b important for process optimization?",
                "answer_type": "Paragraph",
                "answer": "Knowing the saturation exposure allows selection of the shortest NH\u2083 pulse that still achieves complete surface reaction. This minimizes cycle time and reagent usage while maintaining consistent growth. Such optimization is critical for scalable and cost-efficient ALD processing."
            }
        ],
        "a": [
            {
                "question_type": "Process-Oriented",
                "question": "Why does the mass deposition rate increase rapidly at short exposure times and then approach a plateau at longer exposure times in ALD?",
                "answer_type": "Paragraph",
                "answer": "At short exposures, reactant delivery is insufficient to fully react with all available surface sites, so growth is limited by incomplete surface coverage. As exposure time increases, more molecules reach the surface until reactive sites become saturated. Once saturation is achieved, additional exposure does not significantly increase growth, producing the characteristic ALD plateau."
            },
            {
                "question_type": "Comparative/Trend",
                "question": "How does the TiN growth rate change as TDMAT exposure time increases in subfigure a?",
                "answer_type": "Factoid",
                "answer": "The TiN growth rate increases rapidly at short exposure times and then gradually levels off at longer exposures."
            }
        ]
    },
    "bbox": {
        "b": {
            "x": 0,
            "y": 598,
            "width": 652,
            "height": 601          
        },
        "a": {
            "x": 0,
            "y": 1,
            "width": 652,
            "height": 587
        }
    }
}

File: data/alde-imageminer/train/atomic-layer-deposition/experimental-usecase/5/images/fig_6.json
{
    "sample_id": "atomic-layer-deposition/experimental-usecase/5/fig_6",
    "classification": {
        "a": "multi-axis chart"
    },
    "summarization": {
        "a": "This figure presents an Arrhenius plot of TiN ALD mass deposition rates for long, medium, and short reactant pulse sequences over a deposition temperature range of 60\u2013240 \u00b0C. The x-axis is expressed as 1000/T, and distinct linear segments are annotated with apparent activation energies. The long pulse sequence shows the steepest slope at high temperature, while the short pulse sequence exhibits a weaker temperature dependence across the same range. These trends suggest that pulse duration strongly influences the temperature sensitivity of the ALD growth process."
    },
    "data_extraction": {
      "a": "| Pulse sequence | 1000/T (K-\u00b9) | Deposition Temperature (\u00b0C) | Mass deposition rate (ng/cm\u00b2/cycle) |\n| --- | --- | --- | --- |\n| Long (100-10-20-30) | ~1.95 | 240 | ~900 |\n| Long (100-10-20-30) | ~2.05 | 210 | ~350 |\n| Long (100-10-20-30) | ~2.20 | 180 | ~160 |\n| Long (100-10-20-30) | ~2.40 | 150 | ~110 |\n| Long (100-10-20-30) | ~2.60 | 120 | ~75 |\n| Long (100-10-20-30) | ~2.80 | 90 | ~55 |\n| Long (100-10-20-30) | ~3.00 | 60 | ~40 |\n| Medium (20-10-6-10) | ~1.95 | 240 | ~300 |\n| Medium (20-10-6-10) | ~2.05 | 210 | ~180 |\n| Medium (20-10-6-10) | ~2.20 | 180 | ~120 |\n| Medium (20-10-6-10) | ~2.40 | 150 | ~85 |\n| Medium (20-10-6-10) | ~2.60 | 120 | ~60 |\n| Medium (20-10-6-10) | ~2.80 | 90 | ~45 |\n| Medium (20-10-6-10) | ~3.00 | 60 | ~30 |\n| Short (1-0.5-1-5) | ~1.95 | 240 | ~70 |\n| Short (1-0.5-1-5) | ~2.05 | 210 | ~55 |\n| Short (1-0.5-1-5) | ~2.20 | 180 | ~45 |\n| Short (1-0.5-1-5) | ~2.40 | 150 | ~35 |\n| Short (1-0.5-1-5) | ~2.60 | 120 | ~28 |\n| Short (1-0.5-1-5) | ~2.80 | 90 | ~22 |\n| Short (1-0.5-1-5) | ~3.00 | 60 | ~16 |"
    },
    "vqa": {
        "a": [
            {
                "question_type": "Process-Oriented",
                "question": "Why are activation energies labeled directly on the plot?",
                "answer_type": "Paragraph",
                "answer": "Labeling activation energies highlights the temperature sensitivity of each linear segment without requiring separate fitting plots. It visually emphasizes that different regimes exhibit different slopes, helping the reader identify transitions in growth behavior directly from the figure."
            },
            {
                "question_type": "Comparative/Trend",
                "question": "Does the mass deposition rate decrease monotonically with decreasing temperature for all pulse sequences?",
                "answer_type": "Yes/No",
                "answer": "Yes"
            },
            {
                "question_type": "Structure-Property",
                "question": "How does pulse length relate to the magnitude of the apparent activation energy?",
                "answer_type": "Paragraph",
                "answer": "-Long pulses: highest apparent activation energy at high temperature.\n-Medium pulses: intermediate activation energy.\n-Short pulses: lowest apparent activation energy.\n-Shorter pulses appear less temperature sensitive overall."
            },
            {
                "question_type": "Application/Performance",
                "question": "Which pulse sequence would be most sensitive to small temperature fluctuations during processing?",
                "answer_type": "Factoid",
                "answer": "The long pulse sequence."
            }
        ]
    },
    "bbox": {
        "a": {
            "x": 1,
            "y": 5,
            "width": 668,
            "height": 655
        }
    }
}

File: data/alde-imageminer/train/atomic-layer-deposition/experimental-usecase/5/images/fig_7.json
{
    "sample_id": "atomic-layer-deposition/experimental-usecase/5/fig_7",
    "classification": {
        "a": "multi-axis chart"
    },
    "summarization": {
        "a": "This figure shows in situ QCM mass changes during a single TiN ALD cycle at 120 \u00b0C using long reactant pulses. During TDMAT exposure and the first purge, the mass increases by m\u2080 due to precursor adsorption. Subsequent NH\u2083 exposure produces an additional mass change, and the final mass after the second purge corresponds to m\u2080+m\u2081, the net per-cycle gain. The stepwise features confirm that mass uptake occurs in discrete, self-limiting half-reactions."
    },
    "data_extraction": {
      "a": "| Time (s) | Mass Deposited (ng/cm\u00b2) | TiN Thickness (\u00c5) | Stage |\n| --- | --- | --- | --- |\n| 0 | ~0 | ~0.0 | Start |\n| 100 | ~95 | ~1.6 | End TDMAT exposure |\n| 110 | ~90 | ~1.5 | End first purge (m\u2080) |\n| 130 | ~165 | ~3.0 | End NH\u2083 exposure |\n| 160 | ~75 | ~1.3 | End second purge (m\u2080 + m\u2081) |"
    },
    "vqa": {
        "a": [
            {
                "question_type": "Process-Oriented",
                "question": "What does the mass change m\u2080 represent in this QCM trace?",
                "answer_type": "Paragraph",
                "answer": "m\u2080 represents the mass gained during the TDMAT exposure and subsequent purge. It reflects adsorption of TDMAT-derived species on the surface prior to nitridation."
            },
            {
                "question_type": "Comparative/Trend",
                "question": "During which step does the additional mass m\u2081 occur?",
                "answer_type": "Factoid",
                "answer": "During the NH\u2083 exposure."
            },
            {
                "question_type": "Structure-Property",
                "question": "Why is separating m\u2080 and m\u2080+m\u2081 important for interpreting TiN ALD chemistry?",
                "answer_type": "Paragraph",
                "answer": "Separating these quantities isolates the contributions of precursor adsorption and nitridation/ligand removal. This helps identify which half-reaction controls mass uptake and confirms self-limiting behavior within the cycle."
            },
            {
                "question_type": "Application/Performance",
                "question": "Does this figure demonstrate self-limiting behavior within a single TiN ALD cycle?",
                "answer_type": "Yes/No",
                "answer": "Yes"
            }
        ]
    },
    "bbox": {
        "a": {
            "x": 0,
            "y": 3,
            "width": 653,
            "height": 598
        }
    }
}

File: data/alde-imageminer/train/atomic-layer-deposition/experimental-usecase/5/images/fig_8.json
{
    "sample_id": "atomic-layer-deposition/experimental-usecase/5/fig_8",
    "classification": {
        "a": "multiple line chart"
    },
    "summarization": {
        "a": "This plot shows the QCM mass ratio as a function of deposition temperature for three reactant pulse sequences. The short-pulse sequence remains lowest across the full temperature range (\u22480.60 \u2192 0.93), indicating a smaller relative contribution from the NH\u2083 half-cycle. The medium-pulse sequence starts high at 50 \u00b0C, dips near 90 \u00b0C, and then increases steadily to ~1.16 at 240 \u00b0C. The long-pulse sequence stays near ~0.85\u20130.95 up to 150 \u00b0C and then rises above unity at higher temperatures, reflecting a growing contribution from the second half-reaction."
    },
    "data_extraction": {
      "a": "| Pulse sequence | Deposition Temperature (\u00b0C) | QCM Mass Ratio R |\n| --- | --- | --- |\n| Long (100-10-20-30) | 50 | ~0.88 |\n| Long (100-10-20-30) | 90 | ~0.84 |\n| Long (100-10-20-30) | 120 | ~0.84 |\n| Long (100-10-20-30) | 150 | ~0.92 |\n| Long (100-10-20-30) | 180 | ~1.02 |\n| Long (100-10-20-30) | 210 | ~1.07 |\n| Long (100-10-20-30) | 240 | ~1.11 |\n| Medium (20-10-6-10) | 50 | ~1.06 |\n| Medium (20-10-6-10) | 90 | ~0.86 |\n| Medium (20-10-6-10) | 120 | ~0.88 |\n| Medium (20-10-6-10) | 150 | ~0.98 |\n| Medium (20-10-6-10) | 180 | ~1.08 |\n| Medium (20-10-6-10) | 210 | ~1.14 |\n| Medium (20-10-6-10) | 240 | ~1.16 |\n| Short (1-0.5-1-5) | 50 | ~0.60 |\n| Short (1-0.5-1-5) | 90 | ~0.66 |\n| Short (1-0.5-1-5) | 120 | ~0.67 |\n| Short (1-0.5-1-5) | 150 | ~0.70 |\n| Short (1-0.5-1-5) | 180 | ~0.78 |\n| Short (1-0.5-1-5) | 210 | ~0.80 |\n| Short (1-0.5-1-5) | 240 | ~0.93 |"
    },
    "vqa": {
        "a": [
            {
                "question_type": "Comparative/Trend",
                "question": "Which pulse sequence gives the highest QCM mass ratio at 240 \u00b0C?",
                "answer_type": "Factoid",
                "answer": "Medium (20-10-6-10), R \u2248 1.16."
            },
            {
                "question_type": "Comparative/Trend",
                "question": "At what temperature does the long pulse sequence begin to exceed R = 1?",
                "answer_type": "Factoid",
                "answer": "180 \u00b0C (R \u2248 1.20)"
            },
            {
                "question_type": "Process-Oriented",
                "question": "What does an increase in R with temperature suggest about the ALD half-cycle mass balance?",
                "answer_type": "Paragraph",
                "answer": "An increasing R indicates that the net mass change after a full cycle grows relative to the precursor-only mass gain. This suggests that the NH\u2083 half-cycle contributes more strongly at higher temperatures, likely due to more complete ligand removal or enhanced reaction progress."
            },
            {
                "question_type": "Application/Performance",
                "question": "Is the short pulse sequence always the lowest R curve across the full temperature range shown?",
                "answer_type": "Yes/No",
                "answer": "Yes"
            }
        ]
    },
    "bbox": {
        "a": {
            "x": 2,
            "y": 1,
            "width": 663,
            "height": 643
        }
    }
}
