Repository: sciknoworg/sci-imageminer

<div align="center">
</div>

## Project Overview  

**Sci-ImageMiner** is an annotation project on figures from **atomic layer deposition (ALD)** and **atomic layer etching (ALE)**, situated within the broader field of materials science and engineering. Within each of these categories, the data is further organized into the sub-categories **experimental-usecase** and **simulation-usecase**.

It aims to host gold-standard annotations for chart classification, data extraction, summarization, and question answering—providing both pilot and full-phase data to support multimodal AI research in scientific image understanding.

### 🗂️ Directory Structure  

We have compiled the dataset for annotation in this repository, structured into clearly defined categories and sub-categories.  
The layout reflects the distinction between ALD and ALE literature, as well as between experimental and simulation studies, making it easier to navigate both the pilot and full annotation phases.  


```text
data
├── alde-imageminer
│   ├── train
│   │   ├── atomic-layer-deposition
│   │   │   ├── experimental-usecase
│   │   │   │   ├── paper #
│   │   │   │   │   ├── images
│   │   │   │   │   │   ├── figures
│   │   │   │   │   │   │   ├── filename.jpg          # (JPEG) actual figure image extracted using MinerU
│   │   │   │   │   │   │   └── filename.json        # (JSON) expert annotated JSON
│   │   │   │   ├── Author et al.pdf                # (PDF) actual PDF document
│   │   │   │   ├── content.json                    # (JSON) structured content extracted using MinerU
│   │   │   └── ...
│   │   └── simulation-usecase
│   │       └── ...
│   └── atomic-layer-etching
│       └── ...
└── dev/test
    ├── atomic-layer-deposition
    │   ├── experimental-usecase
    │   └── simulation-usecase
    └── atomic-layer-etching
        ├── experimental-usecase
        └── simulation-usecase
```

## 🛠️ Tools Used

- **[MinerU](https://github.com/opendatalab/MinerU)** → structured text, figures, formulas, and tables from PDFs. It is created by OpenDataLab as an open-source tool designed for data extraction from PDF documents, converting them into structured machine-readable formats like Markdown and JSON. MinerU can interpret the complex layout structure of research papers, including figures, tables, formulas, and text.
- **[Qwen2.5-VL](https://github.com/QwenLM/Qwen2.5-VL)** → multimodal LLM applied for classification, extraction, and summarization. Specifically, we used [Qwen2.5-VL-7B-Instruct](https://huggingface.co/Qwen/Qwen2.5-VL-7B-Instruct).
- **[Prompts](code/baseline/prompts)** folder documents the prompts used for information extraction (figure type, data, summary, and VQA).

### 📊 Dataset Statistics

#### Overall

| Split Name | ALD-Experimental-UseCase-Papers | ALD-Experimental-UseCase-Figures | ALD-Simulation-UseCase-Papers | ALD-Simulation-UseCase-Figures | ALE-Experimental-UseCase-Papers | ALE-Experimental-UseCase-Figures | ALE-Simulation-UseCase-Papers | ALE-Simulation-UseCase-Figures | Total-Papers | Total-Figures |
|---|---|---|---|---|---|---|---|---|---|---|
| Train | 42 | 330 | 35 | 349 | 27 | 248 | 22 | 243 | 126 | 1170 |
| Dev | 6 | 50 | 6 | 59 | 5 | 55 | 3 | 37 | 20 | 201 |
| Test | 18 | 172 | 17 | 149 | 14 | 138 | 10 | 121 | 59 | 580 |
| Total | 66 | 552 | 58 | 557 | 46 | 441 | 35 | 401 | 205 | 1951 |

#### Figure type Distribution

We have defined a taxonomy of 39 figure types including "unknown". The full taxonomy with descriptions, parent taxonomy category, and aliases is here [figure_taxonomy.tsv](https://github.com/sciknoworg/ALD-E-ImageMiner/blob/main/figure_taxonomy.tsv). The ALD/E-ImageMiner project maintains a focus only on figures of parent taxonomy category `quantitative plot`.


| Figure Type                     | Train | Dev | Test |
|---------------------------------|-------|-----|------|
| 3d scatter plot                 | 10    | 0   | 4    |
| apparatus diagram               | 51    | 1   | 28   |
| area chart                      | 1     | 0   | 0    |
| band diagram                    | 5     | 0   | 8    |
| bar chart                       | 35    | 2   | 13   |
| box plot                        | 6     | 0   | 4    |
| chromaticity diagram            | 1     | 0   | 0    |
| conceptual diagram              | 146   | 35  | 45   |
| contour heatmap                 | 38    | 0   | 8    |
| device structure diagram        | 10    | 2   | 4    |
| formula                         | 2     | 0   | 0    |
| grouped bar chart               | 9     | 0   | 3    |
| heatmap                         | 75    | 0   | 28   |
| image panel                     | 235   | 33  | 86   |
| line chart                      | 114   | 29  | 51   |

### Annotations and Metadata
All annotations, labels, bounding boxes, and structured metadata in this repository are licensed under CC BY 4.0 (see [LICENSE](data/LICENSE.md) file).

You are free to use, modify, and redistribute the annotations with proper attribution.

File: data/alde-imageminer/train/atomic-layer-etching/experimental-usecase/11/images/figure_2.json
{
    "sample_id": "atomic-layer-etching/experimental-usecase/11/figure_2",
    "classification": {
        "a": "scatter plot",
        "b": "scatter plot",
        "c": "scatter plot"
    },
    "summarization": {
        "a": "The ZnO thickness remains constant at approximately 585 \u00c5 for Hacac + O\u2082 gas and O\u2082 plasma treatments, while it decreases linearly for Hacac + O\u2082 plasma treatment.",
        "b": "The ZnO thickness decreases linearly with increasing number of cycles for Hacac + O\u2082 plasma treatment.",
        "c": "The ZnO thickness remains constant at approximately 585 \u00c5 for O\u2082 plasma treatment."
    },
    "data_extraction": {
      "a": "| Number of cycles | Hacac + O\u2082 gas |\n| --- | --- |\n| 0 | 584 |\n| 10 | 585 |\n| 20 | 585 |\n| 30 | 585 |\n| 40 | 585 |",
      "b": "| Number of cycles | Hacac + O\u2082 plasma |\n| --- | --- |\n| 0 | 585 |\n| 10 | 572 |\n| 20 | 560 |\n| 30 | 550 |\n| 40 | 530 |",
      "c": "| Number of cycles | O\u2082 plasma |\n| --- | --- |\n| 0 | 585 |\n| 10 | 585 |\n| 20 | 585 |\n| 30 | 585 |\n| 40 | 585 |"
    },
    "vqa": {
        "c": [
            {
                "question_type": "Comparative/Trend",
                "question": "Which combination of pulses actually etch?",
                "answer_type": "Factoid",
                "answer": "From the figure, image b when Hacac and O2 plasma are exposed sequentially, we observe actual etching taking place as the thickness decreases."
            }
        ],
        "b": [
            {
                "question_type": "Process-Oriented",
                "question": "What are the three different pulse sequences?",
                "answer_type": "List",
                "answer": "1. Hacac\n, 2. O2 gas\n, 3. O2 plasma."
            }
        ],
        "a": [
            {
                "question_type": "Process-Oriented",
                "question": "Were the experiments carried out at different temperatures?",
                "answer_type": "Yes/No",
                "answer": "No"
            },
            {
                "question_type": "Process-Oriented",
                "question": "Why is there a slight increase in thickness and then small decrease with Hacac exposure?",
                "answer_type": "Paragraph",
                "answer": "Upon exposure to Hacac an apparent thickness increase of \u223c2 \u00c5 was detected after the first 10 cycles, whereas the thickness decreases slightly afterward. This apparent thickness increase can be attributed to the adsorption of Hacac molecules onto the ZnO surface, similarly to what has been observed on Al2O3 substrates for the ABC-type area-selective ALD of SiO2. The subsequent thickness decrease might be due to partial decomposition of acac species on the ZnO surface . Note that the measured thickness does not decrease below the starting ZnO thickness during sequence 1."
            }
        ]
    },
    "bbox": {
        "c": {
            "x": 366,
            "y": 11,
            "width": 139,
            "height": 355
        },
        "b": {
            "x": 223,
            "y": 13,
            "width": 133,
            "height": 359
        },
        "a": {
            "x": 71,
            "y": 11,
            "width": 135,
            "height": 363
        }
    }
}

File: data/alde-imageminer/train/atomic-layer-etching/experimental-usecase/11/images/figure_3.json
{
    "sample_id": "atomic-layer-etching/experimental-usecase/11/figure_3",
    "classification": {
        "a": "scatter plot",
        "b": "scatter plot"
    },
    "summarization": {
        "a": "The line chart shows the relationship between Hacac exposure time and EPC (\u00c5/cycle). Saturation achieved after 20 s",
        "b": "The line chart illustrates the impact of O\u2082 plasma exposure time on EPC (\u00c5/cycle). Saturation achieved after 3s."
    },
    "data_extraction": {
      "a": "| Hacac Exposure (s) | EPC (\u00c5/cycle) |\n| --- | --- |\n| 0 | 0.0 |\n| 5 | 0.4 |\n| 10 | 0.8 |\n| 15 | 1.0 |\n| 20 | 1.2 |\n| 30 | 1.3 |\n| 40 | 1.4 |",
      "b": "| O\u2082 Plasma Exposure (s) | EPC (\u00c5/cycle) |\n| --- | --- |\n| 0 | 0.0 |\n| 1 | 1.2 |\n| 2 | 1.3 |\n| 4 | 1.3 |\n| 6 | 1.3 |\n| 8 | 1.3 |\n| 10 | 1.3 |"
    },
    "vqa": {
        "b": [
            {
                "question_type": "Process-Oriented",
                "question": "When does the EPC reach saturation?",
                "answer_type": "Paragraph",
                "answer": "1. Hacac exposure was observed to saturate at a value of 1.31 \u00b1 0.08 \u00c5 for a total Hacac exposure time of 27 s\n2. O2 plasma exposure time shows saturation already after 2 s  at EPC of 1.31 \u00c5/cycle"
            },
            {
                "question_type": "Application/Performance",
                "question": "How can the self-limiting nature of ALE be determined?",
                "answer_type": "Paragraph",
                "answer": "By observing the saturation curves, as the process saturates with respect to the Hacac and O2 plasma exposure, the ALE rate will remain the same irrespective of longer duration indicating the process has hit its reactive limit, therefore the images depict the self-limiting behaviour."
            }
        ],
        "a": [
            {
                "question_type": "Process-Oriented",
                "question": "What is the processing temperature for the EPC shown?",
                "answer_type": "Factoid",
                "answer": "The processing temperature was 250 \u00b0C."
            },
            {
                "question_type": "Process-Oriented",
                "question": "Is saturation reached for both exposures?",
                "answer_type": "Yes/No",
                "answer": "Yes"
            }
        ]
    },
    "bbox": {
        "b": {
            "x": 459,
            "y": 3,
            "width": 365,
            "height": 303
        },
        "a": {
            "x": 8,
            "y": 6,
            "width": 427,
            "height": 308
        }
    }
}

File: data/alde-imageminer/train/atomic-layer-etching/experimental-usecase/11/images/figure_4.json
{
    "sample_id": "atomic-layer-etching/experimental-usecase/11/figure_4",
    "classification": {
        "a": "multiple line chart"
    },
    "summarization": {
        "a": "The plot shows change in ZnO thickness as a function of number of ALE cycles at various temperatures"
    },
    "data_extraction": {
      "a": "| Number of ALE Cycles | 100\u202f\u00b0C (\u00c5) | 150\u202f\u00b0C (\u00c5) | 200\u202f\u00b0C (\u00c5) | 250\u202f\u00b0C (\u00c5) |\n| --- | --- | --- | --- | --- |\n| 0 | 585 | 585 | 585 | 585 |\n| 10 | 580 | 575 | 570 | 565 |\n| 20 | 575 | 565 | 555 | 545 |\n| 30 | 570 | 555 | 540 | 530 |\n| 40 | 565 | 545 | 530 | 525 |\n| 50 | 560 | 540 | 525 | 520 |"
    },
    "vqa": {
        "a": [
            {
                "question_type": "Process-Oriented",
                "question": "Are the thicknesses determined by ex-situ SE?",
                "answer_type": "Factoid",
                "answer": "No, in-situ SE"
            },
            {
                "question_type": "Process-Oriented",
                "question": "What are the etch per cycles (EPC) ?",
                "answer_type": "Paragraph",
                "answer": "The EPCs at different temperatures are as follows, \n1.  100 \u00b0C, 0.54 \u00b1 0.05 \u00c5\n2.  150 \u00b0C, 0.97 \u00b1 0.07  \u00c5\n3.   200 \u00b0C, 1.25 \u00b1 0.08  \u00c5\n4.   250 \u00b0C, 1.31 \u00b1 0.08 \u00c5"
            },
            {
                "question_type": "Application/Performance",
                "question": "Why is it layer by layer etching?",
                "answer_type": "Paragraph",
                "answer": "The ZnO thickness can be seen to decrease linearly with the number of ALE cycles for each  temperature, in line with a layer-by-layer etching mechanism."
            },
            {
                "question_type": "Comparative/Trend",
                "question": "How is ALE influenced by temperature?",
                "answer_type": "Paragraph",
                "answer": "As seen in image, the thicknesses decrease more at higher temperatures, thus etch per cycle and the ALE increases with increase in temperature"
            }
        ]
    },
    "bbox": {
        "a": {
            "x": 459,
            "y": 3,
            "width": 365,
            "height": 303
        }
    }
}

File: data/alde-imageminer/train/atomic-layer-etching/experimental-usecase/11/images/figure_5.json
{
    "sample_id": "atomic-layer-etching/experimental-usecase/11/figure_5",
    "classification": {
        "a": "image panel",
        "b": "image panel",
        "c": "multiple scatter plot",
        "d": "image panel"
    },
    "summarization": {
        "a": "The figure shows a comparison of a sample before ALE (Atomic Layer Etching) process using scanning electron microscopy (SEM) images at different magnifications.",
        "b": "The figure shows a comparison of a sample  after ALE (Atomic Layer Etching) process using scanning electron microscopy (SEM) images at different magnifications.",
        "c": "The line chart compares the averaged thickness of the sample at different distances from the top before and after ALE treatment.",
        "d": "The figure shows a high-resolution transmission electron microscopy (TEM) image of the sample's surface after ALE treatment."
    },
    "data_extraction": {
      "a": "",
      "b": "",
      "c": "| Distance from Top (\u00b5m) | Thickness Before ALE (nm) | Thickness After ALE (nm) |\n| --- | --- | --- |\n| 1 | 60 | 45 |\n| 2 | 60 | 45 |\n| 3 | 60 | 45 |\n| 4 | 60 | 45 |\n| 5 | 60 | 45 |\n| 6 | 60 | 45 |",
      "d": ""
    },
    "vqa": {
        "d": [
            {
                "question_type": "Process-Oriented",
                "question": "Does the ALE influence the crystallinity of the film?",
                "answer_type": "Paragraph",
                "answer": "In the high-resolution TEM image of the top ZnO layers after the ALE process,  lattice fringes are visible up to the top surface layer, demonstrating that the ZnO surface retains its crystallinity upon ALE. This result indicates that no significant damage or amorphization occurs during the ALE process. The observed isotropic etch profile and the fact that the ZnO surface is not damaged or amorphized are in line with a negligible role of ions in the ALE mechanism, illustrating that the O2 plasma ALE half-reaction is predominantly driven by radicals"
            }
        ],
        "b": [
            {
                "question_type": "Process-Oriented",
                "question": "How can the isotropic nature of the ALE process be deduced from the figure?",
                "answer_type": "Paragraph",
                "answer": "The film thickness reduction (15 \u00b1 2 nm) is comparable at all regions of the NW from the STEM-measured thickness differences (before and after ALE).  An averaged EPC of 1.3 \u00b1 0.2 \u00c5 is obtained\nacross the full length of the NW. This EPC value is in excellent agreement with the EPC measured by in situ SE (i.e., 1.31 \u00c5/cycle). The result clearly demonstrates the accurate etch control and the isotropic nature of the ALE process."
            }
        ],
        "a": [
            {
                "question_type": "Structure-Property",
                "question": "The figure shows scanning electron microscopy images",
                "answer_type": "Factoid",
                "answer": "No, TEM images."
            },
            {
                "question_type": "Process-Oriented",
                "question": "What are the features of the NW?",
                "answer_type": "Paragraph",
                "answer": "1. 3D substrate consisting of a regular array of vertical NWs\n2. NWs are conformally covered with a 60 \u00b1 2 nm thick polycrystalline ZnO layer\n3. NWs are then subjected to 120 cycles of the ALE process at 250 \u00b0C\n4. NWs are 7 \u03bcm long"
            }
        ]
    },
    "bbox": {
        "c": {
            "x": 23,
            "y": 519,
            "width": 274,
            "height": 229
        },
        "b": {
            "x": 292,
            "y": 47,
            "width": 260,
            "height": 447
        },
        "a": {
            "x": 0,
            "y": 59,
            "width": 282,
            "height": 461
        },
        "d": {
            "x": 280,
            "y": 511,
            "width": 287,
            "height": 254
        }
    }
}

File: data/alde-imageminer/train/atomic-layer-etching/experimental-usecase/11/images/figure_6.json
{
    "sample_id": "atomic-layer-etching/experimental-usecase/11/figure_6",
    "classification": {
        "a": "stacked spectra chart",
        "b": "stacked spectra chart",
        "c": "spectra chart"
    },
    "summarization": {
        "a": "The figure displays absorbance spectra at various wavenumbers for different treatments with a being Hacac exposure on ZnO powder",
        "b": "The figure shows absorbance spectra for different plasma treatment durations on ZnO powder",
        "c": "The figure presents the difference spectrum between the third Hacac dose and 15-minute O\u2082 plasma treatment."
    },
    "data_extraction": {
      "a": "| Wavenumber (cm-\u00b9) | Absorbance |\n| --- | --- |\n| 2000 | 0.001 |\n| 1800 | 0.001 |\n| 1600 | 0.001 |\n| 1400 | 0.001 |\n| 1200 | 0.001 |\n| 1000 | 0.001 |\n| 800 | 0.001 |",
      "b": "| Wavenumber (cm-\u00b9) | Absorbance |\n| --- | --- |\n| 2000 | 0.001 |\n| 1800 | 0.001 |\n| 1600 | 0.001 |\n| 1400 | 0.001 |\n| 1200 | 0.001 |\n| 1000 | 0.001 |\n| 800 | 0.001 |",
      "c": "| Wavenumber (cm-\u00b9) | Absorbance |\n| --- | --- |\n| 2000 | 0.001 |\n| 1800 | 0.001 |\n| 1600 | 0.001 |\n| 1400 | 0.001 |\n| 1200 | 0.001 |\n| 1000 | 0.001 |\n| 800 | 0.001 |"
    },
    "vqa": {
        "c": [
            {
                "question_type": "Process-Oriented",
                "question": "How are the peaks assigned?",
                "answer_type": "Paragraph",
                "answer": "1 \u03bd(C=O); \n2 \u03bd(C=C) + \u03bd(C=O), \u03bd(C=O) + \u03b4(C\u2212H); \n3 \u03b4(C\u2212H) + \u03b4(CH3); \n4 \u03bd(C\u2212C) + \u03bd(C\u2212CH3); \n5 \u03b4(CH3); 6 \u03b4(C\u2212CH3)+ \u03bd(C=O)\n where =, \u03bd and \u03b4 indicate double bonds, stretching and bending, respectively."
            }
        ],
        "b": [
            {
                "question_type": "Process-Oriented",
                "question": "what is the role of O2 plasma?",
                "answer_type": "Paragraph",
                "answer": "In the second half-reaction (B), acac groups and/or related carbonaceous inhibiting species are removed from the ZnO surface by the O2 plasma step as seen in b. Therefore, the role of the O2 plasma may be primarily to remove the carbonaceous inhibiting layer that is formed during the half-reaction A, thereby allowing etching in a cyclic fashion."
            }
        ],
        "a": [
            {
                "question_type": "Process-Oriented",
                "question": "Can FTIR data be used to explain the self-limiting mechanism?",
                "answer_type": "Yes/No",
                "answer": "Yes"
            },
            {
                "question_type": "Process-Oriented",
                "question": "What happens during Hacac exposure?",
                "answer_type": "Paragraph",
                "answer": "During this etching reaction, stable surface acac species build up on the ZnO surface. It can be speculated that acac-species binding in a chelate configuration (the two oxygen atoms of the same Hacac binding to the same Zn atom) can lead to the formation of volatile Zn(acac)2 upon further reaction with another Hacac molecule"
            }
        ]
    },
    "bbox": {
        "c": {
            "x": 34,
            "y": 374,
            "width": 353,
            "height": 172
        },
        "b": {
            "x": 47,
            "y": 189,
            "width": 339,
            "height": 175
        },
        "a": {
            "x": 34,
            "y": 3,
            "width": 354,
            "height": 177
        }
    }
}

File: data/alde-imageminer/train/atomic-layer-etching/experimental-usecase/13/images/figure_10.json
{
    "sample_id": "atomic-layer-etching/experimental-usecase/13/figure_10",
    "classification": {
        "a": "multi spectra chart",
        "b": "multi spectra chart",
        "c": "multi spectra chart",
        "d": "multi spectra chart",
        "e": "multi spectra chart",
        "f": "multi spectra chart"
    },
    "summarization": {
        "a": "The figure shows Al 2p core-level spectra with peaks labeled as Al-N and Al-O.",
        "b": "The figure shows Ga 3d core-level spectra with peaks labeled as Ga-N and Ga-O.",
        "c": "The figure shows N 1s core-level spectra with peaks labeled as N-Ga, N-Al, and Ga Auger.",
        "d": "The figure shows Al 2p core-level spectra with peaks labeled as Al-N and Al-O.",
        "e": "The figure shows Ga 3d core-level spectra with peaks labeled as Ga-N and Ga-O.",
        "f": "The figure shows N 1s core-level spectra with peaks labeled as N-Ga, N-Al, and Ga Auger."
    },
    "data_extraction": {
      "a": "| Component | Binding Energy (eV) |\n| --- | --- |\n| Al-N | Peak at 73.5 |\n| Al-O | Peak at 74 |",
      "b": "| Component | Binding Energy (eV) |\n| --- | --- |\n| Ga-N | Peak at 19.5 |\n| Ga-O | Peak at 20 |",
      "c": "| Component | Binding Energy (eV) |\n| --- | --- |\n| Ga Auger | Peak at 394 |\n| N-Al | Peak at 395 |\n| N-Ga | Peak at 396.5 |",
      "d": "| Component | Binding Energy (eV) |\n| --- | --- |\n| Al-N | Peak at 73.5 |\n| Al-O | Peaks at 74, 75 |",
      "e": "| Component | Binding Energy (eV) |\n| --- | --- |\n| Ga-N | Peak at 19.5 |\n| Ga-O | Peak at 20 |",
      "f": "| Component | Binding Energy (eV) |\n| --- | --- |\n| Ga Auger | Peak at 394 |\n| N-Al | Peak at 395 |\n| N-Ga | Peak at 396.5 |"
    },
    "vqa": {
        "a": [
            {
                "question_type": "Process-Oriented",
                "question": "Which regions were analysed in the XPS fitting shown in Figure 10?",
                "answer_type": "Factoid",
                "answer": "The Al 2p, Ga 3d, and N 1s regions."
            },
            {
                "question_type": "Comparative/Trend",
                "question": "Which etching method showed larger Al-O (a vs. d) and Ga-O (b vs. e) peak intensities?",
                "answer_type": "Factoid",
                "answer": "The digital etching method showed larger Al-O and Ga-O peak intensities."
            },
            {
                "question_type": "Process-Oriented",
                "question": "What does the higher Al-O and Ga-O intensity indicate about digital etching?",
                "answer_type": "Factoid",
                "answer": "It indicates that digital etching is less effective at removing surface oxides compared to ALE."
            }
        ],
        "c": [
            {
                "question_type": "Comparative/Trend",
                "question": "What were the N/(Al + Ga) ratios for the ALE- and digitally etched samples?",
                "answer_type": "Factoid",
                "answer": "The ratio was 0.90 for the ALE sample and 0.82 for the digitally etched sample, indicating fewer nitrogen vacancies for the ALE-treated surface."
            }
        ]
    },
    "bbox": {
        "a": {
            "x": 8,
            "y": 10,
            "width": 314,
            "height": 250
        },
        "b": {
            "x": 371,
            "y": 10,
            "width": 312,
            "height": 250
        },
        "c": {
            "x": 730,
            "y": 11,
            "width": 320,
            "height": 250
        },
        "d": {
            "x": 9,
            "y": 326,
            "width": 317,
            "height": 252
        },
        "e": {
            "x": 370,
            "y": 326,
            "width": 313,
            "height": 252
        },
        "f": {
            "x": 730,
            "y": 325,
            "width": 320,
            "height": 253
        }
    }
}

File: data/alde-imageminer/train/atomic-layer-etching/experimental-usecase/13/images/figure_2.json
{
    "sample_id": "atomic-layer-etching/experimental-usecase/13/figure_2",
    "classification": {
        "a": "line chart",
        "b": "line chart",
        "c": "line chart",
        "d": "line chart"
    },
    "summarization": {
        "a": "The chart shows the relationship between bias power and DC self-bias for O2 plasma step at ICP power of 400 W.",
        "b": "The chart shows the relationship between bias power and DC self-bias for BCl3 plasma step at ICP power of 400 W.",
        "c": "The chart shows the relationship between ICP power and DC self-bias for O2 plasma step at bias power of 3 W.",
        "d": "The chart shows the relationship between ICP power and DC self-bias for BCl3 plasma step at bias power of 2 W."
    },
    "data_extraction": {
      "a": "| Bias Power [W] | DC self-bias [V] |\n| --- | --- |\n| 0 |  |\n| 1 |  |\n| 2 |  |\n| 3 | 5 |\n| 4 | 10 |\n| 5 | 15 |\n| 6 | 20 |",
      "b": "| Bias Power [W] | DC self-bias [V] |\n| --- | --- |\n| 0 |  |\n| 1 |  |\n| 2 | 5 |\n| 3 | 10 |\n| 4 | 13 |\n| 5 | 17 |\n| 6 | 21 |",
      "c": "| ICP power [W] | DC Self-bias [V] |\n| --- | --- |\n| 250 |  |\n| 300 |  |\n| 350 |  |\n| 400 | 4.0 |\n| 450 | 4.1 |\n| 500 | 4.2 |",
      "d": "| ICP power [W] | DC Self-bias [V] |\n| --- | --- |\n| 150 | 11 |\n| 200 | 10 |\n| 250 | 8 |\n| 300 | 6 |\n| 350 | 4 |\n| 400 | 4 |"
    },
    "vqa": {
        "a": [
            {
                "question_type": "Process-Oriented",
                "question": "What was the applied ICP power?",
                "answer_type": "Factoid",
                "answer": "400 W."
            }
        ],
        "b": [
            {
                "question_type": "Comparative/Trend",
                "question": "How does the DC self-bias change as a function of bias power during the BCl3 plasma step?",
                "answer_type": "Factoid",
                "answer": "It increases linearly."
            }
        ],
        "d": [
            {
                "question_type": "Comparative/Trend",
                "question": "How does the DC self-bias change as a function of ICP power during the BCl3 plasma step?",
                "answer_type": "Factoid",
                "answer": "It decreases linearly."
            }
        ],
        "c": [
            {
                "question_type": "Process-Oriented",
                "question": "What was the applied bias power?",
                "answer_type": "Factoid",
                "answer": "3 W."
            }
        ]
    },
    "bbox": {
        "a": {
            "x": 21,
            "y": 8,
            "width": 510,
            "height": 407
        },
        "b": {
            "x": 578,
            "y": 8,
            "width": 526,
            "height": 405
        },
        "c": {
            "x": 3,
            "y": 455,
            "width": 543,
            "height": 404
        },
        "d": {
            "x": 573,
            "y": 462,
            "width": 540,
            "height": 400
        }
    }
}

File: data/alde-imageminer/train/atomic-layer-etching/experimental-usecase/13/images/figure_3.json
{
    "sample_id": "atomic-layer-etching/experimental-usecase/13/figure_3",
    "classification": {
        "a": "multiple line chart",
        "b": "multiple line chart"
    },
    "summarization": {
        "a": "The etch rate increases linearly with increasing O\u2082 time/cycle for both BCl\u2083 time/cycles of 60 sec and 30 sec.",
        "b": "The etch rate increases linearly with increasing BCl\u2083 time/cycle for both O\u2082 time/cycles of 60 sec and 30 sec."
    },
    "data_extraction": {
      "a": "| O\u2082 time/cycle (sec) | Etch rate [nm/cycle] BCl\u2083 time/cycle 30 sec | Etch rate [nm/cycle] BCl\u2083 time/cycle 60 sec |\n| --- | --- | --- |\n| 0 | 0.0 | 0.0 |\n| 30 | 0.4 | 0.4 |\n| 45 | 0.5 | 0.6 |\n| 50 | 0.5 | 0.6 |\n| 60 | 0.55 | 0.7 |\n| 90 | 0.55 | 0.7 |",
      "b": "| BCl\u2083 time/cycle (sec) | Etch rate [nm/cycle] O\u2082 time/cycle 30 sec | Etch rate [nm/cycle] O\u2082 time/cycle 60 sec |\n| --- | --- | --- |\n| 0 | 0.0 | 0.0 |\n| 30 | 0.4 | 0.6 |\n| 45 | 0.4 | 0.7 |\n| 50 | 0.4 | 0.7 |\n| 90 | 0.4 | 0.7 |"
    },
    "vqa": {
        "a": [
            {
                "question_type": "Comparative/Trend",
                "question": "How does the atomic layer etching (ALE) rate of the GaN/AlGaN structure depend on the individual O\u2082 and BCl\u2083 plasma exposure times, and what does the observed saturation behaviour imply about the etching mechanism?",
                "answer_type": "Paragraph",
                "answer": "Figure 3 shows that the etch rate per ALE cycle increases with increasing O\u2082 plasma exposure up to 60 s when the BCl\u2083 plasma time is held constant, indicating that longer oxidation enhances the formation of a removable surface layer. Beyond 60 s, the etch rate plateaus, suggesting that the surface becomes fully oxidized and that further O\u2082 exposure does not increase the amount of material available for removal, consistent with self-limiting behaviour. Similarly, when the O\u2082 plasma time is fixed at 60 s and the BCl\u2083 exposure is increased, the etch rate rises until 45 s, after which it also saturates, implying that the chlorination and removal step has become complete."
            },
            {
                "question_type": "Process-Oriented",
                "question": "What is the etch rate at 30 seconds for a BCl3 time/cycle of 30 seconds?",
                "answer_type": "Factoid",
                "answer": "0.4 nm/cycle."
            },
            {
                "question_type": "Process-Oriented",
                "question": "What is the etch rate at 90 seconds for a BCl3 time/cycle of 60 seconds?",
                "answer_type": "Factoid",
                "answer": "0.7 nm/cycle."
            },
            {
                "question_type": "Process-Oriented",
                "question": "What is the etch rate at 30 seconds for a O2 time/cycle of 60 seconds?",
                "answer_type": "Factoid",
                "answer": "0.6 nm/cycle."
            }
        ]
    },
    "bbox": {
        "a": {
            "x": 4,
            "y": 4,
            "width": 549,
            "height": 409
        },
        "b": {
            "x": 595,
            "y": 8,
            "width": 553,
            "height": 404
        }
    }
}

File: data/alde-imageminer/train/atomic-layer-etching/experimental-usecase/13/images/figure_4.json
{
    "sample_id": "atomic-layer-etching/experimental-usecase/13/figure_4",
    "classification": {
        "a": "multiple line chart"
    },
    "summarization": {
        "a": "The chart shows the etch rate of GaN and AlGaN as a function of bias power. The etch rate increases linearly with bias power for both materials."
    },
    "data_extraction": {
      "a": "| Bias power [W] | Etch rate [nm/min] GaN | Etch rate [nm/min] GaN |\n| --- | --- | --- |\n| 0 | 0.0 | 0.0 |\n| 5 | 1.0 | 1.0 |\n| 10 | 4.0 | 2.5 |"
    },
    "vqa": {
        "a": [
            {
                "question_type": "Process-Oriented",
                "question": "What was the system pressure during operation?",
                "answer_type": "Factoid",
                "answer": "10 mTorr."
            },
            {
                "question_type": "Process-Oriented",
                "question": "What was the ICP power during operation?",
                "answer_type": "Factoid",
                "answer": "400 W."
            },
            {
                "question_type": "Process-Oriented",
                "question": "What plasma was used for this experiment?",
                "answer_type": "Factoid",
                "answer": "BCl3 plasma."
            },
            {
                "question_type": "Comparative/Trend",
                "question": "How does the etch rate change with bias power and what information does this provide?",
                "answer_type": "Paragraph",
                "answer": "As the bias power increases, initially no etching is observed. Only at a bias power higher than 2 W is any etching observed. This means that above 2 W, the BCl3 plasma is energetic enough to etch the substrates without the need of O2 plasma, which also means that above 2 W, the reactions during the BCl3 plasma exposure are not self-limiting."
            }
        ]
    },
    "bbox": {
        "a": {
            "x": 1,
            "y": 0,
            "width": 619,
            "height": 475
        }
    }
}

File: data/alde-imageminer/train/atomic-layer-etching/experimental-usecase/13/images/figure_5.json
{
    "sample_id": "atomic-layer-etching/experimental-usecase/13/figure_5",
    "classification": {
        "a": "scatter plot"
    },
    "summarization": {
        "a": "The scatter plot shows the relationship between the number of cycles and etch depth. As the number of cycles increases, the etch depth also increases."
    },
    "data_extraction": {
      "a": "| Number of cycles | Etch depth [nm] |\n| --- | --- |\n| 0 | 0 |\n| 5 | 3 |\n| 7 | 5 |\n| 16 | 11 |\n| 24 | 17 |"
    },
    "vqa": {
        "a": [
            {
                "question_type": "Process-Oriented",
                "question": "What is the etch depth after 5 cycles?",
                "answer_type": "Factoid",
                "answer": "3 nm."
            },
            {
                "question_type": "Process-Oriented",
                "question": "What is the etch depth after 8 cycles?",
                "answer_type": "Factoid",
                "answer": "5 nm."
            },
            {
                "question_type": "Process-Oriented",
                "question": "What is the etch depth after 16 cycles?",
                "answer_type": "Factoid",
                "answer": "11 nm."
            },
            {
                "question_type": "Process-Oriented",
                "question": "What is the etch depth after 24 cycles?",
                "answer_type": "Factoid",
                "answer": "17 nm."
            }
        ]
    },
    "bbox": {
        "a": {
            "x": 3,
            "y": 6,
            "width": 579,
            "height": 445
        }
    }
}

File: data/alde-imageminer/train/atomic-layer-etching/experimental-usecase/13/images/figure_6.json
{
    "sample_id": "atomic-layer-etching/experimental-usecase/13/figure_6",
    "classification": {
        "a": "line chart",
        "b": "line chart"
    },
    "summarization": {
        "a": "The etch rate increases with increasing O\u2082 plasma time up to 2 minutes, after which it plateaus.",
        "b": "The etch rate increases with increasing dipping time in HCl up to 4 minutes, after which it plateaus."
    },
    "data_extraction": {
      "a": "| O\u2082 plasma time [min] | Etch rate [nm/cycle] |\n| --- | --- |\n| 0 | 0.0 |\n| 1 | 0.3 |\n| 2 | 0.5 |\n| 3 | 0.5 |\n| 4 | 0.5 |",
      "b": "| Dipping time in HCl at 80 \u00b0C [min] | Etch rate [nm/cycle] |\n| --- | --- |\n| 0 | 0.0 |\n| 2 | 0.4 |\n| 4 | 0.5 |\n| 5 | 0.5 |"
    },
    "vqa": {
        "a": [
            {
                "question_type": "Process-Oriented",
                "question": "What is the dipping time of HCl at 80 \u00b0C?",
                "answer_type": "Factoid",
                "answer": "5 minutes."
            },
            {
                "question_type": "Process-Oriented",
                "question": "What is the etch rate at 2 minutes of O2 plasma exposure?",
                "answer_type": "Factoid",
                "answer": "0.45 nm/cycle."
            }
        ],
        "b": [
            {
                "question_type": "Process-Oriented",
                "question": "What was the plasma power during the experiment?",
                "answer_type": "Factoid",
                "answer": "30 W."
            },
            {
                "question_type": "Process-Oriented",
                "question": "What is the etch rate after 5 minutes of dipping time?",
                "answer_type": "Factoid",
                "answer": "0.5 nm/cycle."
            }
        ]
    },
    "bbox": {
        "a": {
            "x": 2,
            "y": 3,
            "width": 572,
            "height": 427
        },
        "b": {
            "x": 667,
            "y": 7,
            "width": 552,
            "height": 426
        }
    }
}

File: data/alde-imageminer/train/atomic-layer-etching/experimental-usecase/13/images/figure_8.json
{
    "sample_id": "atomic-layer-etching/experimental-usecase/13/figure_8",
    "classification": {
        "a": "multiple line chart",
        "b": "multiple line chart",
        "c": "multiple line chart",
        "d": "multiple line chart"
    },
    "summarization": {
        "a": "The line chart shows the relationship between forward voltage and current for two methods: ALE and Digital etching.",
        "b": "The line chart displays the logarithmic scale of current against forward voltage for ALE and Digital etching.",
        "c": "The line chart illustrates the absolute value of current against reverse voltage for ALE and Digital etching.",
        "d": "The line chart depicts the ideality factor n against forward voltage for ALE and Digital etching."
    },
    "data_extraction": {
      "a": "| Forward voltage (V) | Current [mA] ALE | Current [mA] Digital etching |\n| --- | --- | --- |\n| 0.0 | 0 | 0 |\n| 0.5 | 0 | 0 |\n| 1.0 | 20 | 20 |\n| 1.5 | 60 | 60 |\n| 2.0 | 100 | 100 |",
      "b": "| Forward voltage (V) | Current [A] ALE | Current [A] Digital etching |\n| --- | --- | --- |\n| 0.0 | 10^-11 | 10^-11 |\n| 0.5 | 10^-5 | 10^-6 |\n| 1.0 | 10^-2 | 10^-2 |\n| 1.5 | 10^-2 | 10^-2 |\n| 2.0 | 10^-1 | 10^-1 |",
      "c": "| Reverse voltage (V) | Current [A] ALE | Current [A] Digital etching |\n| --- | --- | --- |\n| -10 | 10^-4 | 10^-4 |\n| -9 | 10^-5 | 10^-5 |\n| -8 | 10^-5 | 10^-5 |\n| -7 | 10^-6 | 10^-6 |\n| -6 | 10^-6 | 10^-6 |\n| -5 | 10^-6 | 10^-6 |\n| -4 | 10^-7 | 10^-7 |\n| -3 | 10^-7 | 10^-7 |\n| -2 | 10^-8 | 10^-8 |\n| -1 | 10^-10 | 10^-8 |\n| 0 | 10^-12 | 10^-10 |",
      "d": "| Forward voltage (V) | Ideality factor n Digital etching | Ideality factor n ALE |\n| --- | --- | --- |\n| 0.0 | 0.5 | 1.4 |\n| 0.05 | 1.3 | 1.3 |\n| 0.1 | 1.8 | 1.2 |\n| 0.15 | 1.9 | 1.2 |\n| 0.2 | 2.2 | 1.1 |\n| 0.25 | 2.4 | 1.2 |\n| 0.3 | 2.5 | 1.1 |\n| 0.35 | 1.7 | 1.2 |\n| 0.4 | 1.5 | 1.2 |\n| 0.45 | 1.2 | 1.2 |\n| 0.5 | 1.2 | 1.5 |\n| 0.55 | 1.2 | 1.7 |\n| 0.6 | 1.6 | 2.3 |\n| 0.65 | 2.2 |  |"
    },
    "vqa": {
        "a": [
            {
                "question_type": "Process-Oriented",
                "question": "What is the current for both samples at a forward voltage of 1.0 V?",
                "answer_type": "Factoid",
                "answer": "About 20 mA."
            }
        ],
        "b": [
            {
                "question_type": "Process-Oriented",
                "question": "What is the current at a forward voltage of 0.25 V?",
                "answer_type": "Factoid",
                "answer": "It is about 10^-8 A for the ALE sample and 10^-7 A for the Digital etching sample."
            }
        ],
        "d": [
            {
                "question_type": "Application/Performance",
                "question": "What does the comparison of ideality factors reveal about the difference in plasma-induced damage between the ALE and digital etching processes?",
                "answer_type": "Paragraph",
                "answer": "Figure 8d shows that the diode fabricated using ALE exhibits a much more uniform and lower ideality factor in the low forward-bias region compared to the diode processed by digital etching, indicating reduced trap-assisted recombination and fewer defect states at the junction. In contrast, the non-uniform slope observed for the digital etching case suggests greater plasma-induced damage."
            }
        ],
        "c": [
            {
                "question_type": "Process-Oriented",
                "question": "What is the absolute current at a reverse voltage of -1 V?",
                "answer_type": "Factoid",
                "answer": "Roughly 10^-10 A for the ALE sample and 10^-9 A for the Digital etching sample."
            }
        ]
    },
    "bbox": {
        "a": {
            "x": 5,
            "y": 11,
            "width": 659,
            "height": 432
        },
        "b": {
            "x": 703,
            "y": 9,
            "width": 663,
            "height": 460
        },
        "c": {
            "x": 5,
            "y": 535,
            "width": 641,
            "height": 421
        },
        "d": {
            "x": 721,
            "y": 551,
            "width": 645,
            "height": 402
        }
    }
}

File: data/alde-imageminer/train/atomic-layer-etching/experimental-usecase/14/images/figure_14.json
{
    "sample_id": "atomic-layer-etching/experimental-usecase/14/figure_14",
    "classification": {
        "a": "multiple scatter plot",
        "b": "scatter plot"
    },
    "summarization": {
        "a": "The figure shows the thickness of WO\u2083 after exposure to O\u2082/O\u2083 and BCl\u2083/HF as a function of the number of half-cycles.",
        "b": "The figure shows the thickness of W as a function of the number of half-cycles at 207 \u00b0C, with O2/O3, BCl3 and HF exposure. The figure shows an etch rate of 2.44 \u00c5/cycle."
    },
    "data_extraction": {
      "a": "| Number of Half-Cycles | WO\u2083 Thickness (\u00c5) After O\u2082/O\u2083 | WO\u2083 Thickness (\u00c5) After BCl\u2083/HF |\n| --- | --- | --- |\n| 0 | 38 | 27 |\n| 10 | 43 | 35 |\n| 20 | 37 | 30 |\n| 30 | 33 | 25 |\n| 40 | 30 | 23 |\n| 50 | 26 | 20 |\n| 60 | 26 | 17 |",
      "b": "| Number of Half-Cycles | W Thickness (\u00c5) |\n| --- | --- |\n| 0 | 230 |\n| 10 | 215 |\n| 20 | 200 |\n| 30 | 190 |\n| 40 | 175 |\n| 50 | 170 |\n| 60 | 155 |"
    },
    "vqa": {
        "b": [
            {
                "question_type": "Process-Oriented",
                "question": "What are the conditions of the experiment?",
                "answer_type": "Factoid",
                "answer": "The experiment was performed at 207 \u00b0C with the following exposure: 3150 mTorr s of O2/O3, 329 mTorr s of BCl3, and 2800 mTorr s of HF."
            },
            {
                "question_type": "Comparative/Trend",
                "question": "How does the W thickness change with the number of half-cycles?",
                "answer_type": "Factoid",
                "answer": "The W thickness decreases as the number of half-cycles increases."
            },
            {
                "question_type": "Structure-Property",
                "question": "What is the etch rate reached for this process?",
                "answer_type": "Factoid",
                "answer": "As can be seenin the figure, the etch per cycle is 2.44 \u00c5/cycle."
            }
        ],
        "a": [
            {
                "question_type": "Application/Performance",
                "question": "How does the WO3 thickness change after each exposure?",
                "answer_type": "Factoid",
                "answer": "The thickness of the WO3 increases after exposure to O2/O3 because it can oxidize the surface. However, it decreases after exposure to BCl3/HF."
            }
        ]
    },
    "bbox": {
        "b": {
            "x": 1,
            "y": 397,
            "width": 642,
            "height": 482
        },
        "a": {
            "x": 4,
            "y": 0,
            "width": 643,
            "height": 417
        }
    }
}

File: data/alde-imageminer/train/atomic-layer-etching/experimental-usecase/14/images/figure_2.json
{
    "sample_id": "atomic-layer-etching/experimental-usecase/14/figure_2",
    "classification": {
        "a": "line chart"
    },
    "summarization": {
        "a": "The chart shows the change in mass over time. A linear decrease in mass change can be seen over time at 200 \u00b0C on Al2O3. The process was performed with an exposure time of 1 s for Sn(acac)2 and 1 s of HF, with a 30 s purge between each step."
    },
    "data_extraction": {
      "a": "| Time (s) | Mass Change (ng/cm\u00b2) |\n| --- | --- |\n| 0 | 80 |\n| 2000 | -200 |\n| 4000 | -450 |\n| 6000 | -700 |"
    },
    "vqa": {
        "a": [
            {
                "question_type": "Process-Oriented",
                "question": "What are the reactants used in the ALE cycle?",
                "answer_type": "Factoid",
                "answer": "Hf and Sn(acac)2."
            },
            {
                "question_type": "Comparative/Trend",
                "question": "How does the mass change over the time?",
                "answer_type": "Factoid",
                "answer": "The mass change decreases linearly with increasing time."
            },
            {
                "question_type": "Structure-Property",
                "question": "What was the temperature at which the experiment was performed?",
                "answer_type": "Factoid",
                "answer": "The experiment was performed at 200 \u00b0C."
            },
            {
                "question_type": "Application/Performance",
                "question": "What is the mass loss of the cycle?",
                "answer_type": "Factoid",
                "answer": "-8.4 ng/(cm2 cycle)"
            }
        ]
    },
    "bbox": {
        "a": {
            "x": 5,
            "y": -1,
            "width": 660,
            "height": 517
        }
    }
}
