Repository: sciknoworg/sci-imageminer

## Project Overview  

**Sci-ImageMiner** is an annotation project on figures from **atomic layer deposition (ALD)** and **atomic layer etching (ALE)**, situated within the broader field of materials science and engineering. Within each of these categories, the data is further organized into the sub-categories **experimental-usecase** and **simulation-usecase**.

It aims to host gold-standard annotations for chart classification, data extraction, summarization, and question answering—providing both pilot and full-phase data to support multimodal AI research in scientific image understanding.

File: data/alde-imageminer/train/atomic-layer-etching/experimental-usecase/14/images/figure_5.json
{
    "sample_id": "atomic-layer-etching/experimental-usecase/14/figure_5",
    "classification": {
        "a": "multiple scatter plot",
        "b": "multiple scatter plot"
    },
    "summarization": {
        "a": "The chart shows how the film thickness of various materials (TiN, ZrO\u2082, SiO\u2082, Si\u2083N\u2084, HfO\u2082, Al\u2082O\u2083) changes over cycles at 300\u00b0C using TMA.",
        "b": "The chart shows how the film thickness of various materials (TiN, SiO\u2082, Si\u2083N\u2084, ZrO\u2082, HfO\u2082, Al\u2082O\u2083) changes over cycles at 250\u00b0C using DMAC."
    },
    "data_extraction": {
      "a": "| Number of Cycles | TiN | ZrO\u2082 | SiO\u2082 | Si\u2083N\u2084 | HfO\u2082 | Al\u2082O\u2083 |\n| --- | --- | --- | --- | --- | --- | --- |\n| 0 | 68 | 50 | 48 | 40 | 55 | 44 |\n| 50 | - | 48 | - | - | 50 | 20 |\n| 100 | - | 53 | - | - | 43 | 0 |\n| 200 | 70 | 48 | 43 | 42 | 37 | 0 |",
      "b": "| Number of Cycles | TiN | SiO\u2082 | Si\u2083N\u2084 | ZrO\u2082 | HfO\u2082 | Al\u2082O\u2083 |\n| --- | --- | --- | --- | --- | --- | --- |\n| 0 | 70 | 50 | 40 | 50 | 50 | 48 |\n| 25 | 70 | 51 | 40 | 22 | 40 | 40 |\n| 50 | 70 | 50 | 40 | 5 | 20 | 38 |\n| 100 | 70 | 50 | 40 | 0 | 0 | 18 |"
    },
    "vqa": {
        "b": [
            {
                "question_type": "Comparative/Trend",
                "question": "How does the thickness of the film change across the material?",
                "answer_type": "Factoid",
                "answer": "Only Al2O3, HfO2, and ZrO2 exhibit etching behavior. For the other materials, the film thickness remains constante over the number of cycles."
            },
            {
                "question_type": "Structure-Property",
                "question": "Which material exhibit the highest film thickness?",
                "answer_type": "Factoid",
                "answer": "TiN has the highest film thickness values."
            }
        ],
        "a": [
            {
                "question_type": "Process-Oriented",
                "question": "At what temperature was the experiment performed?",
                "answer_type": "Factoid",
                "answer": "The TMA ALE cycle was performed at 300 \u00b0C."
            },
            {
                "question_type": "Application/Performance",
                "question": "Which material exhibit the highest changes in the film thickness using TMA as reactant?",
                "answer_type": "Factoid",
                "answer": "As can be seen in the figure, Al2O3 exhibit the highest etch rates using TMA as reactant."
            }
        ]
    },
    "bbox": {
        "b": {
            "x": 49,
            "y": 539,
            "width": 604,
            "height": 506
        },
        "a": {
            "x": 17,
            "y": 5,
            "width": 630,
            "height": 526
        }
    }
}

File: data/alde-imageminer/train/atomic-layer-etching/experimental-usecase/16/images/fig1.json
{
    "sample_id": "atomic-layer-etching/experimental-usecase/16/fig1",
    "classification": {
        "a": "process timing diagram",
        "b": "conceptual diagram"
    },
    "summarization": {
        "a": "Time sequence of ALE process parameters over one cycle: ICP power held constant (~1500 W) and Ar flow steady (~50 sccm); CF\u2084 + H\u2082 flow (\u224810\u201325 sccm) is pulsed only during the modification step; the DC bias (\u22484\u20136 W) is applied only during the activation step to ion-energize Ar and drive the surface reaction/etch. Cycle boundaries are indicated by vertical dividers.",
        "b": "Conceptual illustration of the surface state through the cycle: (1) CF\u2084 + H\u2082 plasma deposits a polymer layer on the target surface (modification), (2) the film reaches saturation and uniformly covers the surface, and (3) Ar-ion activation reacts the polymer with the top atomic layer, ejecting by-products and removing a controlled thickness (etch)."
    },
    "data_extraction": {
      "a": "| Step within cycle | W_DC (W) | W_ICP (W) | CF4+H2 (sccm) | Ar (sccm) |\n| --- | --- | --- | --- | --- |\n| Modification step | 0 | 1500 | 10\u201325 | 50 |\n| Saturated layer formed | 0 | 1500 | 0 | 50 |\n| Activation step | 4\u20136 | 1500 | 0 | 50 |",
      "b": ""
    },
    "vqa": {
        "b": [
            {
                "question_type": "Process-Oriented",
                "question": "What are the steps involved in etching the target layer?",
                "answer_type": "Factoid",
                "answer": "The target layer is first exposed to carbon fluor reactant species. Then, the layer is exposed to Ar, after which the modified layer desorbs."
            },
            {
                "question_type": "Application/Performance",
                "question": "Based on the figure, is it likely that due to the ALE process the final substrate will contain carbon and fluorine contaminations, and what could be the reason of this?",
                "answer_type": "Paragraph",
                "answer": "Yes, in the most right part of subfigure b, there are still CF groups present at the surface. This incomplete removal by the Ar ions can be related to the ion energy as well as the binding energy of these groups to the surface."
            },
            {
                "question_type": "Process-Oriented",
                "question": "According to the conceptual diagram, what is the first step of the etching mechanism?",
                "answer_type": "Factoid",
                "answer": "The first step involves the adsorption of reactant species (fluorine and carbon atoms) onto the surface of the target layer."
            },
            {
                "question_type": "Structure-Property",
                "question": "What physical property of the target layer is modified by completing one ALE cycle?",
                "answer_type": "Factoid",
                "answer": "The thickness of the target layer is reduced, as indicated by the \"Etched thickness\" label in the final schematic."
            },
            {
                "question_type": "Process-Oriented",
                "question": "When is the atom of target layer etched away?",
                "answer_type": "Paragraph",
                "answer": "During the third sequence in the ALE cycle, DC bias step."
            },
            {
                "question_type": "Process-Oriented",
                "question": "When does the surface reach saturation?",
                "answer_type": "Paragraph",
                "answer": "During the second step in the cycle, the C, F atoms on the target surface appear to have reached saturation"
            },
            {
                "question_type": "Comparative/Trend",
                "question": "How does the surface behavior during the modification step differ from the activation step in the ALE cycle?",
                "answer_type": "Paragraph",
                "answer": "During the modification step, a fluorocarbon polymer layer is deposited on the surface using an Ar/CF\u2084/H\u2082 plasma without applying a DC bias, leading to surface passivation rather than material removal. In contrast, the activation step employs argon plasma with an applied DC bias, which generates energetic ions that partially remove the polymer layer and activate surface reactions with the underlying material. This contrast between surface protection and controlled ion-driven activation enables layer-by-layer etching."
            },
            {
                "question_type": "Structure-Property",
                "question": "Which process parameters influence the surface modification and activation behavior in the ALE sequence?",
                "answer_type": "List",
                "answer": "Gas composition (Ar/CF\u2084/H\u2082 versus Ar plasma), Presence or absence of DC bias, Plasma power (ICP power), Process duration for each step, Substrate temperature"
            },
            {
                "question_type": "Application/Performance",
                "question": "What role does the argon purge step play in the ALE process sequence?",
                "answer_type": "Factoid",
                "answer": "It removes residual reactive gases between modification and activation steps."
            }
        ],
        "a": [
            {
                "question_type": "Process-Oriented",
                "question": "How do the variables behave over the time?",
                "answer_type": "Factoid",
                "answer": "Both Inductively Coupled Plasma power and Ar flow rate, maintain constant over the process. Instead, DC power increases and decreases just before the  pulse of CH4+H2."
            },
            {
                "question_type": "Process-Oriented",
                "question": "Is there any relation between DC power and the ICP power?",
                "answer_type": "Yes/No",
                "answer": "No"
            },
            {
                "question_type": "Process-Oriented",
                "question": "Which type of ALE process does this graph correspond to?",
                "answer_type": "Factoid",
                "answer": "Plasma atomic layer etching."
            },
            {
                "question_type": "Process-Oriented",
                "question": "What are the three main steps of this ALE cycle and what function fullfills the last sub-cycle?",
                "answer_type": "Paragraph",
                "answer": "The three main parts in this ALE cycle are the dosing of a plasma containing Ar, CH4, and H2 related species, a plasma exposure, solely consisting of Ar, and lastly a Ar plasma exposure with a biased substrate. This last step is introduced to enable energetic ions to bombard the substrate, leading to selective etching."
            },
            {
                "question_type": "Process-Oriented",
                "question": "Is the pressure in the reactor chamber constant during this process?",
                "answer_type": "Yes/No",
                "answer": "No"
            },
            {
                "question_type": "Process-Oriented",
                "question": "What information is missing in subfigure a, that prevents the reproduction of this process?",
                "answer_type": "Paragraph",
                "answer": "To be able to reproduce this experiment the dosing times should be present."
            },
            {
                "question_type": "Process-Oriented",
                "question": "Is W_DC bias applied only during the activation/etch step?",
                "answer_type": "Yes/No",
                "answer": "Yes"
            },
            {
                "question_type": "Comparative/Trend",
                "question": "How does the application of Ar differ from the CF\u2084+H\u2082 gas during the ALE cycle?",
                "answer_type": "Paragraph",
                "answer": "The Ar flow is continuous and constant at 50 sccm throughout the entire cycle, whereas the CF\u2084+H\u2082  flow is pulsed, occurring only during the initial step."
            },
            {
                "question_type": "Comparative/Trend",
                "question": "How do the gas conditions in the modification step differ from those in the activation step?",
                "answer_type": "Factoid",
                "answer": "The modification step uses an Ar + CF\u2084+H\u2082 plasma, while the activation step uses only Ar plasma."
            },
            {
                "question_type": "Process-Oriented",
                "question": "What are the main steps of the ALE cycle shown in this figure, and why is purging between them essential?",
                "answer_type": "Paragraph",
                "answer": "The ALE cycle has two main steps: modification deposits a fluorocarbon polymer film from CF\u2084 + H\u2082 plasma until saturation, and activation uses Ar ion bombardment to drive surface reaction between polymer and target material, removing a precise thickness. Purging between steps removes unreacted precursors and prevents gas-phase mixing. This maintains self-limiting behavior and ensures etching occurs only through the controlled surface reaction mechanism."
            },
            {
                "question_type": "Process-Oriented",
                "question": "Why is Ar used as the continuous background gas in all parts of the ALE cycle?",
                "answer_type": "Paragraph",
                "answer": "Ar provides a stable plasma environment for both the polymer-deposition and the activation steps. During modification, it dilutes CF\u2084+H\u2082 and helps form a controllable fluorocarbon film without over-fluorinating the surface. During activation, the same Ar plasma is accelerated by the DC bias to supply low-energy ion bombardment, so the chamber does not need to switch gases between steps, which improves repeatability of the self-limiting etch."
            },
            {
                "question_type": "Process-Oriented",
                "question": "Is the DC bias applied continuously throughout the entire ALE cycle?",
                "answer_type": "Yes/No",
                "answer": "No"
            },
            {
                "question_type": "Process-Oriented",
                "question": "Explain how the timing and synchronization between plasma power and gas flow affect the surface reaction selectivity in this given ALE process?",
                "answer_type": "Paragraph",
                "answer": "Proper timing  and synchronization makes sure that the film deposition, activation, and etching happen one after another without overlap. \nWhen plasma power and gas flow are well-synchronized, the right species are active at the right time resulting in lesser undesired reactions, improving selectivity, and giving precise atomic-layer control."
            },
            {
                "question_type": "Comparative/Trend",
                "question": "How do the functions of CF\u2084, H\u2082 and Ar differ across the ALE cycle?",
                "answer_type": "List",
                "answer": "CF\u2084: Active mainly during the modification step, providing fluorine radicals that form a thin fluorocarbon (CF\u2093) layer.\n\nH\u2082: Works with CF\u2084 to regulate plasma, reducing over-fluorination and ensuring balanced polymer growth.\n\nAr: Dominates during the activation step, supplying Ar\u207a ions for controlled sputtering and also acts as a purge gas between cycles."
            },
            {
                "question_type": "Structure-Property",
                "question": "How does the ALE cycle duration relate to etch depth per cycle?",
                "answer_type": "Paragraph",
                "answer": "A typical ALE cycle lasts about 10\u201315 seconds, corresponding to the removal of roughly 0.1\u20130.2 nm of material. The precise control of timing directly determines the atomic-scale etch depth, linking the process structure (timing) to the resulting property (etch rate)."
            },
            {
                "question_type": "Application/Performance",
                "question": "Does separating the modification and activation steps improve etch uniformity and anisotropy?",
                "answer_type": "Paragraph",
                "answer": "Yes. \nSeperating these steps allows independent control over chemical and physical reactions, minimizing surface damage and sidewall erosion. This results in better uniformity, higher selectivity, and improved anisotropy in the etched features."
            },
            {
                "question_type": "Process-Oriented",
                "question": "Is there constant DC bias during the atomic layer etching sequence",
                "answer_type": "Yes/No",
                "answer": "No"
            },
            {
                "question_type": "Process-Oriented",
                "question": "What parameters remain constant throughout the process",
                "answer_type": "Factoid",
                "answer": "ICP power and Ar flow are constant throughout the process"
            },
            {
                "question_type": "Process-Oriented",
                "question": "Does the ALE process rely on alternating modification and activation steps to achieve controlled etching?",
                "answer_type": "Yes/No",
                "answer": "Yes"
            }
        ]
    },
    "bbox": {
        "a": {
            "x": 0,
            "y": 0,
            "width": 958,
            "height": 786
        }
    }
}

File: data/alde-imageminer/train/atomic-layer-etching/experimental-usecase/16/images/fig_2.json
{
    "sample_id": "atomic-layer-etching/experimental-usecase/16/fig_2",
    "classification": {
        "a": "multiple line chart",
        "b": "multiple line chart"
    },
    "summarization": {
        "a": "The figure shows the deposition rate on different materials (Si, Al2O3, HfO2, AlNx, TiN, SiO2) against the fraction of CF4 in the plasma mixture. For all materials, the deposition rate increases rapidly at low CF\u2084 content and then decreases again at higher CF\u2084 concentrations.",
        "b": "The figure illustrates the concentration of F, CF2, and CF species against the fraction of CF4 in the plasma mixture. For all three species, the concentration increases with CF\u2084 content, but the increase becomes more gradual at higher CF\u2084 concentrations."
    },
    "data_extraction": {
      "a": "| \u03bd_CF4 (%) | Si (nm/min) | Al2O3 (nm/min) | HfO2 (nm/min) | AlNx (nm/min) | TiN (nm/min) | SiO2 (nm/min) |\n| --- | --- | --- | --- | --- | --- | --- |\n| ~3 | ~1.5 | ~2.5 | ~2.3 | ~2.6 | ~2.2 | ~0.8 |\n| ~5 | ~4.0 | ~6.0 | ~5.5 | ~6.2 | ~1.5 | ~1.2 |\n| ~10 | ~3.0 | ~4.5 | ~3.5 | ~4.8 | ~-1.0 | ~-5.5 |\n| ~13 | ~2.0 | ~3.8 | ~3.2 | ~4.0 | ~-0.3 | ~-5.0 |",
      "b": "| \u03bd_CF4 (%) | F (cm-\u00b3) | CF2 (cm-\u00b3) | CF (cm-\u00b3) |\n| --- | --- | --- | --- |\n| ~3 | ~1e+13 | ~5e+10 | ~2e+10 |\n| ~5 | ~2e+13 | ~8e+10 | ~3e+10 |\n| ~7 | ~5e+13 | ~1e+11 | ~5e+10 |\n| ~10 | ~8e+13 | ~1.6e+11 | ~9e+10 |\n| ~13 | ~1e+14 | ~1.8e+11 | ~1.1e+11 |"
    },
    "vqa": {
        "b": [
            {
                "question_type": "Process-Oriented",
                "question": "How does the difference in concentration between F and CF change as the concentration of CF4 increases?",
                "answer_type": "Factoid",
                "answer": "Both increase in value as the concentration of CH4 increases. However, F reaches a maximum value close to 10^14, while CF reaches 10^11"
            },
            {
                "question_type": "Process-Oriented",
                "question": "Which plasma component fraction is systematically varied to study its effect on deposition rate and radical concentration?",
                "answer_type": "Factoid",
                "answer": "The CF\u2084 fraction (\u03bd_CF\u2084) in the plasma mixture."
            },
            {
                "question_type": "Process-Oriented",
                "question": "The authors chose low v_CF4 mixtures for the modification step to enable selectivity to mask materials?",
                "answer_type": "Yes/No",
                "answer": "Yes"
            },
            {
                "question_type": "Comparative/Trend",
                "question": "What is the most likely reason why the deposition rate for most of the studied materials slows down or even become negative when the CF4 fraction in the mixture reaches about 5% or higher?",
                "answer_type": "Paragraph",
                "answer": "The plot indicates that as the CF4 fraction in the plasma increases, the F concentration rises extremely rapidly for mixtures above about 5% CF4, growing by several orders of magnitude relative to CF and CF2 (due to the logarithmic scale). While CF and CF2 radicals contribute mainly to film growth, F atoms favor the formation of volatile fluorides and thus promote etching. When F becomes predominant in the plasma, deposition is progressively suppressed and, for some materials, the overall process switches from film growth to etching."
            },
            {
                "question_type": "Comparative/Trend",
                "question": "Which radicals have high concentration?",
                "answer_type": "Factoid",
                "answer": "The Fluorine radical concentration increases from 10^13 to the order of 10^14  with change in CF4 concentration and is higher than the CFx concentrations."
            },
            {
                "question_type": "Process-Oriented",
                "question": "How does the deposition rate of various materials behave with respect to increasing CF4 concentration?",
                "answer_type": "Paragraph",
                "answer": "With increase of CF4 fraction, the deposition rate increases slowly at first and then reaches a maximum. Further increase of CF4 leads to decrease of deposition rate for Si, Al2O3, HfO2, and AlNx.  In the case of SiO2 and TiN, increase of CF4 causes a change from deposition to etching."
            },
            {
                "question_type": "Structure-Property",
                "question": "Does the fluorine (F) radical concentration decrease by two orders of magnitude compared with the concentrations of CF and CF\u2082?",
                "answer_type": "Paragraph",
                "answer": "No.\nFluorine-containing radicals concentration increase with the growth of CF\u2084 fraction in plasma mixture."
            },
            {
                "question_type": "Structure-Property",
                "question": "Which radical species shows the highest concentration at 13.3% CF\u2084?",
                "answer_type": "Factoid",
                "answer": "F (fluorine), with concentration near 10\u00b9\u2074 cm\u207b\u00b3."
            },
            {
                "question_type": "Process-Oriented",
                "question": "Do the concentrations of F, CF\u2082, and CF radicals increase as \u03bd_CF\u2084 increases?",
                "answer_type": "Yes/No",
                "answer": "Yes"
            },
            {
                "question_type": "Structure-Property",
                "question": "How do the species trends in (b) relate to the non-monotonic deposition response in (a)?",
                "answer_type": "Paragraph",
                "answer": "As \u03bd_CF\u2084 increases, higher F and CF\u2093 radical densities initially enhance surface reactions, leading to higher deposition rates. Beyond the mid-fraction range, excessive fluorination and increased etching probability reduce net growth, producing the observed decline in deposition rates despite rising radical concentrations."
            },
            {
                "question_type": "Comparative/Trend",
                "question": "Which radical concentration has the highest dependence on CF4 concentration?",
                "answer_type": "Factoid",
                "answer": "The radical concentration of CF has the highest dependence on the CF4 concentration."
            },
            {
                "question_type": "Structure-Property",
                "question": "How do changes in radical concentrations influence the transition from film deposition to net etching for different materials?",
                "answer_type": "Paragraph",
                "answer": "As the CF\u2084 fraction increases, the concentration of fluorine-containing radicals such as F, CF, and CF\u2082 rises significantly, enhancing chemical reactivity at the surface. At moderate CF\u2084 levels, polymer-forming species promote deposition, while at higher CF\u2084 fractions, the high density of reactive fluorine radicals enhances bond breaking and material removal. This shift in plasma chemistry alters surface reaction pathways, causing certain materials, such as SiO\u2082 and TiN, to transition from net deposition to net etching."
            },
            {
                "question_type": "Application/Performance",
                "question": "Which materials exhibit net etching behavior at higher CF\u2084 fractions according to the deposition-rate data?",
                "answer_type": "List",
                "answer": "TiN, SiO\u2082"
            }
        ],
        "a": [
            {
                "question_type": "Process-Oriented",
                "question": "Why are there negative values?",
                "answer_type": "Factoid",
                "answer": "Although the process involves depositing materials onto a film, come materials, such as TiN and SiO2, etch. Therefore, the deposition rate decreases as the CF4 concentration increases."
            },
            {
                "question_type": "Process-Oriented",
                "question": "What material has the lowest and highest deposition rates during the process?",
                "answer_type": "Factoid",
                "answer": "The deposition rate is lowest for SiO1 and highest for ALNx"
            },
            {
                "question_type": "Process-Oriented",
                "question": "How does an increase in CF4 concentration affect the deposition of each material as well as the concentration of radicals?",
                "answer_type": "Factoid",
                "answer": "The deposition ratio increases up to around 5% and 6% of CF4, then decreases as the concentration increases. In contrast, the concentration of CF4 and radicals is proportional, and the relationship is stronger in the case of F."
            },
            {
                "question_type": "Comparative/Trend",
                "question": "Does increasing the CF\u2084 fraction beyond an intermediate value lead to a decrease in deposition rate for most materials shown in the figure?",
                "answer_type": "Yes/No",
                "answer": "Yes"
            },
            {
                "question_type": "Structure-Property",
                "question": "Which radical has the fastest growth with v_CF4 and what can be implied from this?",
                "answer_type": "Factoid",
                "answer": "Atomic F has the fastest growth relative to CF and CF2, this implies a kinetic shift towards etching as v_CF4 increases."
            },
            {
                "question_type": "Application/Performance",
                "question": "List the materials plotted",
                "answer_type": "List",
                "answer": "Si, Al2O3, HfO2, AINx, TiN, SiO2"
            },
            {
                "question_type": "Comparative/Trend",
                "question": "how does depostion/etch rate on each material change as v_CF4(%) increases?",
                "answer_type": "Paragraph",
                "answer": "All materials start in net deposition at low \u03bd_CF\u2084. As \u03bd_CF\u2084 increases, the rates climb to a peak at low\u2013mid \u03bd_CF\u2084 and then drop. For SiO\u2082 and TiN, the curve crosses zero at higher \u03bd_CF\u2084, this means they switch from deposition to etching. This is consistent with panel (b): the F radical grows fastest relative to CF/CF\u2082, pushing the surface balance toward etching."
            },
            {
                "question_type": "Process-Oriented",
                "question": "Will SiO2 be etched in a plasma containing 7% CF4?",
                "answer_type": "Yes/No",
                "answer": "Yes"
            },
            {
                "question_type": "Comparative/Trend",
                "question": "Based solely on the graph, which material appears to be the best choice for industrial applications? Why?",
                "answer_type": "Paragraph",
                "answer": "The graph shows how the deposition rate changes with CF4 fraction for different materials. Based only on this data, AlNx looks like the best choice for industrial use. It has the highest deposition rate and stays relatively high across the whole CF4 concentration range, which would enable faster processing."
            },
            {
                "question_type": "Comparative/Trend",
                "question": "What is the optimal CF4 fraction for deposition on Si?",
                "answer_type": "Factoid",
                "answer": "6.6% (fastest deposition)."
            },
            {
                "question_type": "Process-Oriented",
                "question": "How does the concentration of CF4 in the plasma mixture affect the deposition rate on different substrates?",
                "answer_type": "Paragraph",
                "answer": "Below 5% CF4, as the concentration of CF4 increases, so too does the deposition rate on all substrates. Above 5%, the deposition rate generally decreases. On SiO2 however, etching occurs instead above 5% CF4 and this also occurs for TiN above 10% CF4."
            },
            {
                "question_type": "Process-Oriented",
                "question": "On which substrates does etching occur?",
                "answer_type": "Factoid",
                "answer": "TiN and SiO2."
            },
            {
                "question_type": "Process-Oriented",
                "question": "Was DC bias applied to the substrate during deposition?",
                "answer_type": "Yes/No",
                "answer": "No"
            },
            {
                "question_type": "Process-Oriented",
                "question": "What were the chamber pressure and plasma composition?",
                "answer_type": "Factoid",
                "answer": "The chamber pressure was kept at 10 mTorr; The plasma was always composed of 83.3% Ar the molecular fraction of CF4 varied between 3.3 and 13.3%, with the remaining fraction consisting of H2."
            },
            {
                "question_type": "Process-Oriented",
                "question": "Does higher concentration of CF4 result in etching of all the materials?",
                "answer_type": "Yes/No",
                "answer": "No"
            },
            {
                "question_type": "Comparative/Trend",
                "question": "When are the deposition rates of many materials highest?",
                "answer_type": "Factoid",
                "answer": "At about 7% CF4 concentration, the deposition rates of Al2O3, HfO2, Si and AlN are highest."
            },
            {
                "question_type": "Process-Oriented",
                "question": "Explain why the increasing in the \u03bdCF\u2084(%) shift the surface reaction balance from polymer deposition to etching?",
                "answer_type": "Paragraph",
                "answer": "As the CF\u2084 fraction rises further, the concentration of highly reactive fluorine (F) radicals increases much more rapidly. This significant rise in 'F' radicals shifts the surface kinetics from a deposition-dominated process to an etching-dominated one, where 'F' atoms aggressively etch the deposited film."
            },
            {
                "question_type": "Comparative/Trend",
                "question": "How does the deposition rate on SiO\u2082 compare to that of Si and Al\u2082O\u2083 at high CF\u2084 fractions?",
                "answer_type": "List",
                "answer": "For higher CF\u2084 fractions:-\n\n1) On SiO\u2082 the deposition rate becomes negative, indicating an etching process.\n\n2) On Si, Al\u2082O\u2083, HfO\u2082, and AlN\u2093, the deposition rate decreases but remains positive, indicating net deposition."
            },
            {
                "question_type": "Application/Performance",
                "question": "Does increasing the  CF\u2084 fraction (volume %) in the Ar/CF\u2084/H\u2082 plasma shift the surface reaction from polymer deposition to net etching?",
                "answer_type": "Paragraph",
                "answer": "Yes, but only for specific materials."
            },
            {
                "question_type": "Structure-Property",
                "question": "Which two materials show etching rather than deposition at high CF\u2084 fractions?",
                "answer_type": "Factoid",
                "answer": "SiO\u2082 and TiN"
            },
            {
                "question_type": "Application/Performance",
                "question": "Based on the deposition behavior, which CF\u2084 fraction regime would be optimal for the ALE modification step and why?",
                "answer_type": "Paragraph",
                "answer": "Low CF\u2084 fraction (<5%) because: (1) provides polymer deposition on target materials (Al\u2082O\u2083, AlNx, HfO\u2082), (2) avoids etching of potential mask materials (SiO\u2082, TiN)"
            },
            {
                "question_type": "Comparative/Trend",
                "question": "Do all materials show maximum deposition rate at the same CF\u2084 fraction?",
                "answer_type": "Factoid",
                "answer": "Yes (approximately\u2014most materials peak around 5-6.6% CF\u2084)."
            },
            {
                "question_type": "Comparative/Trend",
                "question": "At 5% v_CF4, which material has the highest deposition and which shows net etch?",
                "answer_type": "Factoid",
                "answer": "Highest: [ALNx] (~[6.1]); net etch: SiO2 (negative)."
            },
            {
                "question_type": "Application/Performance",
                "question": "Would operating at the highest \u03bd_CF\u2084 fraction be optimal for oxide film growth?",
                "answer_type": "Yes/No",
                "answer": "No"
            },
            {
                "question_type": "Structure-Property",
                "question": "Which materials are etched upon exposure to a plasma with more than 10% CF4 added to the plasma?",
                "answer_type": "Factoid",
                "answer": "The materials are TiN and SiO2"
            },
            {
                "question_type": "Comparative/Trend",
                "question": "Which material should be used as substrate to have the highest film deposition rate?",
                "answer_type": "Factoid",
                "answer": "The material that should be used as substrate is AlNx"
            },
            {
                "question_type": "Application/Performance",
                "question": "By adding more CF4 to the plasma composition can different starting substrates be identified?",
                "answer_type": "Paragraph",
                "answer": "An experiment can be designed such that initial thickness and final thickness can be determined after exposure to the plasma. Some materials thicknesses will decrease, others will increase."
            }
        ]
    },
    "bbox": {
        "a": {
            "x": 43,
            "y": 35,
            "width": 470,
            "height": 319
        },
        "b": {
            "x": 529,
            "y": 36,
            "width": 434,
            "height": 318
        }
    }
}

File: data/alde-imageminer/train/atomic-layer-etching/experimental-usecase/16/images/fig_3.json
{
    "sample_id": "atomic-layer-etching/experimental-usecase/16/fig_3",
    "classification": {
        "a": "multi spectra chart",
        "b": "multi spectra chart"
    },
    "summarization": {
        "a": "The F 1s XPS spectra show a single dominant peak centered near 690 eV for both CF\u2084 fractions. Increasing \u03bd_CF\u2084 from 3.3% to 6.6% leads to a strong increase in peak intensity without a measurable chemical shift, indicating a higher fluorine surface concentration rather than a change in bonding state.",
        "b": "The C 1s spectra reveal multiple fluorinated carbon components, including C\u2013CF\u2099, C\u2013F, C\u2013F\u2082, and C\u2013F\u2083. At higher CF\u2084 fraction, the relative contribution of fluorinated species (C\u2013F\u2093) increases while the hydrocarbon backbone contribution decreases. The shift of intensity toward higher binding energies reflects increased carbon\u2013fluorine coordination."
    },
    "data_extraction": {
      "a": "| Binding Energy (eV) | Intensity (v_CF4 = 3.3%) (counts/s) | Intensity (v_CF4 = 6.6%) (counts/s) |\n| --- | --- | --- |\n| 698.0 | ~400 | ~400 |\n| 696.0 | ~400 | ~400 |\n| 694.0 | ~400 | ~400 |\n| 692.0 | ~420 | ~420 |\n| 690.2 | ~3750 | ~6600 |\n| 688.0 | ~500 | ~1200 |\n| 686.0 | ~400 | ~300 |\n| 684.0 | ~400 | ~300 |\n| 682.0 | ~400 | ~300 |",
      "b": "| Binding Energy (eV) | Intensity (v_CF4 = 3.3%) (counts/s) | Intensity (v_CF4 = 6.6%) (counts/s) | Component |\n| --- | --- | --- | --- |\n| 285.0 | ~1500 | ~200 | C\u2013CF_n |\n| 290.0 | ~450 | ~540 | C\u2013F |\n| 292.5 | ~300 | ~540 | C\u2013F2 |\n| 294.5 | ~400 | ~300 | C\u2013F3 |"
    },
    "vqa": {
        "b": [
            {
                "question_type": "Process-Oriented",
                "question": "How does the formation of multiple peaks in the C spectrum provide information?",
                "answer_type": "Factoid",
                "answer": "The formation of multiple peaks in the spectrum shows the formation of several species on the film."
            },
            {
                "question_type": "Process-Oriented",
                "question": "What compositional value does the formation of a greater number of species generate?",
                "answer_type": "Factoid",
                "answer": "6.6% of CF4"
            },
            {
                "question_type": "Comparative/Trend",
                "question": "How do the F(1s) and C(1s) spectra change when comparing polymer films deposited at low and high CF\u2084 fractions?",
                "answer_type": "Paragraph",
                "answer": "At higher CF\u2084 fractions, the F(1s) spectra exhibit a noticeable increase in peak intensity while maintaining a stable binding energy, indicating enhanced fluorine incorporation without charging effects. In the C(1s) spectra, higher CF\u2084 levels result in stronger CF\u2082 and CF\u2083 peaks, reflecting increased fluorination of the polymer backbone. In contrast, films deposited at lower CF\u2084 fractions show weaker fluorinated carbon components, highlighting a clear compositional trend driven by plasma chemistry."
            },
            {
                "question_type": "Structure-Property",
                "question": "Which C 1s component has the lowest binding energy?",
                "answer_type": "Factoid",
                "answer": "The C-CFn component, with a binding energy of ~285 eV"
            },
            {
                "question_type": "Application/Performance",
                "question": "What are the C 1s components labelled",
                "answer_type": "List",
                "answer": "C-F3, C-F2, C-F, C-CFn"
            },
            {
                "question_type": "Comparative/Trend",
                "question": "Which concentration of CF4 leads to higher amount of CF2 on the film's surface?",
                "answer_type": "Factoid",
                "answer": "6.6%"
            },
            {
                "question_type": "Comparative/Trend",
                "question": "Which peaks are only observed for the film deposited in higher CF4 concentration?",
                "answer_type": "List",
                "answer": "290.1 eV, 287.9 eV"
            },
            {
                "question_type": "Process-Oriented",
                "question": "The peak at 288 eV is not labelled, but the authors do discuss this peak. How did they interpret this peak?",
                "answer_type": "Paragraph",
                "answer": "They attributed this peak to the presence of a hydrocarbon group (i.e. contamination). This peak could also correspond to another condition of the C-F bond, possibly causing the calculated fluorine concentration to be underestimated. However, this possible underestimation does not affect the qualitative result that the concentration of fluorine in the film increases with the concentration of CF4 in the plasma."
            },
            {
                "question_type": "Comparative/Trend",
                "question": "What can be said about the C(1s) profile with changing CF4 concentrations?",
                "answer_type": "Paragraph",
                "answer": "The film deposited in higher CF4 fraction plasma 6.6% shows more pronounced C-Fx peaks corresponding to higher concentration of C-bonded fluorine in film; i.e., more CF, CF2, CF3 compared to films with 3.3% CF4 concentration."
            },
            {
                "question_type": "Structure-Property",
                "question": "Is C-CF6 the dominant peak in C(1s) XPS profile for all cases?",
                "answer_type": "Yes/No",
                "answer": "No"
            },
            {
                "question_type": "Comparative/Trend",
                "question": "List out the chemical bonding corresponding to the peaks at 285.5 eV, 290.2 eV, 292.4 eV, and 294.6 eV shown in this XPS data.",
                "answer_type": "List",
                "answer": "XPS peak\n- 285.5 eV \u2014 C\u2013CF\u2099 bond\n- 290.2 eV \u2014 CF\n- 292.4 eV \u2014 CF\u2082 \n- 294.6 eV \u2014 CF\u2083"
            },
            {
                "question_type": "Application/Performance",
                "question": "Based on the XPS data in this Figure, would the film deposited with the higher CF\u2084 fraction (\u03bdCF\u2084=6.6%) likely exhibit better performance as a fluorine-rich barrier layer compared to the film deposited with the lower CF\u2084 fraction?",
                "answer_type": "Yes/No",
                "answer": "Yes"
            },
            {
                "question_type": "Comparative/Trend",
                "question": "How does the carbon bonding environment in the deposited fluorocarbon films change as the CF\u2084 plasma fraction increases from 3.3% to 6.6%?",
                "answer_type": "Paragraph",
                "answer": "The C(1s) spectra reveal that higher CF\u2084 fractions produce more heavily fluorinated polymer films. At 3.3% CF\u2084, the film shows predominantly lower-fluorination states (C-CFn peak around 285 eV) with modest C-F, C-F\u2082, and C-F\u2083 contributions. At 6.6% CF\u2084, the C-Fx peaks (C-F, C-F\u2082, C-F\u2083) become much more pronounced, indicating higher concentrations of carbon atoms bonded to multiple fluorine atoms."
            },
            {
                "question_type": "Comparative/Trend",
                "question": "Are C-F\u2083 bonds present in films deposited at both CF\u2084 fractions?",
                "answer_type": "Yes/No",
                "answer": "Yes"
            },
            {
                "question_type": "Process-Oriented",
                "question": "What carbon-fluorine bonding states are identified in the C(1s) spectra from low to high binding energy?",
                "answer_type": "List",
                "answer": "C-CFn (~285 eV),C-F (~290 eV),C-F\u2082 (~292 eV),C-F\u2083 (~295 eV)."
            },
            {
                "question_type": "Structure-Property",
                "question": "How does increasing fluorination affect the binding energy of C 1s components?",
                "answer_type": "Paragraph",
                "answer": "As carbon bonds to an increasing number of fluorine atoms, electron density around carbon decreases due to fluorine\u2019s strong electronegativity. This causes a systematic shift of C 1s components to higher binding energies, with C\u2013F\u2083 appearing at the highest energies."
            },
            {
                "question_type": "Application/Performance",
                "question": "Which of the identified fluorinated species (C-F, C-F\u2082, C-F\u2083) shows the largest relative increase in intensity when changing from 3.3% to 6.6% \u03bd_CF\u2084?",
                "answer_type": "Factoid",
                "answer": "The C\u2013F\u2082 and C\u2013F\u2083 species show the clearest increase, with C\u2013F\u2083 becoming a distinct peak."
            },
            {
                "question_type": "Structure-Property",
                "question": "How does the CF4 concentration determine the stoichiometry of the film?",
                "answer_type": "Paragraph",
                "answer": "An increase in CF4 concentration seems to induce a shift from more CF3 and C-CFx bonds towards more CF and CF2 bonds."
            },
            {
                "question_type": "Application/Performance",
                "question": "can it be said that there is more carbon in the film in the case that the CF4 concentration is 3.3% with respect to the 6.6% case?",
                "answer_type": "Paragraph",
                "answer": "This conclusion can not be drawn from the bare carbon spectrum. Calculations of atomic composition require more material specific parameters than the pure XPS spectrum."
            },
            {
                "question_type": "Application/Performance",
                "question": "What binding energy range corresponds to the main F\u2013C bonding peak in the F(1s) XPS spectrum?",
                "answer_type": "Factoid",
                "answer": "Approximately 689.8\u2013690.2 eV."
            },
            {
                "question_type": "Structure-Property",
                "question": "Does increasing the CF\u2084 fraction lead to higher fluorine incorporation in the polymer films as reflected in the XPS spectra?",
                "answer_type": "Yes/No",
                "answer": "Yes"
            }
        ],
        "a": [
            {
                "question_type": "Process-Oriented",
                "question": "How does the binding energy of F change as the concentration of CF4 increases?",
                "answer_type": "Factoid",
                "answer": "As the concentration of CF4 decreases, the main peak of F, shift towards lower binding energy values."
            },
            {
                "question_type": "Process-Oriented",
                "question": "What is the relationship between the concentration of CF4 and species composed of F and C?",
                "answer_type": "Factoid",
                "answer": "As the composition of CF4 increases, more F and C atoms are deposited on the film. Therefore, there are also greater amounts of species, such as C-F3, C-F2, C-F, and C-CFn."
            },
            {
                "question_type": "Process-Oriented",
                "question": "What spectral features indicate the effect of CF\u2084 concentration on polymer film chemistry in the XPS measurements?",
                "answer_type": "List",
                "answer": "Increased F(1s) peak intensity at higher CF\u2084 fraction, Stronger CF\u2082 and CF\u2083 components in the C(1s) spectra, Appearance of an additional C\u2013F or hydrocarbon-related peak near 288 eV, Consistent peak positions indicating minimal charging effects"
            },
            {
                "question_type": "Comparative/Trend",
                "question": "Does the C-CFn  peak decrease when CF4 is raised from 3.3% to 6.6%?",
                "answer_type": "Yes/No",
                "answer": "Yes"
            },
            {
                "question_type": "Comparative/Trend",
                "question": "How does the F 1s intensity change between the CF4 3.3% and 6.6% respectively?",
                "answer_type": "Paragraph",
                "answer": "The peaks have roughly the same binding energy howver the 6.6% CF4 condition gives a much stronger intensity. This indicates a larger presence of F on the surface."
            },
            {
                "question_type": "Comparative/Trend",
                "question": "Which of the peaks is generated by electrons with lower kinetic energy?",
                "answer_type": "Factoid",
                "answer": "The peak at higher binding energy (690.2 eV, 3.3% CF4)."
            },
            {
                "question_type": "Comparative/Trend",
                "question": "Which of the two films was more positively charged during the XPS measurement, and what feature of the spectrum supports this conclusion?",
                "answer_type": "Paragraph",
                "answer": "In XPS, stronger positive charging of a sample during photoemission reduces the kinetic energy of the electrons escaping the surface, making the peaks shift to higher binding energies. On the spectrum, this corresponds to a shift slightly to the left. The film deposited at 3.3% CF4 shows this leftward energy shift, indicating it was likely more positively charged during the measurement."
            },
            {
                "question_type": "Comparative/Trend",
                "question": "As the percentage of CF4 in the plasma is increased, how does that affect the amount of fluorine and carbon in the deposited film?",
                "answer_type": "Factoid",
                "answer": "As the percentage of CF4 in the plasma was increased from 3.3% to 6.6%, the F/C ratio increased from 0.5 to 1.6."
            },
            {
                "question_type": "Process-Oriented",
                "question": "What were the thicknesses of the analysed films in this figure?",
                "answer_type": "Factoid",
                "answer": "11 nm (CF4 fraction = 3.3%) and 22 nm (CF4 fraction = 6.6%)"
            },
            {
                "question_type": "Process-Oriented",
                "question": "Which components (carbon-fluorine bonds) at what binding energy are present in the F(1s) spectrum?",
                "answer_type": "List",
                "answer": "CF3 at 294.6 eV, CF2  at 292.4 eV, CF at 290.2 eV"
            },
            {
                "question_type": "Structure-Property",
                "question": "Where does the peak maximum occur for F(1s) spectra for both conditions?",
                "answer_type": "Factoid",
                "answer": "The peak maximum occurs between 689.5 -690.5 eV for both conditions."
            },
            {
                "question_type": "Comparative/Trend",
                "question": "Does the concentration of CF4 influence the F(1s) peaks?",
                "answer_type": "Paragraph",
                "answer": "Yes, the films with more CF4 concentration (6.6%) show a higher peak intensity of 6500 counts than the one with lower CF4 concentration of 3.3% showing 4000 counts."
            },
            {
                "question_type": "Process-Oriented",
                "question": "What is the key deposition parameter that was changed between the two film samples analyzed in the XPS data?",
                "answer_type": "Factoid",
                "answer": "The fraction of CF\u2084 (\u03bdCF\u2084) in the deposition process was changed, from 3.3% to 6.6%."
            },
            {
                "question_type": "Structure-Property",
                "question": "How does increasing the CF\u2084 fraction in the deposition process affect the chemical composition and structure of the resulting film?",
                "answer_type": "Paragraph",
                "answer": "Increasing the CF\u2084 fraction from 3.3% to 6.6% leads to a film with a significantly different chemical structure. The XPS data shows a substantial increase in fluorine incorporation within the film, indicating a more fluorinated carbon network. This change in chemical composition is directly responsible for the altered C(1s) bonding profile and is correlated with the ability to deposit a much thicker film."
            },
            {
                "question_type": "Structure-Property",
                "question": "At what binding energy does the F(1s) peak appear in both deposited films?",
                "answer_type": "Factoid",
                "answer": "Between 689-690 eV."
            },
            {
                "question_type": "Comparative/Trend",
                "question": "Does increasing the CF\u2084 fraction from 3.3% to 6.6% increase the F 1s peak intensity?",
                "answer_type": "Paragraph",
                "answer": "Yes. \nEvidence: in panel (a), the peak for v_CF4 = 6.6%  shows higher intensity than for v_CF4 = 3.3%."
            },
            {
                "question_type": "Comparative/Trend",
                "question": "Which CF\u2084 condition shows the stronger F 1s peak?",
                "answer_type": "Factoid",
                "answer": "\u03bd_CF\u2084 = 6.6%."
            },
            {
                "question_type": "Comparative/Trend",
                "question": "How is the fluorine content related to the CF4 concentration in the used plasma?",
                "answer_type": "Paragraph",
                "answer": "Based on subfigure a, it is shown that an increase in the CF4 concentration results in more fluorine in the film."
            },
            {
                "question_type": "Comparative/Trend",
                "question": "Can the shift in peak position for fluorine say something about the stoichiometry?",
                "answer_type": "Paragraph",
                "answer": "Yes, usually a shift in peak position indicates different stoichiometries. This is proven by the spectrum from carbon where the change in stoichiometry also introduces different peaks."
            }
        ]
    },
    "bbox": {
        "a": {
            "x": 7,
            "y": 36,
            "width": 491,
            "height": 358
        },
        "b": {
            "x": 525,
            "y": 37,
            "width": 419,
            "height": 351
        }
    }
}
