Repository: sciknoworg/sci-imageminer

## Project Overview  

**Sci-ImageMiner** is an annotation project on figures from **atomic layer deposition (ALD)** and **atomic layer etching (ALE)**, situated within the broader field of materials science and engineering. Within each of these categories, the data is further organized into the sub-categories **experimental-usecase** and **simulation-usecase**.

It aims to host gold-standard annotations for chart classification, data extraction, summarization, and question answering—providing both pilot and full-phase data to support multimodal AI research in scientific image understanding.

File: data/alde-imageminer/train/atomic-layer-etching/experimental-usecase/16/images/fig_6.json
{
    "sample_id": "atomic-layer-etching/experimental-usecase/16/fig_6",
    "classification": {
        "a": "multiple line chart"
    },
    "summarization": {
        "a": "Etch depth increases approximately linearly with the number of ALE cycles for most materials, indicating a near-constant etch-per-cycle under a 10 s activation step. SiO\u2082 exhibits the steepest slope and the largest accumulated etch depth, reaching ~27 nm after 40 cycles. AlN\u2093 and Al\u2082O\u2083 show moderate linear removal, while HfO\u2082 etches slowly. TiN shows essentially no measurable etch depth across all cycles, indicating strong resistance to the ALE process. Dashed lines represent linear fits to the experimental data."
    },
    "data_extraction": {
      "a": "| Cycles | Al2O3 etch depth (nm) | HfO2 etch depth (nm) | AlNx etch depth (nm) | TiN etch depth (nm) | SiO2 etch depth (nm) |\n| --- | --- | --- | --- | --- | --- |\n| 0 | 0.0 | 0.0 | 0.0 | 0.0 | 0.0 |\n| 15 | ~2.0 | ~1.5 | ~3.0 | ~0.0 | ~6.0 |\n| 20 | ~3.5 | ~2.5 | ~5.0 | ~0.0 | ~12.0 |\n| 30 | ~5.0 | ~3.2 | ~6.0 | ~0.0 | ~20.0 |\n| 40 | ~6.0 | ~4.0 | ~7.5 | ~0.0 | ~27.0 |"
    },
    "vqa": {
        "a": [
            {
                "question_type": "Process-Oriented",
                "question": "Which variable is analyzed in the figure?",
                "answer_type": "Factoid",
                "answer": "The etch depth as a function of the number of cycles, for different materials."
            },
            {
                "question_type": "Comparative/Trend",
                "question": "Which of these materials is resistant to etching?",
                "answer_type": "Factoid",
                "answer": "TiN, because the etch depth value is close to 0, regardless of the number of cycles."
            },
            {
                "question_type": "Structure-Property",
                "question": "Could it be suggested that saturation has been reached in the case of SiO2?",
                "answer_type": "Factoid",
                "answer": "No, because, unlike other materials, the etch depth continues to increase with each cycle. However, after 30 cycles, the etch depth appears to remain constant for Al2O2, HfO3, AlNx, and TiN."
            },
            {
                "question_type": "Application/Performance",
                "question": "Which material used has the highest etching rate and how can this be determined?",
                "answer_type": "Factoid",
                "answer": "SiO2 is preferred because its slope is steeper than that of the other materials. This means that a greater etching depth can be achieved in the same number of cycles."
            },
            {
                "question_type": "Process-Oriented",
                "question": "For which material are more datapoints required to have a more reliable linear fit and what implications are there if this is not done?",
                "answer_type": "Paragraph",
                "answer": "SiO2 does not show that good of a fit. This suggests that, if the characterization is performed well, that the process is not that controlled. This in turn suggests that perfect ALE is not acquired."
            },
            {
                "question_type": "Comparative/Trend",
                "question": "From the materials that actually etch, which one has the highest etch resistivity?",
                "answer_type": "Paragraph",
                "answer": "HfO2 shows the highest etch resistivity as for this material, the total etch depth is the lowest."
            },
            {
                "question_type": "Application/Performance",
                "question": "What two materials can be used together, for which no two ALE processes have to be used to get similar results?",
                "answer_type": "Factoid",
                "answer": "Al2O3 and AlNx."
            },
            {
                "question_type": "Process-Oriented",
                "question": "How many cycles are required to reach an etch depth of 20 nm for SiO2?",
                "answer_type": "Factoid",
                "answer": "30 cycles are required."
            },
            {
                "question_type": "Process-Oriented",
                "question": "Does etch depth increase approximately linearly with cycle count for each material?",
                "answer_type": "Factoid",
                "answer": "Yes, approximately linear for Al2O3, HfO2, AlNx, SiO2;  TiN shows flat/near-zero change."
            },
            {
                "question_type": "Comparative/Trend",
                "question": "Which material exhibits the largest etch depth after 40 cycles?",
                "answer_type": "Factoid",
                "answer": "\u201cSiO2\u201d\nEvidence: \u201cAt 40 cycles it has the largest etch depth  compared with other materials.\""
            },
            {
                "question_type": "Structure-Property",
                "question": "How does material identity relate to etch per cycle inferred from the dashed linear fits?",
                "answer_type": "Paragraph",
                "answer": "EPC depends strongly on material. SiO2 has the highest slope, followed by AlNx and Al2O3, while HfO2 is low and TiN is \u22480. This ranking indicates, how etch depth varies with increasing number of cycles."
            },
            {
                "question_type": "Application/Performance",
                "question": "Which material is the best candidate for an etch-stop (mask) under these ALE conditions, and why?",
                "answer_type": "Paragraph",
                "answer": "TiN is the best candidate for an etch-stop under these ALE conditions. Its etch depth stays zero after 40 cycles, giving an etch-per-cycle of 0 nm/cycle. In the plot, its markers lie near the x-axis and the dashed fit has nearly zero slope, whereas other materials show measurable slopes and larger depths. Therefore, TiN would maintain thickness during etching and serve as an effective mask/stop layer."
            },
            {
                "question_type": "Comparative/Trend",
                "question": "List the materials plotted in the figure, together with the marker used for each.",
                "answer_type": "Paragraph",
                "answer": "Al\u2082O\u2083 \u2013 black squares\n\nHfO\u2082 \u2013 red circles\n\nAlN\u2093 \u2013 blue triangles\n\nSiO\u2082 \u2013 black asterisks\n\nTiN \u2013 red crosses"
            },
            {
                "question_type": "Process-Oriented",
                "question": "What activation-step duration was used to generate all the curves in Fig. 6?",
                "answer_type": "Factoid",
                "answer": "10 seconds."
            },
            {
                "question_type": "Structure-Property",
                "question": "How much Al\u2082O\u2083 will have been removed after 40 cycles?",
                "answer_type": "Factoid",
                "answer": "Roughly, 5 to 6 nm."
            },
            {
                "question_type": "Application/Performance",
                "question": "What is the practical implication of all slopes being stable up to ~40 cycles?",
                "answer_type": "Paragraph",
                "answer": "The process doesn't drift quickly with time. That allows predictable depth control just by choosing the cycle number."
            },
            {
                "question_type": "Process-Oriented",
                "question": "Based on the principle of self-limiting reactions, the cumulative etch depth in an Atomic Layer Etching (ALE) process typically increases linearly with the number of cycles. What fundamental material-specific properties govern whether this linearity is observed for different materials, and does the data in Figure 6 confirm the process' adherence to this self-limiting mechanism for the tested material?",
                "answer_type": "Paragraph",
                "answer": "Yes, the data in Figure 6 confirms the process's adherence to the self-limiting mechanism, as evidenced by the perfectly linear relationship between etch depth and the number of cycles. \nThis linearity is governed by material-specific properties, including the surface's ability to saturate during the activation step and the volatility of the etched byproducts during the removal step. \nFor the material tested here, these properties are well-suited to the ALE process, whereas materials with poor surface saturation or low byproduct volatility would show a sub-linear, reaction-limited etch rate."
            },
            {
                "question_type": "Comparative/Trend",
                "question": "Explain the significance of the linear trend observed in Figure 6 in relevance to the ALE process.",
                "answer_type": "Paragraph",
                "answer": "The linear relationship is significant because it confirms the process is self-limiting itself , highly controllable and predictable. \nIn a perfect ALE process, each cycle removes exactly one layer of atoms and then stops on its own. It cannot continue etching deeper, no matter how long you leave the reactants there. This trend is very well observed for most of the materials studied here."
            },
            {
                "question_type": "Structure-Property",
                "question": "What two key factors/metrics that can be directly determined from the slope of the observed lines from Figure 6?",
                "answer_type": "List",
                "answer": "1) The Etch Per Cycle (EPC) for various different materials\n2) The total etch depth for a given number of cycles."
            },
            {
                "question_type": "Application/Performance",
                "question": "Does the linearity trend observed in Figure 6 makes this prcoess and given materials suitable for the practical application of the ALE process ?",
                "answer_type": "Paragraph",
                "answer": "Yes \n(This trend allows device manufacutures to achieve atomic-scale precision by simply controlling the number of cycles. Also, they can reliably etch to a target depth with minimal risk of damaging the underlying substrate, which is crucial for manufacturing advanced semiconductor devices.)"
            },
            {
                "question_type": "Process-Oriented",
                "question": "Is TiN getting etched as the number of etch cycles is increased from 10 to 40?",
                "answer_type": "Yes/No",
                "answer": "No"
            },
            {
                "question_type": "Process-Oriented",
                "question": "Among the various materials -Al\u2082O\u2083, HfO\u2082, AlNx, SiO\u2082, TiN, which one has higher etch rate?",
                "answer_type": "Paragraph",
                "answer": "From the graph, SiO2 has higher etch rate compared to other materials"
            },
            {
                "question_type": "Process-Oriented",
                "question": "How does the etch depth vary with respect to the number of cycles?",
                "answer_type": "Paragraph",
                "answer": "The etch depth has a linearly dependence  with the number of cycles"
            },
            {
                "question_type": "Process-Oriented",
                "question": "Based on the current process, which two materials are suitable for selective etching",
                "answer_type": "Paragraph",
                "answer": "From the graph, it is evident that TiN is not etched at all, while SiO2 has high etch rate, therefore with the current process, SiO2 could be selectively etched from a target containing both TiN and SiO2 films."
            },
            {
                "question_type": "Process-Oriented",
                "question": "What were the durations of the modification and activation steps in the optimized process?",
                "answer_type": "Factoid",
                "answer": "10 seconds for both steps each."
            },
            {
                "question_type": "Process-Oriented",
                "question": "What were the etch rates per cycle for Al2O3, AlNx, and HfO2?",
                "answer_type": "Factoid",
                "answer": "0.16, 0.20, and 0.11 nm per cycle, respectively."
            },
            {
                "question_type": "Process-Oriented",
                "question": "What were the selectivity ratios of Al2O3, AlNx and HfO2 etching over TiN?",
                "answer_type": "Factoid",
                "answer": "About 30, 40, and 20, respectively."
            },
            {
                "question_type": "Process-Oriented",
                "question": "How do the measured etch rates demonstrate atomic-level precision?",
                "answer_type": "Factoid",
                "answer": "The measured etch rates for Al2O3, AlNx and HfO2 are comparable to the Al-O bond length of 0.169 nm, which means that the ALE process has close to single-atom precision."
            },
            {
                "question_type": "Comparative/Trend",
                "question": "Which material would act as the most effective etch mask in this process, and why?",
                "answer_type": "Paragraph",
                "answer": "TiN would make the best mask. From the graph, its etch depth stays close to zero even after 40 cycles, meaning it is almost not etched at all. It can protect underlying layers while the other materials are removed."
            },
            {
                "question_type": "Comparative/Trend",
                "question": "To reach the etch depth of 5 nm, approximately how many cycles would be needed for AlN?",
                "answer_type": "Factoid",
                "answer": "Approximately 24 - 25 cycles."
            },
            {
                "question_type": "Comparative/Trend",
                "question": "Which materials exhibit the highest etch selectivity over TiN, listed in order from most to least selective?",
                "answer_type": "List",
                "answer": "SiO2, AlNx, Al2O3, HfO2."
            },
            {
                "question_type": "Comparative/Trend",
                "question": "Which material demonstrates the most inconsistent etch behavior over repeated cycles?",
                "answer_type": "Factoid",
                "answer": "SiO2 (largest fluctuations in etch depth)."
            },
            {
                "question_type": "Process-Oriented",
                "question": "Which material shows almost no change in etch depth over the cycle range given?",
                "answer_type": "Factoid",
                "answer": "TiN"
            },
            {
                "question_type": "Structure-Property",
                "question": "Does AINx etch faster than Al2O3 across the cycle range shown?",
                "answer_type": "Yes/No",
                "answer": "Yes"
            },
            {
                "question_type": "Comparative/Trend",
                "question": "How does the etch depth curve differ among the different materials as the number of cycles increases?",
                "answer_type": "Paragraph",
                "answer": "The five materials show noticeably different slopes. SiO\u2082 increases the most rapidly and reaches the largest etch depth. AlN\u2093, Al\u2082O\u2083, and HfO\u2082 all rise more moderately, with HfO\u2082 showing the slowest increase of the three. TiN remains nearly flat across the entire range, with only a slight upward shift at the highest cycle count."
            },
            {
                "question_type": "Application/Performance",
                "question": "Which materials show a clear increase in etch depth with cycles?",
                "answer_type": "List",
                "answer": "SiO2, AINx, Al2O3, HfO2"
            },
            {
                "question_type": "Comparative/Trend",
                "question": "Which materials show the highest and lowest etch rates per cycle according to the figure?",
                "answer_type": "List",
                "answer": "Highest: AlN\u2093 (0.20 nm/cycle), Medium: Al\u2082O\u2083 (0.16 nm/cycle), HfO\u2082 (0.11 nm/cycle), Lowest: TiN (0.006 nm/cycle), Poor repeatability: SiO\u2082 (0.62 nm/cycle)"
            },
            {
                "question_type": "Structure-Property",
                "question": "What is the etch depth of Al\u2082O\u2083 after 40 ALE cycles?",
                "answer_type": "Factoid",
                "answer": "8 nm."
            },
            {
                "question_type": "Process-Oriented",
                "question": "How does the multi-line chart demonstrate material-dependent selectivity in the ALE process?",
                "answer_type": "Paragraph",
                "answer": "The chart shows that etch depth increases linearly with cycles, but the rate differs strongly between materials. Al\u2082O\u2083, AlN\u2093, and HfO\u2082 exhibit controlled, moderate etch rates, indicating effective ALE behavior. TiN shows almost no etching, confirming resistance to the process, while SiO\u2082 has high variability, indicating poor repeatability. This illustrates that the ALE process can selectively remove material layer-by-layer depending on the chemical and physical properties of each substrate, highlighting the importance of tuning parameters for selective etching."
            },
            {
                "question_type": "Process-Oriented",
                "question": "Does the etch depth increase linearly with the number of ALE cycles for Al\u2082O\u2083, HfO\u2082, and AlN\u2093?",
                "answer_type": "Yes/No",
                "answer": "Yes"
            }
        ]
    },
    "bbox": {
        "a": {
            "x": 0,
            "y": 0,
            "width": 698,
            "height": 556
        }
    }
}

File: data/alde-imageminer/train/atomic-layer-etching/experimental-usecase/16/images/fig_7.json
{
    "sample_id": "atomic-layer-etching/experimental-usecase/16/fig_7",
    "classification": {
        "a": "polar chart (rose chart)"
    },
    "summarization": {
        "a": "This contour heatmap shows the Al\u2082O\u2083 etch rate distribution (nm/cycle) across the wafer in polar coordinates. The etch rate is highest at the wafer center (~0.139 nm/cycle) and decreases gradually toward the edge, reaching ~0.131\u20130.133 nm/cycle at a radius of ~3 cm. The distribution is largely concentric, with only weak azimuthal modulation visible as small lobes. Overall, the total radial variation is ~0.008 nm/cycle, indicating good etch uniformity."
    },
    "data_extraction": {
      "a": "| Radius (cm) | Angle (\u00b0) | Etch rate (nm/cycle) |\n| --- | --- | --- |\n| 0.0 | 0 | ~0.139 |\n| 0.0 | 90 | ~0.139 |\n| 0.0 | 180 | ~0.139 |\n| 0.0 | 270 | ~0.139 |\n| 1.0 | 0 | ~0.137 |\n| 1.0 | 90 | ~0.136 |\n| 1.0 | 180 | ~0.136 |\n| 1.0 | 270 | ~0.137 |\n| 2.0 | 0 | ~0.135 |\n| 2.0 | 90 | ~0.134 |\n| 2.0 | 180 | ~0.134 |\n| 2.0 | 270 | ~0.135 |\n| 3.0 | 0 | ~0.132 |\n| 3.0 | 90 | ~0.132 |\n| 3.0 | 180 | ~0.132 |\n| 3.0 | 270 | ~0.132 |"
    },
    "vqa": {
        "a": [
            {
                "question_type": "Process-Oriented",
                "question": "How is the etch rate shown in the figure measured?",
                "answer_type": "Factoid",
                "answer": "The distribution of the wafer rate is evaluated based on the radius of the wafer (with the center taken as the origin) and the polar angle."
            },
            {
                "question_type": "Comparative/Trend",
                "question": "What is the largest etching are that can be achieved on this wafer?",
                "answer_type": "Factoid",
                "answer": "The center of the wafer"
            },
            {
                "question_type": "Structure-Property",
                "question": "Is the etch rate distributed uniformly across the wafer?",
                "answer_type": "Factoid",
                "answer": "No, the center of the wafer achieves higher etch rates compared to the edges. As the radius increases, the etch rate achieved decreases."
            },
            {
                "question_type": "Application/Performance",
                "question": "It is desirable to have a decreasing etch rate as the wafer radius increases, as shown in the figure?",
                "answer_type": "Factoid",
                "answer": "For semiconductor development, it is ideal to achieve the greatest possible homogeneity across the wafer, unlike what is shown in the figure. Otherwise, there could be variations in the performance of the device."
            },
            {
                "question_type": "Process-Oriented",
                "question": "What is the highest observed difference in etch rate on the wafer?",
                "answer_type": "Factoid",
                "answer": "The largest difference in etch rate is 0.008 nm/cycle"
            },
            {
                "question_type": "Process-Oriented",
                "question": "What can be a reason for non-uniformity in processing?",
                "answer_type": "Paragraph",
                "answer": "An explanation for non-uniformity in ALE processes is the non-uniform distribution of reactants in the reactor."
            },
            {
                "question_type": "Comparative/Trend",
                "question": "Which trend can be identified regarding the dependence of the etch rate on the position in the reactor?",
                "answer_type": "Paragraph",
                "answer": "There seems to be solely a radial dependence. There is no uni-directional trend visible."
            },
            {
                "question_type": "Application/Performance",
                "question": "Where has the etch process the highest performance (i.e. etch rate)?",
                "answer_type": "Factoid",
                "answer": "In the center of the reactor, in a circle with a radius of around 1 cm."
            },
            {
                "question_type": "Process-Oriented",
                "question": "Does the etch rate decrease from the wafer center toward the edge?",
                "answer_type": "Factoid",
                "answer": "Yes, As radius increases from the center, the colors shift from warm to cooler colors, showing the etch rate decreases toward the edge."
            },
            {
                "question_type": "Comparative/Trend",
                "question": "What are the approximate maximum and minimum etch rates shown, and where do they occur?",
                "answer_type": "Factoid",
                "answer": "Max: 0.139 at  center.\nMin: 0.131 at outer rim."
            },
            {
                "question_type": "Structure-Property",
                "question": "How does radial position (0\u20133 cm) relate to the etch rate, and what azimuthal non-uniformities are visible?",
                "answer_type": "Paragraph",
                "answer": "The etch rate is highest near the center and decreases as radius increases. At r \u2248 1 cm , values fall to 0.138-0.139, indicating a steady radial gradient. Small azimuthal variations appear as lobes around [angles], but the overall pattern is mostly concentric. This shows a primary dependence on radial position with minor angle-to-angle variation."
            },
            {
                "question_type": "Application/Performance",
                "question": "If a process requires an etch rate \u2265 0.136 nm/cycle, which wafer region satisfies this condition?",
                "answer_type": "Paragraph",
                "answer": "-Central region (r \u2272 1 cm): satisfies\n-Mid-radius (\u22481\u20132 cm): partially satisfies\n-Outer edge (r \u2273 2.5 cm): does not satisfy"
            },
            {
                "question_type": "Comparative/Trend",
                "question": "What is the maximum Al\u2082O\u2083 etch rate shown on the color scale?",
                "answer_type": "Factoid",
                "answer": "0.139 nm/cycle."
            },
            {
                "question_type": "Process-Oriented",
                "question": "Which spatial coordinates are used to describe the etch-rate map in this figure?",
                "answer_type": "Paragraph",
                "answer": "-) Radius from the wafer center (cm)\n\n-) Polar angle around the wafer (degrees)"
            },
            {
                "question_type": "Comparative/Trend",
                "question": "Does the wafer center etch faster than the outer radial zone in this ALE run?",
                "answer_type": "Yes/No",
                "answer": "Yes"
            },
            {
                "question_type": "Comparative/Trend",
                "question": "Does the figure confirm that the Al\u2082O\u2083 ALE etch rate decreases toward the wafer edge, consistent with the statement that the uniformity is about \u00b13% from minimum to maximum?",
                "answer_type": "Yes/No",
                "answer": "Yes"
            },
            {
                "question_type": "Process-Oriented",
                "question": "What process oriented parameters  led to the cause the center-to-edge etch rate gradient observed on the wafer?",
                "answer_type": "List",
                "answer": "1   - Plasma density distribution\n2  - Neutral radical flux and gas flow pattern \n3  - Ion energy/sheath potential variation"
            },
            {
                "question_type": "Comparative/Trend",
                "question": "How does the etch rate non-uniformity change from the center of the wafer to the edge?",
                "answer_type": "Paragraph",
                "answer": "At the center (0\u20131 cm): ~0.137\u20130.139 nm/cycle; highest etch rates. At the mid-radius (1\u20132.2 cm): ~0.134\u20130.136 nm/cycle; moderate etch rates finally at the edge (2.2\u20133.5 cm): ~0.131\u20130.133 nm/cycle; lowest etch rates"
            },
            {
                "question_type": "Structure-Property",
                "question": "What is the minimum and maximum etch rate value shown on this given polar plot?",
                "answer_type": "Factoid",
                "answer": "minimum ~  0.131 nm/cycle, maximum ~  0.139 nm/cycle"
            },
            {
                "question_type": "Application/Performance",
                "question": "Is the etch-rate uniformity shown in this ALE wafer map acceptable for manufacturing nanoscale devices?",
                "answer_type": "Paragraph",
                "answer": "No\n\nReason - the center-to-edge variation (~0.131\u20130.139 nm/cycle) and the six-fold spatial nonuniformity exceed typical nanoscale CD tolerances and would likely require process or hardware correction before manufacturing."
            },
            {
                "question_type": "Process-Oriented",
                "question": "Is the etch rate constant through out the wafer?",
                "answer_type": "Yes/No",
                "answer": "No"
            },
            {
                "question_type": "Process-Oriented",
                "question": "Where is the etch rate highest?",
                "answer_type": "Factoid",
                "answer": "At the center of the wafer"
            },
            {
                "question_type": "Process-Oriented",
                "question": "Where does the etch rate decrease?",
                "answer_type": "Factoid",
                "answer": "The etch rate decreases towards the edge"
            },
            {
                "question_type": "Process-Oriented",
                "question": "What is the relative error in the uniformity or etch-rate distribution?",
                "answer_type": "Factoid",
                "answer": "Based on the maximum and minimum values in the color scale,  difference of 0.004nm is observed and the average value is 0.135nm, therefore the relative error is 3% (difference/average)"
            },
            {
                "question_type": "Comparative/Trend",
                "question": "Where is the maximum and minimum Al\u2082O\u2083 etch rate on the wafer?",
                "answer_type": "Factoid",
                "answer": "Maximum in the center, minimum on the edge of the wafer."
            },
            {
                "question_type": "Comparative/Trend",
                "question": "Does the etch rate change more rapidly near the edge or in the center?",
                "answer_type": "Factoid",
                "answer": "Near the edge."
            },
            {
                "question_type": "Comparative/Trend",
                "question": "Which angular sector has systematically lower etch rate?",
                "answer_type": "Paragraph",
                "answer": "Starting from about r = 1 cm, the 30\u00b0\u2013120\u00b0 sector is consistently one color interval lower than the others. This indicates a slightly reduced etch rate at the same radius. By r \u2248 2.8 cm, this sector shows no measurable etch, while most other angular regions still exhibit etching."
            },
            {
                "question_type": "Comparative/Trend",
                "question": "Which region of the wafer (center, mid-radius, or edge) is most suitable for placing devices that require high etch uniformity?",
                "answer_type": "Paragraph",
                "answer": "The center region of the wafer is most suitable. There, the etch rate is both highest and most uniform, with very small radial and angular variation compared to the mid-radius and especially the edge, where the etch rate drops and even goes to zero in some sectors."
            },
            {
                "question_type": "Comparative/Trend",
                "question": "What does the color map reveal about the etch-rate distribution across the wafer?",
                "answer_type": "Paragraph",
                "answer": "The etch rate is highest near the centre of the wafer and decreases toward the edge. The red region marks the maximum values, colour contours indicate lower etch rate going from orange, yellow, green and blue . This centre to edge drop suggests a non-uniform etching environment, with the strongest etching occurring close to the centre of the wafer."
            },
            {
                "question_type": "Structure-Property",
                "question": "Does the figure show angular variation in the etch rate?",
                "answer_type": "Yes/No",
                "answer": "Yes"
            },
            {
                "question_type": "Application/Performance",
                "question": "List three wafer locations (radius, angle) where the etch rate is lower than at the centre.",
                "answer_type": "List",
                "answer": "(2 cm, 0\u00b0), (3 cm, 180\u00b0), (3 cm, 270\u00b0)"
            },
            {
                "question_type": "Process-Oriented",
                "question": "What quantity is represented by the color scale?",
                "answer_type": "Factoid",
                "answer": "The local etch rate of Al2O3 in nm per cycle."
            },
            {
                "question_type": "Process-Oriented",
                "question": "How does the polar coordinate mapping help in understanding etch uniformity across the wafer?",
                "answer_type": "Paragraph",
                "answer": "Using polar coordinates allows visualization of etch rate variations both radially and angularly across the wafer. By plotting radius from the center and polar angle as axes, it becomes possible to identify regions of higher or lower etching, quantify overall uniformity, and detect any asymmetry due to loading or equipment effects. This approach provides a clear spatial overview that single-point measurements cannot capture."
            },
            {
                "question_type": "Structure-Property",
                "question": "What structural features of the wafer influence the etch rate distribution observed in the polar chart?",
                "answer_type": "List",
                "answer": "Central region exposure leading to higher etch rates, Edge effects due to plasma distribution or gas flow, Loading variations across the wafer, Material uniformity and surface preparation"
            },
            {
                "question_type": "Application/Performance",
                "question": "What is the approximate etch rate uniformity across the wafer as indicated by the polar chart?",
                "answer_type": "Factoid",
                "answer": "\u00b13% from minimum to maximum."
            },
            {
                "question_type": "Comparative/Trend",
                "question": "Does the etch rate decrease as the radius increases from the center to the edge of the wafer?",
                "answer_type": "Yes/No",
                "answer": "Yes"
            }
        ]
    },
    "bbox": {
        "a": {
            "x": 0,
            "y": 0,
            "width": 695,
            "height": 497
        }
    }
}
