Repository: sciknoworg/sci-imageminer

## Project Overview  

**Sci-ImageMiner** is an annotation project on figures from **atomic layer deposition (ALD)** and **atomic layer etching (ALE)**, situated within the broader field of materials science and engineering. Within each of these categories, the data is further organized into the sub-categories **experimental-usecase** and **simulation-usecase**.

It aims to host gold-standard annotations for chart classification, data extraction, summarization, and question answering—providing both pilot and full-phase data to support multimodal AI research in scientific image understanding.

File: data/alde-imageminer/train/atomic-layer-etching/experimental-usecase/17/images/figure_10.json
{
    "sample_id": "atomic-layer-etching/experimental-usecase/17/figure_10",
    "classification": {
        "a": "multi spectra chart"
    },
    "summarization": {
        "a": "This figure shows a series of FTIR absorbance spectra collected during the atomic layer deposition (ALD) of VO\u2082 at 150\u202f\u00b0C. The spectra are plotted as absorbance vs. wavenumber (cm\u207b\u00b9) and correspond to increasing ALD cycle numbers, ranging from 5 to 35. Two primary peaks are observed: one near 1010\u202fcm\u207b\u00b9 corresponding to the V=O stretching mode, and another near 700\u2013600\u202fcm\u207b\u00b9 associated with the V\u2013O bond in VO\u2082. The increasing intensity of both peaks with cycle number indicates progressive film growth and the formation of VO\u2082 bonds over successive ALD cycles."
    },
    "data_extraction": {
      "a": "| Wavenumber (cm-\u00b9) | Absorbance (Cycle 5) | Absorbance (Cycle 10) | Absorbance (Cycle 15) | Absorbance (Cycle 20) | Absorbance (Cycle 25) | Absorbance (Cycle 30) | Absorbance (Cycle 35) |\n| --- | --- | --- | --- | --- | --- | --- | --- |\n| 1400 | 0.01 | 0.015 | 0.02 | 0.025 | 0.03 | 0.035 | 0.04 |\n| 1000 | 0.05 | 0.08 | 0.11 | 0.14 | 0.17 | 0.20 | 0.23 |\n| 750 | 0.10 | 0.13 | 0.16 | 0.19 | 0.22 | 0.25 | 0.28 |\n| 600 | 0.15 | 0.18 | 0.21 | 0.24 | 0.27 | 0.30 | 0.33 |\n| 450 | 0.05 | 0.06 | 0.07 | 0.08 | 0.09 | 0.10 | 0.11 |"
    },
    "vqa": {
        "a": [
            {
                "question_type": "Process-Oriented",
                "question": "Does the absorbance at both V=O and V\u2013O stretching frequencies increase with the number of ALD cycles?",
                "answer_type": "Yes/No",
                "answer": "Yes"
            },
            {
                "question_type": "Structure-Property",
                "question": "At what wavenumber does the V=O stretch typically appear in this spectrum?",
                "answer_type": "Factoid",
                "answer": "Approximately 1010\u202fcm\u207b\u00b9."
            },
            {
                "question_type": "Application/Performance",
                "question": "What are the two primary vibrational modes identified in this spectrum and what bonds do they correspond to?",
                "answer_type": "List",
                "answer": "V=O stretching mode  , V\u2013O stretching mode"
            },
            {
                "question_type": "Comparative/Trend",
                "question": "What does the increase in absorbance at characteristic V=O and V\u2013O stretching frequencies across cycles suggest about the film growth during VO\u2082 ALD?",
                "answer_type": "Paragraph",
                "answer": "The progressive increase in absorbance at the V=O and V\u2013O vibrational bands as the number of ALD cycles increases suggests a corresponding growth in the VO\u2082 thin film. The presence and sharpening of these characteristic peaks confirm the incorporation of vanadium and oxygen in the desired bonding environments, validating the chemical identity of the film. Furthermore, the consistency in peak position and smooth growth in intensity indicates uniform deposition behavior at 150\u202f\u00b0C, reinforcing the layer-by-layer nature of the ALD process."
            }
        ]
    },
    "bbox": {
        "a": {
            "x": 0,
            "y": 0,
            "width": 672,
            "height": 616
        }
    }
}

File: data/alde-imageminer/train/atomic-layer-etching/experimental-usecase/17/images/figure_11.json
{
    "sample_id": "atomic-layer-etching/experimental-usecase/17/figure_11",
    "classification": {
        "a": "line chart"
    },
    "summarization": {
        "a": "The line chart shows the mass change during atomic layer etching (ALE) of VO\u2082 at 200\u202f\u00b0C over 50 cycles. A steady linear decrease in mass is observed, reaching approximately \u2013600\u202fng/cm\u00b2 by 5000 seconds. The etch rate is specified as 0.30\u202f\u00c5/cycle, and the process involves alternating pulses of SF\u2084 and Sn(acac)\u2082, each with pulse and purge times indicated as \"3\u201355\u20133\u201355\". The linear profile confirms self-limiting and uniform removal per cycle, consistent with ideal ALE behaviour."
    },
    "data_extraction": {
      "a": "| Time (s) | Mass Change (ng/cm\u00b2) |\n| --- | --- |\n| 0 | 150 |\n| 1000 | 0 |\n| 2000 | -150 |\n| 3000 | -300 |\n| 4000 | -450 |\n| 5000 | -600 |"
    },
    "vqa": {
        "a": [
            {
                "question_type": "Process-Oriented",
                "question": "Does the mass change decrease linearly over time during the ALE process?",
                "answer_type": "Yes/No",
                "answer": "Yes"
            },
            {
                "question_type": "Structure-Property",
                "question": "What is the reported etch rate for the VO\u2082 ALE process shown in the figure?",
                "answer_type": "Factoid",
                "answer": "0.30\u202f\u00c5/cycle."
            },
            {
                "question_type": "Application/Performance",
                "question": "What are the reactants used during the ALE process in this figure, and what are their pulse/purge timings?",
                "answer_type": "List",
                "answer": "SF\u2084: 3\u202fs pulse, 55\u202fs purge , Sn(acac)\u2082: 3\u202fs pulse, 55\u202fs purge"
            },
            {
                "question_type": "Comparative/Trend",
                "question": "What does the linear decrease in mass observed in the chart suggest about the VO\u2082 ALE process at 200\u202f\u00b0C?",
                "answer_type": "Paragraph",
                "answer": "The linear decrease in mass over time suggests a consistent and self-limiting etching mechanism, which is characteristic of atomic layer etching. The use of alternating SF\u2084 and Sn(acac)\u2082 exposures, each followed by a purge, appears to produce uniform mass loss per cycle. The defined etch rate of 0.30\u202f\u00c5/cycle confirms precise and repeatable removal of material. This behavior is essential for achieving nanoscale control in ALE processes, particularly in applications requiring high fidelity and minimal damage to underlying layers."
            }
        ]
    },
    "bbox": {
        "a": {
            "x": 0,
            "y": 0,
            "width": 664,
            "height": 527
        }
    }
}

File: data/alde-imageminer/train/atomic-layer-etching/experimental-usecase/17/images/figure_12.json
{
    "sample_id": "atomic-layer-etching/experimental-usecase/17/figure_12",
    "classification": {
        "a": "line chart"
    },
    "summarization": {
        "a": "The line chart illustrates mass change (in ng/cm\u00b2) as a function of time during the atomic layer etching (ALE) of VO\u2082 at 200\u00b0C. The etching process involves alternating exposures to SF\u2084 and Sn(acac)\u2082, as labeled by the arrows on the plot. Distinct mass loss and gain events are observed during the SF\u2084 and Sn(acac)\u2082 steps, respectively. The graph captures both the etching half-cycle (mass loss from SF\u2084) and the subsequent precursor adsorption step (mass gain from Sn(acac)\u2082), culminating in a repeatable etch pattern. The label \"MCPC\" denotes the minimum mass point per cycle."
    },
    "data_extraction": {
      "a": "| Time(s) | Mass Change (ng/cm\u00b2) |\n| --- | --- |\n| 1150 | -30 |\n| 1200 | -40 |\n| 1250 | -50 |\n| 1300 | -60 |\n| 1350 | -70 |\n| 1400 | -80 |\n| 1450 | -90 |"
    },
    "vqa": {
        "a": [
            {
                "question_type": "Comparative/Trend",
                "question": "What does the sharp drop in mass during SF\u2084 exposure indicate about its role in the ALE process?",
                "answer_type": "Paragraph",
                "answer": "The sharp drop in mass during SF\u2084 exposure suggests that SF\u2084 acts as the primary etching agent in the ALE cycle. Its interaction with the VO\u2082 surface likely results in the formation and removal of volatile byproducts, leading to a measurable decrease in surface mass. This aligns with the expected function of SF\u2084 in selectively breaking bonds and removing material from the surface layer."
            },
            {
                "question_type": "Structure-Property",
                "question": "How does the mass change during Sn(acac)\u2082 exposure help confirm precursor adsorption?",
                "answer_type": "Factoid",
                "answer": "Mass increases during Sn(acac)\u2082 exposure, confirming its adsorption onto the surface."
            },
            {
                "question_type": "Application/Performance",
                "question": "Which two precursors are used cyclically in the ALE process shown in the figure?",
                "answer_type": "List",
                "answer": "SF\u2084, Sn(acac)\u2082"
            },
            {
                "question_type": "Process-Oriented",
                "question": "Is there a consistent mass loss observed during SF\u2084 exposure in the ALE cycle?",
                "answer_type": "Yes/No",
                "answer": "Yes"
            }
        ]
    },
    "bbox": {
        "a": {
            "x": 0,
            "y": 0,
            "width": 670,
            "height": 553
        }
    }
}

File: data/alde-imageminer/train/atomic-layer-etching/experimental-usecase/17/images/figure_13.json
{
    "sample_id": "atomic-layer-etching/experimental-usecase/17/figure_13",
    "classification": {
        "a": "line chart"
    },
    "summarization": {
        "a": "The figure presents a mass change profile over time during a VO\u2082 atomic layer etching (ALE) process conducted at 200\u202f\u00b0C. The mass oscillations correspond to alternating exposures of SF\u2084 and Sn(acac)\u2082, clearly indicated by arrows. Each cycle begins with a mass loss during SF\u2084 exposure, suggesting etching, followed by a mass gain during Sn(acac)\u2082 dosing, indicative of precursor adsorption. The overall trend highlights the stepwise nature of the ALE process, where the mass change remains tightly controlled and periodic, showcasing the self-limiting behavior typical of atomic layer processing."
    },
    "data_extraction": {
      "a": "| Time(s) | Mass Change (ng/cm\u00b2) |\n| --- | --- |\n| 0 | 0 |\n| 50 | 27 |\n| 100 | 56 |\n| 150 | 28 |\n| 200 | 27 |\n| 250 | 0 |\n| 300 | -27 |\n| 350 | -56 |"
    },
    "vqa": {
        "a": [
            {
                "question_type": "Process-Oriented",
                "question": "Is the mass gain consistently observed after each Sn(acac)\u2082 pulse?",
                "answer_type": "Yes/No",
                "answer": "Yes"
            },
            {
                "question_type": "Structure-Property",
                "question": "What is the temperature at which the ALE process is carried out?",
                "answer_type": "Factoid",
                "answer": "200\u00b0C"
            },
            {
                "question_type": "Application/Performance",
                "question": "Which precursors are sequentially used in the ALE cycles shown in the figure?",
                "answer_type": "List",
                "answer": "SF\u2084  , Sn(acac)\u2082"
            },
            {
                "question_type": "Comparative/Trend",
                "question": "What does the pattern of mass change in the chart suggest about the chemical interactions occurring during the ALE process?",
                "answer_type": "Paragraph",
                "answer": "The periodic mass increases and decreases suggest a well-defined ALE process, where SF\u2084 causes mass loss during etching and Sn(acac)\u2082 leads to a mass gain through precursor adsorption. The regularity of the mass changes with each cycle indicates that the reactions are self-limiting and repeatable, hallmarks of a successful atomic layer etching mechanism. This confirms that the ALE process is tightly controlled at 200\u00b0C, producing predictable material removal and surface renewal with each precursor pulse."
            }
        ]
    },
    "bbox": {
        "a": {
            "x": 0,
            "y": 0,
            "width": 667,
            "height": 539
        }
    }
}

File: data/alde-imageminer/train/atomic-layer-etching/experimental-usecase/17/images/figure_14.json
{
    "sample_id": "atomic-layer-etching/experimental-usecase/17/figure_14",
    "classification": {
        "a": "line chart"
    },
    "summarization": {
        "a": "The figure shows mass gain over time during fluorination of VO\u2082 at 200\u202f\u00b0C using three different conditions: SF\u2084 at ~500\u202fmTorr, HF at ~500\u202fmTorr, and HF at ~60\u202fmTorr. All three conditions exhibit a sharp increase in mass at around 30\u202fs, indicating fluorine uptake, followed by a plateau, suggesting saturation. SF\u2084 leads to the highest mass increase (~32\u202fng/cm\u00b2), followed by HF at higher pressure (~18\u202fng/cm\u00b2) and HF at lower pressure (~10\u202fng/cm\u00b2). These differences highlight the influence of both fluorine source and pressure on the extent of fluorination."
    },
    "data_extraction": {
      "a": "| Time (s) | SF\u2084 ~500 mTorr | HF ~500 mTorr | HF ~60 mTorr |\n| --- | --- | --- | --- |\n| 0 | 0 | 0 | 0 |\n| 15 | 0 | 0 | 0 |\n| 30 | 32 | 18 | 10 |\n| 45 | 32 | 18 | 10 |\n| 60 | 32 | 18 | 10 |"
    },
    "vqa": {
        "a": [
            {
                "question_type": "Process-Oriented",
                "question": "Does the mass change plateau after each precursor exposure?",
                "answer_type": "Yes/No",
                "answer": "Yes"
            },
            {
                "question_type": "Structure-Property",
                "question": "What fluorination precursor leads to the highest mass gain?",
                "answer_type": "Factoid",
                "answer": "SF\u2084 at ~500\u202fmTorr."
            },
            {
                "question_type": "Application/Performance",
                "question": "What is the order of fluorine uptake efficiency across the three conditions tested?",
                "answer_type": "List",
                "answer": "SF\u2084 at ~500\u202fmTorr  , HF at ~500\u202fmTorr  , HF at ~60\u202fmTorr"
            },
            {
                "question_type": "Comparative/Trend",
                "question": "How does pressure influence the effectiveness of HF in fluorinating VO\u2082 at 200\u00b0C?",
                "answer_type": "Paragraph",
                "answer": "The figure shows that higher pressure significantly enhances the effectiveness of HF as a fluorination agent. At 500\u202fmTorr, HF leads to a mass increase of approximately 18\u202fng/cm\u00b2, while at 60\u202fmTorr, the mass gain drops to about 10\u202fng/cm\u00b2. This suggests that greater precursor availability at higher pressures improves surface fluorination. The consistent plateau observed in both HF traces further indicates that surface saturation is still achieved, but the extent of uptake is pressure-dependent."
            }
        ]
    },
    "bbox": {
        "a": {
            "x": 0,
            "y": 0,
            "width": 667,
            "height": 541
        }
    }
}

File: data/alde-imageminer/train/atomic-layer-etching/experimental-usecase/17/images/figure_15.json
{
    "sample_id": "atomic-layer-etching/experimental-usecase/17/figure_15",
    "classification": {
        "a": "multi spectra chart",
        "b": "multi spectra chart"
    },
    "summarization": {
        "a": "This figure compares the infrared absorbance spectra of VO\u2082 films fluorinated using SF\u2084 and HF gases at 200\u202f\u00b0C. Each trace represents the progression of exposure from 1 to 10 cycles, showing how the spectral features evolve with increasing fluorination. The SF\u2084 spectra (in blue) exhibit a progressive increase in the V\u2013F absorbance region (500\u2013800\u202fcm\u207b\u00b9) and attenuation in the V=O region (~1000\u202fcm\u207b\u00b9), indicating successful replacement of oxygen with fluorine. The HF spectra (in red) also show similar trends but with reduced intensity changes, suggesting lower fluorine incorporation compared to SF\u2084."
    },
    "data_extraction": {
      "a": "| Wavenumber (cm-\u00b9) | Absorbance (SF\u2084) |\n| --- | --- |\n| 1000 | -0.1 |\n| 800 | 0.0 |\n| 600 | 0.05 |\n| 400 | 0.08 |\n| 40 | 0.1 |",
      "b": "| Wavenumber (cm-\u00b9) | Absorbance (HF) |\n| --- | --- |\n| 1000 | -0.3 |\n| 800 | -0.25 |\n| 600 | -0.2 |\n| 400 | -0.1 |\n| 40 | -0.05 |"
    },
    "vqa": {
        "b": [
            {
                "question_type": "Structure-Property",
                "question": "Which fluorination gas leads to stronger changes in the V\u2013F absorbance region?",
                "answer_type": "Factoid",
                "answer": "SF\u2084."
            },
            {
                "question_type": "Comparative/Trend",
                "question": "How does the spectral evolution over 10 cycles differ between SF\u2084 and HF treatments?",
                "answer_type": "Paragraph",
                "answer": "Over 10 exposure cycles, SF\u2084 treatment leads to a more pronounced increase in absorbance in the V\u2013F vibrational region and a significant reduction in the V=O peak near 1000\u202fcm\u207b\u00b9. This suggests greater fluorine incorporation and more extensive modification of the VO\u2082 lattice. In contrast, HF exposure results in less dramatic changes in the same regions, indicating a lower degree of fluorination under identical conditions. The comparison reflects SF\u2084's higher reactivity or surface accessibility relative to HF."
            }
        ],
        "a": [
            {
                "question_type": "Process-Oriented",
                "question": "Do both SF\u2084 and HF cause changes in the absorbance spectrum of VO\u2082 at 200\u00b0C?",
                "answer_type": "Yes/No",
                "answer": "Yes"
            },
            {
                "question_type": "Application/Performance",
                "question": "What are the key vibrational regions identified in the spectra for VO\u2082 fluorination?",
                "answer_type": "List",
                "answer": "V=O stretch (~1000\u202fcm\u207b\u00b9), V\u2013F stretch (~500\u2013800\u202fcm\u207b\u00b9), V\u2013O region (600\u2013800\u202fcm\u207b\u00b9)"
            }
        ]
    },
    "bbox": {
        "a": {
            "x": 5,
            "y": 1,
            "width": 646,
            "height": 343
        },
        "b": {
            "x": 0,
            "y": 236,
            "width": 655,
            "height": 563
        }
    }
}

File: data/alde-imageminer/train/atomic-layer-etching/experimental-usecase/17/images/figure_2.json
{
    "sample_id": "atomic-layer-etching/experimental-usecase/17/figure_2",
    "classification": {
        "a": "line chart"
    },
    "summarization": {
        "a": "This line chart presents mass change data during Al\u2082O\u2083 atomic layer etching (ALE) at 200\u00b0C, showing stepwise decreases in mass following alternating exposures to SF\u2084 and Sn(acac)\u2082. Distinct mass loss events (\u0394M) occur upon each SF\u2084 pulse, indicating volatile byproduct formation from fluorination. The subsequent Sn(acac)\u2082 exposures yield mass gains, consistent with precursor adsorption. The black dashed arrow labeled MCPC highlights a stable mass plateau following precursor saturation, marking the point of maximum chemisorbed precursor coverage."
    },
    "data_extraction": {
      "a": "| Time (s) | Mass Change (ng/cm\u00b2) |\n| --- | --- |\n| 13700 | -250 |\n| 13720 | -255 |\n| 13740 | -257 |\n| 13760 | -258 |\n| 13780 | -260 |\n| 13800 | -263 |\n| 13820 | -265 |\n| 13840 | -266 |\n| 13860 | -268 |\n| 13880 | -269 |\n| 13900 | -270 |"
    },
    "vqa": {
        "a": [
            {
                "question_type": "Process-Oriented",
                "question": "Does the mass increase after Sn(acac)\u2082 exposure?",
                "answer_type": "Yes/No",
                "answer": "Yes"
            },
            {
                "question_type": "Structure-Property",
                "question": "What does the label MCPC represent in this ALE process?",
                "answer_type": "Factoid",
                "answer": "MCPC refers to the Maximum Chemisorbed Precursor Coverage."
            },
            {
                "question_type": "Application/Performance",
                "question": "What is the function of SF\u2084 and Sn(acac)\u2082 in this etch sequence?",
                "answer_type": "List",
                "answer": "SF\u2084 removes surface oxygen , Sn(acac)\u2082 replenishes surface metal sites"
            },
            {
                "question_type": "Comparative/Trend",
                "question": "How does the mass profile reflect the self-limiting nature of ALE?",
                "answer_type": "Paragraph",
                "answer": "The mass profile displays repeated and saturating steps, where each pulse of SF\u2084 causes a predictable mass loss (etch step), followed by a stable plateau after Sn(acac)\u2082 adsorption. The return to similar mass levels after each Sn(acac)\u2082 exposure indicates that surface sites become fully occupied and no further mass uptake occurs until the next etch step. This cyclical pattern, along with the MCPC plateau, supports the self-limiting mechanism characteristic of ALE, ensuring precise and controlled etch per cycle behaviour."
            }
        ]
    },
    "bbox": {
        "a": {
            "x": 0,
            "y": 0,
            "width": 669,
            "height": 539
        }
    }
}

File: data/alde-imageminer/train/atomic-layer-etching/experimental-usecase/17/images/figure_4.json
{
    "sample_id": "atomic-layer-etching/experimental-usecase/17/figure_4",
    "classification": {
        "a": "scatter plot",
        "b": "scatter plot"
    },
    "summarization": {
        "a": "This dual-panel figure illustrates how MCPC (mass change per cycle) varies with precursor exposure time for both SF\u2084 and Sn(acac)\u2082 in the Al\u2082O\u2083 ALE process. In both cases, the MCPC decreases rapidly with increasing exposure time and asymptotically approaches a saturation point, indicating that each half-reaction becomes self-limiting beyond a certain exposure threshold. These saturation behaviors confirm that both precursors operate via self-limiting surface chemistry, a defining feature of atomic layer etching processes."
    },
    "data_extraction": {
      "a": "| SF\u2084 Exposure Time (s) | MCPC (ng/cm\u00b2) |\n| --- | --- |\n| 0 | 3.8 |\n| 0.5 | 2.1 |\n| 1 | 1.1 |\n| 2 | 0.7 |\n| 3 | 0.5 |",
      "b": "| Sn(acac)\u2082 Exposure Time (s) | MCPC (ng/cm\u00b2) |\n| --- | --- |\n| 0 | 3.6 |\n| 0.5 | 2.3 |\n| 1 | 1.2 |\n| 2 | 0.6 |\n| 3 | 0.4 |"
    },
    "vqa": {
        "b": [
            {
                "question_type": "Comparative/Trend",
                "question": "Which precursor shows a faster approach to saturation in MCPC?",
                "answer_type": "Factoid",
                "answer": "SF\u2084."
            }
        ],
        "a": [
            {
                "question_type": "Process-Oriented",
                "question": "What do the trends in MCPC over increasing exposure times reveal about the chemical behavior of SF\u2084 and Sn(acac)\u2082 in the ALE of Al\u2082O\u2083?",
                "answer_type": "Paragraph",
                "answer": "The decreasing trends in MCPC for both SF\u2084 and Sn(acac)\u2082 exposures show that each precursor reaction is self-limiting, a hallmark of ALE chemistry. Initially, as exposure time increases, there is a sharp drop in MCPC due to rapid surface reactions. However, beyond ~2 seconds, additional exposure yields diminishing returns, indicating saturation of available reactive sites. This suggests that both the fluorination and ligand-exchange steps are well-controlled and reach completion under sufficient exposure durations, enabling precise layer-by-layer material removal."
            },
            {
                "question_type": "Structure-Property",
                "question": "Do the plots indicate that the MCPC stabilises beyond a certain exposure time?",
                "answer_type": "Yes/No",
                "answer": "Yes"
            },
            {
                "question_type": "Process-Oriented",
                "question": "What performance characteristics of the etch process can be inferred from the MCPC vs. exposure time plots?",
                "answer_type": "List",
                "answer": "Self-limiting reaction, efficient early-stage removal, surface saturation by ~2\u20133 s, stable MCPC plateau for repeatability"
            }
        ]
    },
    "bbox": {
        "a": {
            "x": 2,
            "y": 3,
            "width": 669,
            "height": 474
        },
        "b": {
            "x": 4,
            "y": 484,
            "width": 664,
            "height": 478
        }
    }
}

File: data/alde-imageminer/train/atomic-layer-etching/experimental-usecase/17/images/figure_5.json
{
    "sample_id": "atomic-layer-etching/experimental-usecase/17/figure_5",
    "classification": {
        "a": "line chart"
    },
    "summarization": {
        "a": "The chart presents the mass change over time during atomic layer etching (ALE) of Al\u2082O\u2083 at 200\u202f\u00b0C. The process alternates between SF\u2084 and Sn(acac)\u2082 exposures, with each reagent inducing distinct mass gain or loss steps. The mass increases sharply following each Sn(acac)\u2082 dose and decreases following SF\u2084 exposure, consistent with a ligand-exchange-driven etch mechanism. The repeatability of these mass shifts across cycles demonstrates the controlled and cyclical nature of the ALE process."
    },
    "data_extraction": {
      "a": "| Time (s) | Mass Change (ng/cm\u00b2) |\n| --- | --- |\n| 0 | 0 |\n| 50 | 40 |\n| 100 | 80 |\n| 150 | 60 |\n| 200 | 100 |\n| 250 | 60 |\n| 300 | 100 |"
    },
    "vqa": {
        "a": [
            {
                "question_type": "Process-Oriented",
                "question": "What does the mass change profile indicate about the behavior of Al\u2082O\u2083 during ALE with alternating SF\u2084 and Sn(acac)\u2082 exposures?",
                "answer_type": "Paragraph",
                "answer": "The mass change profile shows distinct, repeatable mass gains upon Sn(acac)\u2082 exposure and mass losses upon SF\u2084 exposure, consistent with a two-step self-limiting reaction mechanism. This cyclic pattern confirms that Al\u2082O\u2083 undergoes a controlled etching process. Sn(acac)\u2082 deposits organic ligands or intermediate complexes on the surface, increasing mass, while SF\u2084 likely facilitates removal of fluorinated byproducts, reducing mass. The regularity of these changes demonstrates a stable and reproducible ALE process."
            },
            {
                "question_type": "Process-Oriented",
                "question": "During which exposure step is a significant mass increase observed?",
                "answer_type": "Paragraph",
                "answer": "During Sn(acac)\u2082 exposure."
            },
            {
                "question_type": "Structure-Property",
                "question": "Does the figure suggest a self-limiting reaction mechanism characteristic of ALE?",
                "answer_type": "Yes/No",
                "answer": "Yes"
            },
            {
                "question_type": "Application/Performance",
                "question": "What performance indicators support the effectiveness of this ALE process for Al\u2082O\u2083?",
                "answer_type": "List",
                "answer": "Reproducible cyclic mass change, distinct etch and deposition phases, stable magnitude across cycles, consistent thermal conditions at 200\u202f\u00b0C"
            }
        ]
    },
    "bbox": {
        "a": {
            "x": 0,
            "y": 0,
            "width": 669,
            "height": 533
        }
    }
}

File: data/alde-imageminer/train/atomic-layer-etching/experimental-usecase/17/images/figure_6.json
{
    "sample_id": "atomic-layer-etching/experimental-usecase/17/figure_6",
    "classification": {
        "a": "spectra chart",
        "b": "spectra chart"
    },
    "summarization": {
        "a": "The figure presents FTIR absorbance spectra collected during fluorination of Al\u2082O\u2083 using SF\u2084 (blue) and HF (red) at 200\u202f\u00b0C over 10 exposure cycles. Each spectrum shows how absorbance changes with increasing exposure, highlighting characteristic peaks for Al\u2013O and Al\u2013F bonding. For SF\u2084, the Al\u2013F signal grows consistently with cycle number, while for HF, Al\u2013O peaks diminish and Al\u2013F peaks grow, indicating progressive surface fluorination. The separation of the two data sets allows direct comparison of chemical evolution during ALE processes."
    },
    "data_extraction": {
      "a": "| Wavenumber (cm-\u00b9) | Absorbance (SF\u2084, Cycle 10) |\n| --- | --- |\n| 1000 | 0.05 |\n| 900 | 0.15 |\n| 800 | 0.25 |\n| 700 | 0.32 |\n| 600 | 0.38 |\n| 500 | 0.35 |\n| 400 | 0.30 |",
      "b": "| Wavenumber (cm-\u00b9) | Absorbance (HF, Cycle 10) |\n| --- | --- |\n| 1000 | -0.15 |\n| 900 | -0.20 |\n| 800 | -0.28 |\n| 700 | -0.34 |\n| 600 | -0.38 |\n| 500 | -0.35 |\n| 400 | -0.32 |"
    },
    "vqa": {
        "b": [
            {
                "question_type": "Structure-Property",
                "question": "What two types of vibrational bonds are tracked in the spectra?",
                "answer_type": "Factoid",
                "answer": "Al\u2013O and Al\u2013F bonds."
            },
            {
                "question_type": "Application/Performance",
                "question": "What performance-related surface modifications are observed from the FTIR spectra as the number of SF\u2084 exposure cycles increases?",
                "answer_type": "List",
                "answer": "Increasing Al\u2013F absorbance signals more fluorination, Al\u2013O bonds progressively altered, surface reactivity to fluorinated species rises with cycles"
            },
            {
                "question_type": "Comparative/Trend",
                "question": "What conclusions can be drawn about the fluorination behavior of SF\u2084 compared to HF based on the FTIR spectra?",
                "answer_type": "Paragraph",
                "answer": "The FTIR spectra reveal that both SF\u2084 and HF lead to the formation of Al\u2013F bonds on the Al\u2082O\u2083 surface, but their behavior differs. SF\u2084 primarily increases Al\u2013F absorbance while preserving Al\u2013O features, suggesting a surface fluorination process that coexists with the underlying oxide. In contrast, HF leads to stronger Al\u2013F signals and a concurrent suppression of Al\u2013O peaks, indicating more extensive conversion or disruption of the original Al\u2013O matrix. This suggests HF may be more reactive or invasive in altering the oxide network."
            }
        ],
        "a": [
            {
                "question_type": "Process-Oriented",
                "question": "Are both SF\u2084 and HF used as fluorination sources in this experiment?",
                "answer_type": "Yes/No",
                "answer": "Yes"
            }
        ]
    },
    "bbox": {
        "a": {
            "x": 0,
            "y": 4,
            "width": 655,
            "height": 430
        },
        "b": {
            "x": 1,
            "y": 424,
            "width": 658,
            "height": 403
        }
    }
}

File: data/alde-imageminer/train/atomic-layer-etching/experimental-usecase/17/images/figure_7.json
{
    "sample_id": "atomic-layer-etching/experimental-usecase/17/figure_7",
    "classification": {
        "a": "multiple scatter plot"
    },
    "summarization": {
        "a": "The figure presents the film thickness of Al\u2082O\u2083 as a function of the number of atomic layer etching (ALE) cycles at four different temperatures: 150\u202f\u00b0C, 175\u202f\u00b0C, 200\u202f\u00b0C, and 225\u202f\u00b0C. Each dataset shows a monotonic decrease in thickness with increasing cycles, but the rate of etching significantly depends on temperature. At 150\u202f\u00b0C, the change is minimal, indicating very slow etching, while the steepest decrease is observed at 200\u202f\u00b0C and 225\u202f\u00b0C, demonstrating a higher etch rate. The linearity in most cases suggests a consistent per-cycle removal, particularly at elevated temperatures."
    },
    "data_extraction": {
      "a": "| Number of Cycles | Thickness at 150\u202f\u00b0C (\u00c5) | Thickness at 175\u202f\u00b0C (\u00c5) | Thickness at 200\u202f\u00b0C (\u00c5) | Thickness at 225\u202f\u00b0C (\u00c5) |\n| --- | --- | --- | --- | --- |\n| 0 | 190 | 190 | 190 | 190 |\n| 50 | 189 | 187 | 182 | 180 |\n| 100 | 188 | 184 | 174 | 170 |\n| 200 | 187 | 179 | 160 | 155 |"
    },
    "vqa": {
        "a": [
            {
                "question_type": "Application/Performance",
                "question": "How does the Al\u2082O\u2083 thickness change with increasing ALE cycles at different temperatures, and what does this indicate about etch performance?",
                "answer_type": "Paragraph",
                "answer": "The Al\u2082O\u2083 thickness consistently decreases with increasing ALE cycles at all temperatures, but the rate of this decrease varies. At 150\u202f\u00b0C, the reduction in thickness is minimal, indicating limited etching. In contrast, at 200\u202f\u00b0C and 225\u202f\u00b0C, the film is etched more aggressively, with a sharp decline in thickness over 200 cycles. This suggests that higher temperatures enhance the etch efficiency, likely by improving precursor reactivity or facilitating the removal of reaction byproducts."
            },
            {
                "question_type": "Comparative/Trend",
                "question": "At which temperature is the least etching observed after 200 cycles?",
                "answer_type": "Factoid",
                "answer": "150\u202f\u00b0C."
            },
            {
                "question_type": "Structure-Property",
                "question": "What structural or process factors might contribute to the variation in etch rate with temperature?",
                "answer_type": "List",
                "answer": "Increased SF\u2084 and Sn(acac)\u2082 reactivity at higher temperatures, enhanced byproduct desorption, improved surface diffusion."
            },
            {
                "question_type": "Process-Oriented",
                "question": "Does the data suggest that increasing temperature improves the ALE etch rate for Al\u2082O\u2083?",
                "answer_type": "Yes/No",
                "answer": "Yes"
            }
        ]
    },
    "bbox": {
        "a": {
            "x": 0,
            "y": 0,
            "width": 672,
            "height": 547
        }
    }
}

File: data/alde-imageminer/train/atomic-layer-etching/experimental-usecase/17/images/figure_8.json
{
    "sample_id": "atomic-layer-etching/experimental-usecase/17/figure_8",
    "classification": {
        "a": "line chart"
    },
    "summarization": {
        "a": "This line graph displays the mass change of a VO\u2082 film during atomic layer deposition (ALD) at 150\u202f\u00b0C over the course of 125 cycles. The increase in mass is linear with respect to time, indicating a highly consistent and reproducible deposition process. The graph annotates a growth rate of 0.63\u202f\u00c5/cycle, and the pulse sequence for the precursors (TEMAV and H\u2082O) is noted as part of the experimental procedure. The steady mass gain confirms the self-limiting, layer-by-layer nature of ALD and supports the reliability of the chosen conditions for high-quality VO\u2082 film growth."
    },
    "data_extraction": {
      "a": "| Time (s) | Mass Change (ng/cm\u00b2) |\n| --- | --- |\n| 0 | 0 |\n| 5000 | 1400 |\n| 10000 | 2100 |\n| 15000 | 2800 |\n| 20000 | 3500 |"
    },
    "vqa": {
        "a": [
            {
                "question_type": "Process-Oriented",
                "question": "What does the linear mass gain over time indicate about the ALD process for VO\u2082 at 150\u202f\u00b0C?",
                "answer_type": "Paragraph",
                "answer": "The linear mass gain over time confirms that the VO\u2082 ALD process at 150\u202f\u00b0C is self-limiting and highly reproducible. Each ALD cycle contributes a consistent amount of mass, as shown by the steady slope, which reflects a uniform deposition rate across the 125 cycles. This suggests that both precursor pulses, TEMAV and H\u2082O, are saturating the surface reactions efficiently, enabling the controlled growth of conformal VO\u2082 films. The annotated growth rate of 0.63\u202f\u00c5/cycle further validates the precision and scalability of the process."
            },
            {
                "question_type": "Comparative/Trend",
                "question": "What is the growth rate of the VO\u2082 film as reported in the graph?",
                "answer_type": "Factoid",
                "answer": "0.63\u202f\u00c5/cycle."
            },
            {
                "question_type": "Structure-Property",
                "question": "Does the graph suggest that the growth rate per cycle is constant throughout the ALD process?",
                "answer_type": "Yes/No",
                "answer": "Yes"
            },
            {
                "question_type": "Application/Performance",
                "question": "What evidence supports the stability and efficiency of VO\u2082 thin film growth using ALD at 150\u202f\u00b0C?",
                "answer_type": "List",
                "answer": "Linear, stable mass gain, constant growth rate, efficient precursor saturation"
            }
        ]
    },
    "bbox": {
        "a": {
            "x": 0,
            "y": 0,
            "width": 672,
            "height": 564
        }
    }
}
