Repository: sciknoworg/sci-imageminer

## Project Overview  

**Sci-ImageMiner** is an annotation project on figures from **atomic layer deposition (ALD)** and **atomic layer etching (ALE)**, situated within the broader field of materials science and engineering. Within each of these categories, the data is further organized into the sub-categories **experimental-usecase** and **simulation-usecase**.

It aims to host gold-standard annotations for chart classification, data extraction, summarization, and question answering—providing both pilot and full-phase data to support multimodal AI research in scientific image understanding.

File: data/alde-imageminer/train/atomic-layer-etching/experimental-usecase/17/images/figure_9.json
{
    "sample_id": "atomic-layer-etching/experimental-usecase/17/figure_9",
    "classification": {
        "a": "spectra chart"
    },
    "summarization": {
        "a": "The figure presents X-ray photoelectron spectroscopy (XPS) data for a vanadium oxide sample, with signal intensity plotted against binding energy. Peaks corresponding to the O 1s and vanadium V 2p orbitals (V 2p\u2081/\u2082 and V 2p\u2083/\u2082) are deconvoluted into their constituent oxidation states. The red and blue curves indicate the contributions from V(IV) and V(V) states, respectively. Quantitative analysis reveals that 94.4% of vanadium is in the +4 oxidation state, while only 5.6% exists as V(V). This suggests a dominant VO\u2082-like phase in the sample, with minimal overoxidation to V\u2082O\u2085."
    },
    "data_extraction": {
      "a": "| Binding Energy (eV) | XPS Signal Intensity |\n| --- | --- |\n| 535 | ~0 |\n| 530 | High (O 1s peak) |\n| 525 | Moderate (V 2p\u2081/\u2082) |\n| 520 | Moderate\u2013Low |\n| 515 | High (V 2p\u2083/\u2082) |"
    },
    "vqa": {
        "a": [
            {
                "question_type": "Structure-Property",
                "question": "What does the XPS spectrum reveal about the vanadium oxidation states in the sample?",
                "answer_type": "Paragraph",
                "answer": "The XPS spectrum shows that the majority of vanadium in the sample exists in the +4 oxidation state, as indicated by the strong red peaks corresponding to V(IV). A smaller contribution from V(V) is present, shown in blue. The deconvolution analysis quantifies this distribution, with V(IV) accounting for 94.4% and V(V) for only 5.6% of the vanadium present. This indicates a predominantly VO\u2082 phase, which is often desired for its reversible metal-insulator transition and thermochromic properties. The low V(V) content suggests minimal surface overoxidation."
            },
            {
                "question_type": "Comparative/Trend",
                "question": "What percentage of vanadium is in the +5 oxidation state?",
                "answer_type": "Factoid",
                "answer": "5.6%"
            },
            {
                "question_type": "Process-Oriented",
                "question": "Does the XPS data suggest that the deposition process predominantly yields VO\u2082 rather than V\u2082O\u2085?",
                "answer_type": "Yes/No",
                "answer": "No"
            },
            {
                "question_type": "Application/Performance",
                "question": "What are the implications of having 94.4% V(IV) and 5.6% V(V) in a VO\u2082 film?",
                "answer_type": "List",
                "answer": "Indicates minimal overoxidation, suggests controlled ALD/ALE process, supports stoichiometric targeting."
            }
        ]
    },
    "bbox": {
        "a": {
            "x": 0,
            "y": 0,
            "width": 672,
            "height": 575
        }
    }
}

File: data/alde-imageminer/train/atomic-layer-etching/experimental-usecase/2/images/figure_10.json
{
    "sample_id": "atomic-layer-etching/experimental-usecase/2/figure_10",
    "classification": {
        "a": "multiple scatter plot"
    },
    "summarization": {
        "a": "This figure presents a comparative scatter plot of experimentally reported physical sputter yields of silicon (Si) as a function of the square root of Ar\u207a ion energy, compiled from multiple literature sources. The wide dispersion of data points highlights strong experiment-to-experiment variability, particularly near the sputtering threshold. A SRIM simulation curve is included as a reference, indicating an approximate threshold energy of ~20 eV for Si sputtering. The figure emphasizes the inherent difficulty in achieving precise control in physical sputtering processes."
    },
    "data_extraction": {
      "a": "| Ion Energy [eV] | Square Root of Ion Energy [eV^1/2] | Sputter Yield [Si/Ar^+] |\n| --- | --- | --- |\n| 0 | 0 | 0 |\n| 25 | 5 | 0.05 |\n| 100 | 10 | 0.1 |\n| 225 | 15 | 0.2 |\n| 400 | 20 | 0.3 |"
    },
    "vqa": {
        "a": [
            {
                "question_type": "Application/Performance",
                "question": "Why is this sputter yield comparison important for atomic layer etching (ALE) process control?",
                "answer_type": "Paragraph",
                "answer": "This comparison highlights the sensitivity of physical sputtering to ion energy, especially near the threshold region. In ALE, precise control of ion energy is essential to remain within the ALE window, avoiding uncontrolled sputtering. The observed scatter emphasizes the need for carefully tuned plasma and ion conditions to achieve repeatable, layer-by-layer etching."
            },
            {
                "question_type": "Comparative/Trend",
                "question": "What is the approximate threshold energy for physical sputtering of Si indicated in the figure?",
                "answer_type": "Factoid",
                "answer": "~20 eV, as suggested by both experimental data and SRIM simulations."
            },
            {
                "question_type": "Process-Oriented",
                "question": "Does the sputter yield of Si increase with increasing Ar\u207a ion energy?",
                "answer_type": "Paragraph",
                "answer": "Yes. Higher ion energies generally lead to increased physical sputtering of Si."
            },
            {
                "question_type": "Structure-Property",
                "question": "What factors contribute to the large scatter in sputter yield values reported in the literature?",
                "answer_type": "List",
                "answer": "Variations in ion energy calibration, Differences in surface condition and crystallinity, Experimental setup and measurement uncertainty, Ion incidence angle and beam conditions"
            }
        ]
    },
    "bbox": {
        "a": {
            "x": 0,
            "y": 0,
            "width": 575,
            "height": 603
        }
    }
}

File: data/alde-imageminer/train/atomic-layer-etching/experimental-usecase/2/images/figure_11.json
{
    "sample_id": "atomic-layer-etching/experimental-usecase/2/figure_11",
    "classification": {
        "a": "multiple scatter plot"
    },
    "summarization": {
        "a": "This figure compiles experimental literature data and SRIM simulation results showing the physical sputter yield of SiO\u2082 as a function of the square root of Ar\u207a ion energy. The data reveal a clear sputtering threshold around ~45 eV, above which the sputter yield increases approximately linearly with ion energy. The wide scatter among experimental points highlights strong sensitivity to experimental conditions such as surface state, angle of incidence, and ion flux, emphasizing challenges in precise sputter control at low energies."
    },
    "data_extraction": {
      "a": "| Ion Energy [eV] | Sputter Yield [SiO\u2082/Ar\u207a] |\n| --- | --- |\n| 0 | 0.0 |\n| 5 | 0.0 |\n| 10 | 0.0 |\n| 15 | 0.0 |\n| 20 | 0.0 |\n| 25 | 0.0 |\n| 30 | 0.0 |\n| 35 | 0.0 |\n| 40 | 0.0 |\n| 45 | 0.0 |\n| 50 | 0.0 |\n| 55 | 0.0 |\n| 60 | 0.0 |\n| 65 | 0.0 |\n| 70 | 0.0 |\n| 75 | 0.0 |\n| 80 | 0.0 |\n| 85 | 0.0 |\n| 90 | 0.0 |\n| 95 | 0.0 |\n| 100 | 0.0 |\n| 105 | 0.0 |\n| 110 | 0.0 |\n| 115 | 0.0 |\n| 120 | 0.0 |\n| 125 | 0.0 |\n| 130 | 0.0 |\n| 135 | 0.0 |\n| 140 | 0.0 |\n| 145 | 0.0 |\n| 150 | 0.0 |\n| 155 | 0.0 |\n| 160 | 0.0 |\n| 165 | 0.0 |\n| 170 | 0.0 |\n| 175 | 0.0 |\n| 180 | 0.0 |\n| 185 | 0.0 |\n| 190 | 0.0 |\n| 195 | 0.0 |\n| 200 | 0.0 |\n| 205 | 0.0 |\n| 210 | 0.0 |\n| 215 | 0.0 |\n| 220 | 0.0 |\n| 225 | 0.0 |\n| 230 | 0.0 |\n| 235 | 0.0 |\n| 240 | 0.0 |\n| 245 | 0.0 |\n| 250 | 0.0 |\n| 255 | 0.0 |\n| 260 | 0.0 |\n| 265 | 0.0 |\n| 270 | 0.0 |\n| 275 | 0.0 |\n| 280 | 0.0 |\n| 285 | 0.0 |\n| 290 | 0.0 |\n| 295 | 0.0 |\n| 300 | 0.0 |\n| 305 | 0.0 |\n| 310 | 0.0 |\n| 315 | 0.0 |\n| 320 | 0.0 |\n| 325 | 0.0 |\n| 330 | 0.0 |\n| 335 | 0.0 |\n| 340 | 0.0 |\n| 345 | 0.0 |\n| 350 | 0.0 |\n| 355 | 0.0 |\n| 360 | 0.0 |\n| 365 | 0.0 |\n| 370 | 0.0 |\n| 375 | 0.0 |\n| 380 | 0.0 |\n| 385 | 0.0 |\n| 390 | 0.0 |\n| 395 | 0.0 |\n| 400 | 0.0 |"
    },
    "vqa": {
        "a": [
            {
                "question_type": "Application/Performance",
                "question": "Why is this sputter-yield behavior important for atomic layer etching (ALE) processes?",
                "answer_type": "Paragraph",
                "answer": "Understanding the sputtering threshold and energy-dependent yield is critical for ALE because it defines the narrow ion-energy window where material removal is controllable and self-limiting. Operating below the physical sputtering regime enables selective, damage-minimized etching, while exceeding it risks uncontrolled material loss and reduced process selectivity."
            },
            {
                "question_type": "Comparative/Trend",
                "question": "What general trend is observed between sputter yield and ion energy in the figure?",
                "answer_type": "Factoid",
                "answer": "The sputter yield of SiO\u2082 increases approximately linearly with the square root of ion energy once the sputtering threshold is exceeded."
            },
            {
                "question_type": "Process-Oriented",
                "question": "Does the figure show evidence of a threshold ion energy required for physical sputtering of SiO\u2082?",
                "answer_type": "Paragraph",
                "answer": "Yes. The sputter yield remains near zero at low ion energies and increases only after exceeding a threshold of approximately 45 eV."
            },
            {
                "question_type": "Structure-Property",
                "question": "What factors contribute to the large scatter in sputter yield data shown in the figure?",
                "answer_type": "List",
                "answer": "Surface condition of SiO\u2082, Ion incidence angle, Ion energy distribution, Experimental setup variations, Measurement methodology differences"
            }
        ]
    },
    "bbox": {
        "a": {
            "x": 0,
            "y": 0,
            "width": 572,
            "height": 600
        }
    }
}

File: data/alde-imageminer/train/atomic-layer-etching/experimental-usecase/2/images/figure_12.json
{
    "sample_id": "atomic-layer-etching/experimental-usecase/2/figure_12",
    "classification": {
        "a": "multi spectra chart",
        "b": "multi spectra chart",
        "c": "multi spectra chart"
    },
    "summarization": {
        "a": "shows cycle-to-cycle evolution of plasma potential during C\u2084F\u2088 pulsing, where longer pulse duration (5.0 s) induces larger and more persistent potential changes than the shorter pulse (1.5 s).",
        "b": "presents the electron density response, indicating higher and more slowly relaxing density for longer C\u2084F\u2088 exposure due to increased residual fluorocarbon species.",
        "c": "shows changes in electron temperature, which remain relatively low but exhibit stronger perturbations for longer pulse duration, reflecting altered plasma conditions."
    },
    "data_extraction": {
      "a": "| Time (s) | Vp (V) \u2014 1.5 s | Vp (V) \u2014 5.0 s |\n| --- | --- | --- |\n| 0 | 0.65 | 0.50 |\n| 5 | 0.10 | 0.85 |\n| 10 | -0.05 | 0.55 |\n| 20 | -0.10 | 0.45 |\n| 40 | -0.10 | 0.25 |\n| 60 | -0.10 | 0.05 |\n| 80 | 0.00 | -0.10 |\n| 95 | 0.55 | 0.40 |",
      "b": "| Time (s) | Ne \u2014 1.5 s | Ne \u2014 5.0 s |\n| --- | --- | --- |\n| 0 | -2.0e10 | -3.0e10 |\n| 5 | -5.0e9 | -1.5e10 |\n| 10 | -2.0e9 | -1.0e10 |\n| 20 | -1.0e9 | -6.0e9 |\n| 40 | -5.0e8 | -3.0e9 |\n| 60 | -2.0e8 | -2.0e9 |\n| 80 | -1.0e8 | -1.0e9 |\n| 95 | -2.0e10 | -3.5e10 |",
      "c": "| Time (s) | Te (eV) \u2014 1.5 s | Te (eV) \u2014 5.0 s |\n| --- | --- | --- |\n| 0 | 0.13 | 0.12 |\n| 5 | 0.01 | 0.00 |\n| 10 | 0.00 | -0.01 |\n| 20 | 0.01 | 0.00 |\n| 40 | 0.01 | -0.01 |\n| 60 | 0.02 | 0.00 |\n| 80 | 0.03 | 0.00 |\n| 95 | 0.12 | 0.11 |"
    },
    "vqa": {
        "b": [
            {
                "question_type": "Comparative/Trend",
                "question": "How does plasma response differ between 1.5 s and 5.0 s C\u2084F\u2088 pulse durations?",
                "answer_type": "Factoid",
                "answer": "The 5.0 s pulse produces larger and more persistent changes in plasma potential, electron density, and electron temperature than the 1.5 s pulse."
            }
        ],
        "a": [
            {
                "question_type": "Process-Oriented",
                "question": "Does increasing the C\u2084F\u2088 pulse duration modify plasma properties during each ALE cycle?",
                "answer_type": "Yes/No",
                "answer": "Yes"
            },
            {
                "question_type": "Application/Performance",
                "question": "Why is understanding cycle-to-cycle plasma evolution important for atomic layer etching?",
                "answer_type": "Paragraph",
                "answer": "Cycle-to-cycle plasma evolution directly impacts etch uniformity, selectivity, and self-limitation in ALE processes. Increased residual fluorocarbon species from longer precursor pulses alter plasma electrical properties, which can reduce process controllability and degrade etching precision. Understanding these effects is critical for optimizing pulse timing and maintaining stable ALE operation."
            }
        ],
        "c": [
            {
                "question_type": "Structure-Property",
                "question": "Which plasma properties are affected by residual fluorocarbon species during ALE cycles?",
                "answer_type": "List",
                "answer": "Plasma potential, Electron density, Electron temperature"
            }
        ]
    },
    "bbox": {
        "a": {
            "x": 8,
            "y": 13,
            "width": 360,
            "height": 390
        },
        "b": {
            "x": 374,
            "y": 11,
            "width": 397,
            "height": 392
        },
        "c": {
            "x": 784,
            "y": 11,
            "width": 355,
            "height": 392
        }
    }
}

File: data/alde-imageminer/train/atomic-layer-etching/experimental-usecase/2/images/figure_5.json
{
    "sample_id": "atomic-layer-etching/experimental-usecase/2/figure_5",
    "classification": {
        "a": "conceptual diagram"
    },
    "summarization": {
        "a": "The figure schematically illustrates the dependence of etched thickness per cycle on reactant exposure time under different reactant pressures. Curves (i), (ii), and (iii) represent increasing pressure conditions, showing that higher pressure leads to faster attainment of saturation surface coverage, which is required for self-limiting atomic layer etching."
    },
    "data_extraction": {
      "a": "| Exposure Time of Substrate to Chemical Reactant | Thickness Loss Per Cycle |\n| --- | --- |\n| (i) | Saturation coverage |\n| (ii) |  |\n| (iii) |  |"
    },
    "vqa": {
        "a": [
            {
                "question_type": "Application/Performance",
                "question": "Why is rapid saturation coverage important for practical ALE processing?",
                "answer_type": "Paragraph",
                "answer": "Rapid achievement of saturation surface coverage reduces the required exposure time per cycle, improving process efficiency while maintaining atomic-scale etch control. This is particularly important for high-throughput manufacturing where precise, repeatable etching is required."
            },
            {
                "question_type": "Comparative/Trend",
                "question": "How does increasing reactant pressure affect the time required to reach saturation coverage?",
                "answer_type": "Factoid",
                "answer": "Higher reactant pressure leads to faster attainment of saturation surface coverage."
            },
            {
                "question_type": "Process-Oriented",
                "question": "Does the figure demonstrate self-limiting behavior in atomic layer etching as a function of reactant exposure time?",
                "answer_type": "Yes/No",
                "answer": "Yes"
            },
            {
                "question_type": "Structure-Property",
                "question": "Which surface-related properties are controlled by achieving saturation coverage in ALE?",
                "answer_type": "List",
                "answer": "Constant etched thickness per cycle, Uniform surface modification, Self-limited reaction behavior"
            }
        ]
    },
    "bbox": {
        "a": {
            "x": 0,
            "y": 0,
            "width": 675,
            "height": 347
        }
    }
}

File: data/alde-imageminer/train/atomic-layer-etching/experimental-usecase/2/images/figure_6.json
{
    "sample_id": "atomic-layer-etching/experimental-usecase/2/figure_6",
    "classification": {
        "a": "spectra chart"
    },
    "summarization": {
        "a": "The figure shows the in situ thickness evolution of an SiO\u2082 film during multiple atomic layer etching (ALE) cycles. Each cycle consists of pulsed C\u2084F\u2088 exposure followed by Ar ion bombardment, resulting in a stepwise and repeatable decrease in thickness that demonstrates controlled, cycle-by-cycle material removal."
    },
    "data_extraction": {
      "a": "| Time [s] | Thickness Change [\u00c5] |\n| --- | --- |\n| 0 | 0 |\n| 50 | 0 |\n| 100 | -5 |\n| 150 | -10 |\n| 200 | -15 |\n| 250 | -20 |\n| 300 | -25 |\n| 350 | -30 |"
    },
    "vqa": {
        "a": [
            {
                "question_type": "Application/Performance",
                "question": "Why is the observed stepwise thickness reduction important for practical ALE applications?",
                "answer_type": "Paragraph",
                "answer": "The stepwise thickness reduction confirms precise, cycle-by-cycle control of material removal, which is essential for atomic-scale etching. This behavior enables reliable pattern transfer, reduced process variability, and improved dimensional control in advanced semiconductor manufacturing."
            },
            {
                "question_type": "Comparative/Trend",
                "question": "How does the film thickness evolve over successive ALE cycles shown in the figure?",
                "answer_type": "Factoid",
                "answer": "The thickness decreases in a stepwise and repeatable manner with each ALE cycle."
            },
            {
                "question_type": "Process-Oriented",
                "question": "Does the figure demonstrate cyclic, stepwise material removal during an atomic layer etching (ALE) process?",
                "answer_type": "Yes/No",
                "answer": "Yes"
            },
            {
                "question_type": "Structure-Property",
                "question": "Which etching characteristics are indicated by the step-like thickness evolution?",
                "answer_type": "List",
                "answer": "Self-limited etch depth per cycle, Uniform material removal, High etch repeatability"
            }
        ]
    },
    "bbox": {
        "a": {
            "x": 0,
            "y": 0,
            "width": 675,
            "height": 381
        }
    }
}

File: data/alde-imageminer/train/atomic-layer-etching/experimental-usecase/2/images/figure_7.json
{
    "sample_id": "atomic-layer-etching/experimental-usecase/2/figure_7",
    "classification": {
        "a": "spectra chart",
        "b": "spectra chart",
        "c": "multi spectra chart",
        "d": "multi spectra chart"
    },
    "summarization": {
        "a": "This panel shows the SiO\u2082 thickness change during a cyclic plasma process at 25 eV ion energy, where initial fluorocarbon deposition causes a positive thickness change followed by net etching during ion exposure, demonstrating time-resolved alternating deposition and removal behavior.",
        "b": "At a higher ion energy of 30 eV, this panel reveals enhanced SiO\u2082 etching compared to 25 eV, with a deeper negative thickness change during the etching phase, indicating stronger ion-assisted material removal.",
        "c": "This panel compares fluorocarbon and SiFx deposition with underlying Si thickness evolution at 25 eV ion energy, showing that fluorocarbon accumulation dominates while the Si substrate experiences minimal thickness loss, indicating selective surface modification.",
        "d": "At 30 eV ion energy, this panel shows substantial Si thickness reduction alongside fluorocarbon and SiFx evolution, demonstrating that higher ion energy increases substrate etching and reduces selectivity."
    },
    "data_extraction": {
      "a": "| Time [s] | Thickness Change [\u00c5] |\n| --- | --- |\n| -10 | 0 |\n| 0 | 5 |\n| 10 | 3 |\n| 20 | 1 |\n| 30 | -1 |\n| 40 | -3 |\n| 50 | -5 |",
      "b": "| Time [s] | Thickness Change [\u00c5] |\n| --- | --- |\n| -10 | 0 |\n| 0 | 5 |\n| 10 | 3 |\n| 20 | 1 |\n| 30 | -1 |\n| 40 | -3 |\n| 50 | -5 |",
      "c": "| Time [s] | Thickness Change [\u00c5] |\n| --- | --- |\n| -10 | 0 |\n| 0 | 5 |\n| 10 | 3 |\n| 20 | 1 |\n| 30 | -1 |\n| 40 | -3 |\n| 50 | -5 |",
      "d": "| Time [s] | Thickness Change [\u00c5] |\n| --- | --- |\n| -10 | 0 |\n| 0 | 5 |\n| 10 | 3 |\n| 20 | 1 |\n| 30 | -1 |\n| 40 | -3 |\n| 50 | -5 |"
    },
    "vqa": {
        "d": [
            {
                "question_type": "Application/Performance",
                "question": "Why is controlling ion energy critical for selective ALE of SiO\u2082 over Si?",
                "answer_type": "Paragraph",
                "answer": "Precise control of ion energy is essential to maintain self-limiting etching and high selectivity between SiO\u2082 and Si. Higher ion energies increase physical sputtering of Si, leading to loss of selectivity and uncontrolled etching, which is detrimental for nanoscale device fabrication."
            }
        ],
        "b": [
            {
                "question_type": "Comparative/Trend",
                "question": "How does increasing the maximum ion energy from 25 eV to 30 eV affect the etching behavior?",
                "answer_type": "Factoid",
                "answer": "Increasing ion energy enhances Si etching and reduces self-limited SiO\u2082 etching selectivity."
            }
        ],
        "a": [
            {
                "question_type": "Process-Oriented",
                "question": "Does the figure show time-resolved thickness evolution during a single ALE cycle at different ion energies?",
                "answer_type": "Yes/No",
                "answer": "Yes"
            }
        ],
        "c": [
            {
                "question_type": "Structure-Property",
                "question": "Which material removal characteristics are affected by ion energy in the ALE process?",
                "answer_type": "List",
                "answer": "SiO\u2082 etch selectivity, Self-limiting etch behavior, Relative etch rates of Si and SiO\u2082"
            }
        ]
    },
    "bbox": {
        "a": {
            "x": 12,
            "y": 0,
            "width": 468,
            "height": 495
        },
        "b": {
            "x": 544,
            "y": 0,
            "width": 470,
            "height": 494
        },
        "c": {
            "x": 12,
            "y": 513,
            "width": 468,
            "height": 493
        },
        "d": {
            "x": 544,
            "y": 516,
            "width": 470,
            "height": 490
        }
    }
}

File: data/alde-imageminer/train/atomic-layer-etching/experimental-usecase/2/images/figure_8.json
{
    "sample_id": "atomic-layer-etching/experimental-usecase/2/figure_8",
    "classification": {
        "a": "multi spectra chart"
    },
    "summarization": {
        "a": "The figure presents real-time ellipsometry trajectories (\u0394 vs \u03a8) comparing cyclic ALE with continuous Ar/C\u2084F\u2088 plasma etching during processing of a SiO\u2082\u2013Si\u2013SiO\u2082 multilayer stack. The cyclic ALE trajectory exhibits discrete, stepwise movement corresponding to controlled layer-by-layer processing, whereas continuous etching shows a smoother, continuous trajectory, indicating different surface reaction pathways and selectivity between top SiO\u2082, Si, and bottom SiO\u2082 layers."
    },
    "data_extraction": {
      "a": "| \u0394 [\u00b0] | \u03a8 [\u00b0] |\n| --- | --- |\n| 60 | 13 |\n| 70 | 14 |\n| 80 | 15 |\n| 90 | 16 |\n| 100 | 17 |"
    },
    "vqa": {
        "a": [
            {
                "question_type": "Application/Performance",
                "question": "Why is trajectory-based ellipsometry analysis important for evaluating ALE performance?",
                "answer_type": "Paragraph",
                "answer": "Ellipsometry trajectory analysis allows direct, real-time differentiation between controlled cyclic ALE and uncontrolled continuous etching. This enables identification of layer transitions, verification of self-limiting behavior, and optimization of etch selectivity in complex multilayer stacks."
            },
            {
                "question_type": "Comparative/Trend",
                "question": "How do the ellipsometry trajectories differ between cyclic ALE and continuous Ar/C\u2084F\u2088 etching?",
                "answer_type": "Factoid",
                "answer": "Cyclic ALE shows stepwise, segmented trajectories, whereas continuous etching produces a smooth, continuous trajector"
            },
            {
                "question_type": "Process-Oriented",
                "question": "Does the figure use real-time ellipsometry to distinguish cyclic ALE from continuous plasma etching?",
                "answer_type": "Yes/No",
                "answer": "Yes"
            },
            {
                "question_type": "Structure-Property",
                "question": "Which surface or layer-resolved properties are reflected by the \u0394\u2013\u03a8 trajectory shape?",
                "answer_type": "List",
                "answer": "Selective etching of top SiO\u2082, Transition to Si etching, Bottom SiO\u2082 exposure, Layer-by-layer removal behavior"
            }
        ]
    },
    "bbox": {
        "a": {
            "x": 0,
            "y": 0,
            "width": 508,
            "height": 511
        }
    }
}

File: data/alde-imageminer/train/atomic-layer-etching/experimental-usecase/2/images/figure_9.json
{
    "sample_id": "atomic-layer-etching/experimental-usecase/2/figure_9",
    "classification": {
        "a": "multi spectra chart",
        "b": "multi spectra chart"
    },
    "summarization": {
        "a": "The C 1s XPS spectrum of the thin fluorocarbon film after deposition shows dominant C\u2013C/C\u2013H and C\u2013CF bonding contributions, with relatively weak C\u2013F\u2082 and C\u2013F\u2083 components, indicating a low fluorine content and a polymer structure rich in hydrocarbon-like bonds.",
        "b": "The C 1s XPS spectrum of the thick fluorocarbon film after deposition exhibits stronger C\u2013F, C\u2013F\u2082, and C\u2013F\u2083 peak intensities compared to the thin film, demonstrating increased fluorination and a higher degree of CF\u2093 bonding as film thickness increases."
    },
    "data_extraction": {
      "a": "| Binding Energy [eV] | Intensity [a.u.] |\n| --- | --- |\n| 284 | C-C/H |\n| 285 | C-CF |\n| 286 | C-F |\n| 287 | C-F<sub>2</sub> |\n| 288 | C-F<sub>3</sub> |",
      "b": "| Binding Energy [eV] | Intensity [a.u.] |\n| --- | --- |\n| 284 | C-C/H |\n| 285 | C-CF |\n| 286 | C-F |\n| 287 | C-F<sub>2</sub> |\n| 288 | C-F<sub>3</sub> |"
    },
    "vqa": {
        "b": [
            {
                "question_type": "Comparative/Trend",
                "question": "What spectral change distinguishes the thick fluorocarbon film from the thin film in the C1s XPS spectra?",
                "answer_type": "Factoid",
                "answer": "The thick film shows stronger C\u2013F, C\u2013F\u2082, and C\u2013F\u2083 peak intensities, indicating higher fluorination."
            }
        ],
        "a": [
            {
                "question_type": "Process-Oriented",
                "question": "Does increasing deposition thickness lead to a steady-state fluorocarbon surface chemistry similar to continuous plasma etching?",
                "answer_type": "Yes/No",
                "answer": "Yes"
            },
            {
                "question_type": "Application/Performance",
                "question": "Why is achieving a steady-state fluorocarbon composition important for atomic layer etching (ALE)?",
                "answer_type": "Paragraph",
                "answer": "A steady-state fluorocarbon surface ensures reproducible surface reactions during ALE cycles, enabling precise thickness control and high selectivity. The similarity between thick deposited films and continuous plasma-grown FC layers indicates that sufficient precursor exposure can stabilize surface chemistry, which is critical for consistent etch performance and minimizing process drift."
            }
        ],
        "c": [
            {
                "question_type": "Structure-Property",
                "question": "Which chemical bonding environments are identified in the C1s spectra after deposition?",
                "answer_type": "List",
                "answer": "C\u2013C / C\u2013H, C\u2013CF, C\u2013F, C\u2013F\u2082, C\u2013F\u2083"
            }
        ]
    },
    "bbox": {
        "a": {
            "x": 8,
            "y": 0,
            "width": 326,
            "height": 378
        },
        "b": {
            "x": 350,
            "y": 8,
            "width": 325,
            "height": 370
        }
    }
}

File: data/alde-imageminer/train/atomic-layer-etching/experimental-usecase/22/images/e491b4d038fdd578fa1d521ec6367993f5d8e0ca7e5b91f94752170244c6b21d.json
{
    "sample_id": "atomic-layer-etching/experimental-usecase/22/e491b4d038fdd578fa1d521ec6367993f5d8e0ca7e5b91f94752170244c6b21d",
    "classification": {
        "a": "scatter plot",
        "b": "scatter plot"
    },
    "summarization": {
        "a": "Panel (a) shows the mass loss (ng/cm\u00b2) of material as a function of MoF\u2086 dose duration, revealing rapid initial etching followed by saturation beyond ~1 second.",
        "b": "Panel (b) plots mass loss against H\u2082O dose time, similarly showing an initial sharp increase that levels off near 4 seconds. The graphs indicate self-limiting behaviour characteristic of atomic layer etching (ALE), where further dosing does not result in additional material removal beyond a certain threshold."
    },
    "data_extraction": {
      "a": "| MoF\u2086 dose (s) | Mass Loss (ng/cm\u00b2) |\n| --- | --- |\n| 0.0 | 0.0 |\n| 0.5 | 16.0 |\n| 1.0 | 18.0 |\n| 1.5 | 18.0 |\n| 2.0 | 18.0 |\n| 2.5 | 18.0 |\n| 3.0 | 18.0 |",
      "b": "| H\u2082O dose (s) | Mass Loss (ng/cm\u00b2) |\n| --- | --- |\n| 0.0 | 0.0 |\n| 0.5 | 9.0 |\n| 1.0 | 16.0 |\n| 2.0 | 19.0 |\n| 3.0 | 22.0 |\n| 4.0 | 22.0 |"
    },
    "vqa": {
        "b": [
            {
                "question_type": "Comparative/Trend",
                "question": "How do the mass loss trends differ between MoF\u2086 and H\u2082O dosing?",
                "answer_type": "List",
                "answer": "MoF\u2086: Mass loss quickly reaches saturation around 0.5\u20131.0 s, H\u2082O: Mass loss increases over a wider dose range, saturating near 3\u20134 s."
            }
        ],
        "a": [
            {
                "question_type": "Process-Oriented",
                "question": "What does the platea in both graphs suggest about the MoF\u2086 and H\u2082O dosing processes?",
                "answer_type": "Factoid",
                "answer": "They exhibit self-limiting behaviour, indicating atomic layer etching (ALE) characteristics"
            },
            {
                "question_type": "Structure-Property",
                "question": "How does dose duration affect material removal efficiency for MoF\u2086 and H\u2082O?",
                "answer_type": "Paragraph",
                "answer": "The data show that MoF\u2086 achieves most of its etching effect within the first second, after which further increases in dose do not increase mass loss. This suggests a surface-limited reaction where all available reactive sites are quickly consumed. In contrast, H\u2082O dosing results in a more gradual increase in mass loss, reaching a plateau around 4 seconds. This indicates that the removal step may depend on the availability of MoF\u2086-reacted surface species and the diffusion/reactivity of H\u2082O, making it the rate-limiting factor in the overall ALE cycle."
            },
            {
                "question_type": "Application/Performance",
                "question": "Do the curves indicate which doses are optimal for each precursor?",
                "answer_type": "Yes/No",
                "answer": "Yes"
            }
        ]
    },
    "bbox": {
        "a": {
            "x": 0,
            "y": 0,
            "width": 507,
            "height": 394
        },
        "b": {
            "x": 0,
            "y": 398,
            "width": 502,
            "height": 396
        }
    }
}

File: data/alde-imageminer/train/atomic-layer-etching/experimental-usecase/22/images/figure_1.json
{
    "sample_id": "atomic-layer-etching/experimental-usecase/22/figure_1",
    "classification": {
        "a": "line chart",
        "b": "line chart"
    },
    "summarization": {
        "a": "The line chart depicts mass change during sequential deposition and etching stages over elapsed time. The deposition phase (blue arrow) shows a steady increase in mass, while the etching phase (orange arrow) leads to a gradual decrease, indicating material removal.",
        "b": "The line chart illustrates real-time mass changes during alternating exposures to H\u2082O and MoF\u2086, visualised through stepwise increases and decreases. Annotated bars indicate the timing of each precursor pulse, and labeled \u0394 values quantify the mass gain and loss per cycle."
    },
    "data_extraction": {
      "a": "| Elapsed Time (s) | Mass Change (ng/cm\u00b2) |\n| --- | --- |\n| 0 | 0 |\n| 5 | ~13 |\n| 10 | ~26 |\n| 15 | ~39 |\n| 17 | ~42 (peak) |\n| 20 | ~37 |\n| 25 | ~25 |\n| 30 | ~12 |\n| 35 | ~0 |",
      "b": "| Elapsed Time (s) | Mass Change (ng/cm\u00b2) |\n| --- | --- |\n| 0 | 0 |\n| 10 | ~42 |\n| 12 | ~23 |\n| 20 | ~65 |\n| 22 | ~46 |\n| 30 | ~88 |\n| 32 | ~69 |"
    },
    "vqa": {
        "b": [
            {
                "question_type": "Structure-Property",
                "question": "What are the two chemical precursors shown?",
                "answer_type": "List",
                "answer": "H\u2082O, MoF\u2086"
            },
            {
                "question_type": "Comparative/Trend",
                "question": "How does the figure provide evidence for a self-limiting etch mechanism?",
                "answer_type": "Paragraph",
                "answer": "Panel (b) shows mass gain and loss in response to alternating pulses of H\u2082O and MoF\u2086. The plateaus between each pulse and the consistent magnitude of change suggest that the surface reactions saturate at each step, characteristic of self-limiting behavior in atomic layer etching (ALE). The consistent \u0394 mass values following each precursor exposure reinforce the interpretation that a stoichiometric, repeatable reaction occurs with each cycle, indicative of controlled surface etching rather than continuous etching or deposition."
            },
            {
                "question_type": "Application/Performance",
                "question": "Does the mass loss per MoF\u2086 pulse  remain constant throughout the cycle?",
                "answer_type": "Yes/No",
                "answer": "No"
            }
        ],
        "a": [
            {
                "question_type": "Process-Oriented",
                "question": "What is the approximate mass gain during the deposition stage in panel (a)?",
                "answer_type": "Factoid",
                "answer": "~ 42 ng/ cm\u00b2"
            }
        ]
    },
    "bbox": {
        "a": {
            "x": 38,
            "y": 16,
            "width": 469,
            "height": 358
        },
        "b": {
            "x": 35,
            "y": 402,
            "width": 471,
            "height": 351
        }
    }
}

File: data/alde-imageminer/train/atomic-layer-etching/experimental-usecase/22/images/figure_2.json
{
    "sample_id": "atomic-layer-etching/experimental-usecase/22/figure_2",
    "classification": {
        "a": "line chart"
    },
    "summarization": {
        "a": "The line chart displays the effect of temperature on the mass change per cycle during a process governed by the recipe \"1/20/2.5/20\". As the temperature increases from 100\u00b0C to 300\u00b0C, the mass change becomes increasingly negative, indicating greater mass loss per cycle at higher temperatures. This trend suggests that etching becomes more efficient or aggressive as the temperature rises, especially beyond 200\u00b0C."
    },
    "data_extraction": {
      "a": "| Temperature (\u00b0C) | Mass Change Per Cycle (ng/cm\u00b2) |\n| --- | --- |\n| 100 | 0 |\n| 150 | -10 |\n| 200 | -20 |\n| 250 | -100 |\n| 300 | -250 |"
    },
    "vqa": {
        "a": [
            {
                "question_type": "Structure-Property",
                "question": "What is the mass change per cycle at 250\u00b0C",
                "answer_type": "Factoid",
                "answer": "-100 ng/cm\u00b2"
            },
            {
                "question_type": "Application/Performance",
                "question": "At which temperatures does the mass change per cycle exceed -50 ng/cm\u00b2?",
                "answer_type": "List",
                "answer": "100\u00b0C, 150\u00b0C, 200\u00b0C"
            },
            {
                "question_type": "Process-Oriented",
                "question": "Does the mass loss per cycle increase with increasing temperature?",
                "answer_type": "Yes/No",
                "answer": "Yes"
            },
            {
                "question_type": "Comparative/Trend",
                "question": "How does temperature influence mass change per cycle according to the figure?",
                "answer_type": "Paragraph",
                "answer": "The figure demonstrates that increasing temperature leads to a more significant negative mass change per cycle, indicating enhanced etching. From 100\u00b0C to 200\u00b0C, the mass loss increases gradually. However, beyond 200\u00b0C, the rate of mass loss accelerates sharply, with the most substantial decrease observed at 300\u00b0C. This suggests a temperature threshold beyond which the etching process becomes markedly more aggressive, possibly due to increased reactivity or volatilisation of etch products."
            }
        ]
    },
    "bbox": {
        "a": {
            "x": 0,
            "y": 0,
            "width": 567,
            "height": 433
        }
    }
}
