Repository: sciknoworg/sci-imageminer

## Project Overview  

**Sci-ImageMiner** is an annotation project on figures from **atomic layer deposition (ALD)** and **atomic layer etching (ALE)**, situated within the broader field of materials science and engineering. Within each of these categories, the data is further organized into the sub-categories **experimental-usecase** and **simulation-usecase**.

It aims to host gold-standard annotations for chart classification, data extraction, summarization, and question answering—providing both pilot and full-phase data to support multimodal AI research in scientific image understanding.

File: data/alde-imageminer/train/atomic-layer-etching/experimental-usecase/22/images/figure_4.json
{
    "sample_id": "atomic-layer-etching/experimental-usecase/22/figure_4",
    "classification": {
        "a": "spectra chart",
        "b": "spectra chart"
    },
    "summarization": {
        "a": "The figure shows FTIR absorbance spectra comparing MoF\u2086 and H\u2082O exposure effects. Panel (a) shows minimal absorbance for MoF\u2086, with prominent absorbance bands for H\u2082O near 1000\u2013800 cm\u207b\u00b9.",
        "b": "Panel (b) reveals characteristic Mo-F and Mo-O vibrational bands, suggesting the formation of metal-oxygen and metal-fluorine bonds post-exposure"
    },
    "data_extraction": {
      "a": "| Wavenumbers (cm-\u00b9) | MoF\u2086 | H\u2082O |\n| --- | --- | --- |\n| 1400 | ~0 | ~0 |\n| 1200 | ~0 | ~0 |\n| 1000 | ~0 | 0.15 |\n| 800 | ~0 | 0.20 |\n| 600 | ~0 | ~0 |",
      "b": "| Wavenumbers (cm-\u00b9) | MoF\u2086 | H\u2082O |\n| --- | --- | --- |\n| 1400 | 0.05 | ~0 |\n| 1200 | 0.12 | 0.02 |\n| 1000 | 0.25 | 0.15 |\n| 800 | 0.20 | 0.18 |\n| 600 | 0.02 | 0.02 |"
    },
    "vqa": {
        "b": [
            {
                "question_type": "Comparative/Trend",
                "question": "What do the labeled peaks suggest about the surface chemistry after exposure to MoF\u2086 and H\u2082O?",
                "answer_type": "Paragraph",
                "answer": "The labeled peaks in panel (b) correspond to Mo=O, Mo\u2013O, and Mo\u2013F vibrations, indicating that surface reactions have occurred resulting in the formation of metal-oxygen and metal-fluorine species. The Mo=O peak implies the presence of terminal molybdenum-oxygen bonds, likely from oxidation, while the Mo\u2013F signal shows incorporation of fluorine, consistent with ligand exchange or fluorination reactions. These signatures are absent in panel (a), confirming these species form only upon full exposure and reaction."
            },
            {
                "question_type": "Structure-Property",
                "question": "Which wavenumber corresponds to Mo-F?",
                "answer_type": "Factoid",
                "answer": "Approx. 850 cm\u207b\u00b9."
            },
            {
                "question_type": "Application/Performance",
                "question": "List all bond types indicated by labeled peaks in panel (b).",
                "answer_type": "List",
                "answer": "Mo=O, Mo-O, Mo-F"
            }
        ],
        "a": [
            {
                "question_type": "Process-Oriented",
                "question": "Is there any significant absorbance  for MoF\u2086?",
                "answer_type": "Yes/No",
                "answer": "No"
            }
        ]
    },
    "bbox": {
        "a": {
            "x": 5,
            "y": 5,
            "width": 394,
            "height": 142
        },
        "b": {
            "x": 2,
            "y": 148,
            "width": 396,
            "height": 184
        }
    }
}

File: data/alde-imageminer/train/atomic-layer-etching/experimental-usecase/22/images/figure_5.json
{
    "sample_id": "atomic-layer-etching/experimental-usecase/22/figure_5",
    "classification": {
        "a": "multiple scatter plot"
    },
    "summarization": {
        "a": "Panel (a) shows no change in thickness when only Hhfac is used, even after 20 pulses.",
        "b": "Similarly, panel (b) indicates no measurable thickness reduction with H\u2082 plasma alone.",
        "c": "In contrast, panel (c) demonstrates a steady linear decrease in film thickness when both Hhfac and H\u2082 plasma are applied in combination, highlighting the synergistic effect of this treatment for etching. These results suggest that neither precursor nor plasma alone is sufficient to etch the surface, but their combination results in controlled material removal."
    },
    "data_extraction": {
      "a": "| Number of pulses/cycles | Thickness change (nm) |\n| --- | --- |\n| 0 | 0 |\n| 5 | 0 |\n| 10 | 0 |\n| 15 | 0 |\n| 20 | 0 |",
      "b": "| Number of pulses/cycles | Thickness change (nm) |\n| --- | --- |\n| 0 | 0 |\n| 5 | 0 |\n| 10 | 0 |\n| 15 | 0 |\n| 20 | 0 |",
      "c": "| Number of pulses/cycles | Thickness change (nm) |\n| --- | --- |\n| 0 | 0 |\n| 5 | -0.5 |\n| 10 | -1.0 |\n| 15 | -1.5 |\n| 20 | -2.0 |"
    },
    "vqa": {
        "a": [
            {
                "question_type": "Comparative/Trend",
                "question": "What is the observed thickness changes after 20 cycles for the combined Hhfac + H\u2082 plasma treatment in panel (c)?",
                "answer_type": "Factoid",
                "answer": "The thickness decreases by approximately 2.0 nm after 20 cycles."
            },
            {
                "question_type": "Structure-Property",
                "question": "Which chemical treeatments were used in each panel and what effect did they have on film thickness?",
                "answer_type": "List",
                "answer": "(a): Hhfac, no thickness change, (b): H\u2082 plasma, no thickness change , (c): Hhfac + H\u2082 plasma, linear decrease in thickness"
            },
            {
                "question_type": "Process-Oriented",
                "question": "Why is it necessary to combine Hhfac with H\u2082 plasma for etching in this experiment?",
                "answer_type": "Paragraph",
                "answer": "In atomic layer etching, precursor adsorption alone often does not result in material removal due to the lack of activation energy. Similarly, plasma exposure alone may not modify the surface sufficiently for etching to occur. The combination of Hhfac and H\u2082 plasma enables a two-step mechanism where Hhfac modifies the surface chemically, and the H\u2082 plasma provides energetic species to drive desorption or reaction of surface-bound fragments."
            },
            {
                "question_type": "Application/Performance",
                "question": "Can Hhfac or H\u2082 plasma individually etch the surface under these conditions?",
                "answer_type": "Yes/No",
                "answer": "No"
            }
        ]
    },
    "bbox": {
        "a": {
            "x": 0,
            "y": 0,
            "width": 483,
            "height": 389
        }
    }
}

File: data/alde-imageminer/train/atomic-layer-etching/experimental-usecase/22/images/figure_6.json
{
    "sample_id": "atomic-layer-etching/experimental-usecase/22/figure_6",
    "classification": {
        "a": "spectra chart",
        "b": "spectra chart",
        "c": "spectra chart"
    },
    "summarization": {
        "a": "The figure shows Raman spectra of MoS\u2082 before and after etching corresponds to the control, 75 cycles etched, and 90 cycles etched samples, respectively. Each spectrum displays two prominent peaks corresponding to the in-plane (E\u00b2g) and out-of-plane (A\u2081g) vibrational modes of MoS\u2082. With increasing etching cycles, the separation between these peaks decreases from 25.5 cm\u207b\u00b9 to 22 cm\u207b\u00b9, suggesting a reduction in the number of MoS\u2082 layers or structural modification due to etching."
    },
    "data_extraction": {
      "a": "| Panel | Condition | Peak 1 (cm-\u00b9) | Peak 2 (cm-\u00b9) | Peak Separation (cm-\u00b9) |\n| --- | --- | --- | --- | --- |\n| (a) | Control | 382.4 | 407.9 | 25.5 |\n| (b) | 75 cycles etched | 383.3 | 406.8 | 23.5 |\n| (c) | 90 cycles etched | 384.3 | 406.3 | 22.0 |"
    },
    "vqa": {
        "a": [
            {
                "question_type": "Structure-Property",
                "question": "What are the two peak positions in the control spectrum ?",
                "answer_type": "Factoid",
                "answer": "382.4 cm\u207b\u00b9 and 407.9 cm\u207b\u00b9"
            },
            {
                "question_type": "Application/Performance",
                "question": "What are the peak separations for each panel?",
                "answer_type": "List",
                "answer": "Panel (a) Control: 25.5 cm\u207b\u00b9, Panel (b) 75 cycles etched: 23.5 cm\u207b\u00b9, Panel (c) 90 cycles etched: 22.0 cm\u207b\u00b9"
            },
            {
                "question_type": "Process-Oriented",
                "question": "Does the peak separation decrease with etching?",
                "answer_type": "Yes/No",
                "answer": "Yes"
            },
            {
                "question_type": "Comparative/Trend",
                "question": "What does the trend in peak separation across the three panels indicate about the sample?",
                "answer_type": "Paragraph",
                "answer": "The reduction in peak separation from 25.5 cm\u207b\u00b9 to 22.0 cm\u207b\u00b9 with increasing etching cycles suggests that the number of MoS\u2082 layers is decreasing. In Raman spectroscopy of MoS\u2082, a smaller peak separation between the E\u00b2g and A\u2081g modes is characteristic of fewer layers. Therefore, this trend indicates progressive thinning of the MoS\u2082 film due to etching, which aligns with expected behaviour during atomic layer etching processes."
            }
        ]
    },
    "bbox": {
        "a": {
            "x": 9,
            "y": 9,
            "width": 308,
            "height": 329
        },
        "b": {
            "x": 324,
            "y": 22,
            "width": 300,
            "height": 314
        },
        "c": {
            "x": 628,
            "y": 17,
            "width": 303,
            "height": 319
        }
    }
}

File: data/alde-imageminer/train/atomic-layer-etching/experimental-usecase/22/images/figure_7.json
{
    "sample_id": "atomic-layer-etching/experimental-usecase/22/figure_7",
    "classification": {
        "a": "multi spectra chart",
        "b": "multi spectra chart",
        "c": "multi spectra chart",
        "d": "multi spectra chart"
    },
    "summarization": {
        "a": "Panels (a)  shows S 2p XPS spectra at different exposure times, with fitted components and envelope curves revealing shifts in chemical state. The figure also displays Mo 3d spectra under different conditions, showing multiple Mo oxidation states and good fit quality, evidenced by the low residuals above each spectrum"
    },
    "data_extraction": {
      "a": "| Binding Energy (eV) | Intensity (10\u00b3 cps) |\n| --- | --- |\n| 168 | 0 |\n| 167 | 0 |\n| 166 | 0 |\n| 165 | 0 |\n| 164 | 15 |\n| 163 | 14 |\n| 162 | 10 |\n| 161 | 6 |\n| 160 | 2 |",
      "b": "| Binding Energy (eV) | Intensity (10\u00b3 cps) |\n| --- | --- |\n| 168 | 0 |\n| 167 | 0 |\n| 166 | 0 |\n| 165 | 0 |\n| 164 | 15 |\n| 163 | 14 |\n| 162 | 10 |\n| 161 | 6 |\n| 160 | 2 |",
      "c": "| Binding Energy (eV) | Intensity (10^3 cps) |\n| --- | --- |\n| 240 | 0 |\n| 239 | 0 |\n| 238 | 0 |\n| 237 | 0 |\n| 236 | 35 |\n| 235 | 30 |\n| 234 | 25 |\n| 233 | 20 |\n| 232 | 15 |\n| 231 | 10 |\n| 230 | 5 |",
      "d": "| Binding Energy (eV) | Intensity (10^3 cps) |\n| --- | --- |\n| 240 | 0 |\n| 239 | 0 |\n| 238 | 0 |\n| 237 | 0 |\n| 236 | 35 |\n| 235 | 30 |\n| 234 | 25 |\n| 233 | 20 |\n| 232 | 15 |\n| 231 | 10 |\n| 230 | 5 |"
    },
    "vqa": {
        "a": [
            {
                "question_type": "Comparative/Trend",
                "question": "What does the appearance of multiple peak components in panels (c) and (d) suggest about the oxidation state of Mo",
                "answer_type": "Paragraph",
                "answer": "The presence of multiple fitted components in the Mo 3d region indicates that molybdenum exists in more than one oxidation state. Peaks corresponding to Mo 3d\u2085/\u2082 and Mo 3d\u2083/\u2082 doublets are split further, implying a mixture of chemical environments such as Mo\u2074\u207a and Mo\u2076\u207a. This suggests partial oxidation or the coexistence of substoichiometric oxide species in the surface region being probed"
            },
            {
                "question_type": "Structure-Property",
                "question": "What is the binding energy of the main S 2p\u2083/\u2082 peak?",
                "answer_type": "Factoid",
                "answer": "Approx. 162 eV"
            },
            {
                "question_type": "Process-Oriented",
                "question": "Is there a visual residual error plot included above each spectrum?",
                "answer_type": "Yes/No",
                "answer": "Yes"
            },
            {
                "question_type": "Application/Performance",
                "question": "List all components included in each XPS spectrum",
                "answer_type": "List",
                "answer": "Raw data,Fit envelope, Background, Individual peak fits, Residuals"
            }
        ]
    },
    "bbox": {
        "a": {
            "x": 10,
            "y": 13,
            "width": 466,
            "height": 373
        },
        "b": {
            "x": 536,
            "y": 10,
            "width": 447,
            "height": 376
        },
        "c": {
            "x": 28,
            "y": 402,
            "width": 438,
            "height": 371
        },
        "d": {
            "x": 536,
            "y": 402,
            "width": 439,
            "height": 371
        }
    }
}

File: data/alde-imageminer/train/atomic-layer-etching/experimental-usecase/22/images/figure_9.json
{
    "sample_id": "atomic-layer-etching/experimental-usecase/22/figure_9",
    "classification": {
        "a": "bar chart"
    },
    "summarization": {
        "a": "The bar chart compares the etch rates of materials in crystalline and amorphous phases. The etch rate for the amorphous phase is significantly higher (0.5 \u00c5/cycle) than that of the crystalline phase (0.2 \u00c5/cycle), indicating that amorphous materials are more susceptible to etching under the same process conditions"
    },
    "data_extraction": {
      "a": "| Phase | Etch Rate (\u00c5/cyc) |\n| --- | --- |\n| Crystalline | 0.2 |\n| Amorphous | 0.5 |"
    },
    "vqa": {
        "a": [
            {
                "question_type": "Structure-Property",
                "question": "What is the etc rate of the crystalline phase?",
                "answer_type": "Factoid",
                "answer": "0.2 \u00c5/cycle"
            },
            {
                "question_type": "Application/Performance",
                "question": "What are the etch rates for both phases?",
                "answer_type": "List",
                "answer": "Crystalline: 0.2 \u00c5/cycle, Amorphous: 0.5 \u00c5/cycle"
            },
            {
                "question_type": "Process-Oriented",
                "question": "Is the etch rate higher in the amorphous phase than the crystalline phase?",
                "answer_type": "Yes/No",
                "answer": "Yes"
            },
            {
                "question_type": "Comparative/Trend",
                "question": "Is the etch rate higher in the amorphous phase than the crystalline phase?",
                "answer_type": "Paragraph",
                "answer": "The chart shows that the amorphous phase has a higher etch rate than the crystalline phase, with values of 0.5 \u00c5/cycle and 0.2 \u00c5/cycle, respectively. This suggests that amorphous materials are more readily etched under identical processing conditions. The increased etchability may be due to the disordered atomic structure of amorphous phases, which typically lack the strong, directional bonding present in crystalline materials. This structural difference likely makes them more vulnerable to removal during etching cycles."
            }
        ]
    },
    "bbox": {
        "a": {
            "x": 0,
            "y": 0,
            "width": 427,
            "height": 353
        }
    }
}

File: data/alde-imageminer/train/atomic-layer-etching/experimental-usecase/23/images/figure_10.json
{
    "sample_id": "atomic-layer-etching/experimental-usecase/23/figure_10",
    "classification": {
        "a": "multi-axis chart",
        "b": "multi-axis chart"
    },
    "summarization": {
        "a": "The multi axis chart shows time-resolved QMS ion intensities during the TMA pulse. Volatile zinc byproducts, \u2076\u2078Zn(CH\u2083)\u207a (m/z 83) and \u2076\u2078Zn(CH\u2083)\u2082\u207a (m/z 98), appear immediately at the start of the pulse and decay rapidly, well before the TMA signal (m/z 72) saturates. This indicates a fast, self-limiting surface reaction that releases dimethylzinc.",
        "b": "The multi axis bottom chart shows the aluminum-fluoride dimer fragment Al\u2082(CH\u2083)\u2084F\u207a (m/z 133) relative to the TMA signal (m/z 72). The product signal spikes instantly at the beginning of the TMA exposure, confirming rapid removal of surface fluorine through volatile dimethylaluminum fluoride formation, occurring concurrently with zinc removal."
    },
    "data_extraction": {
      "a": "| Time (min) | TMA Intensity (mV) | Product Intensity (mV) | Material |\n| --- | --- | --- | --- |\n| 38 | 0 |  | TMA, m/z 72 |\n| 38 |  | 5.84 | \u2076\u2078Zn(CH\u2083)\u207a, m/z 83 |\n| 38 |  | 1.62 | \u2076\u2078Zn(CH\u2083)\u2082\u207a, m/z 98 |\n| 39 | 52.87 |  | TMA, m/z 72 |\n| 39 |  | 0.54 | \u2076\u2078Zn(CH\u2083)\u207a, m/z 83 |\n| 39 |  | 0.34 | \u2076\u2078Zn(CH\u2083)\u2082\u207a, m/z 98 |\n| 39.5 | 54.16 |  | TMA, m/z 72 |\n| 39.5 |  | 0.44 | \u2076\u2078Zn(CH\u2083)\u207a, m/z 83 |\n| 39.5 |  | 0.33 | \u2076\u2078Zn(CH\u2083)\u2082\u207a, m/z 98 |\n| 40 | 55.09 |  | TMA, m/z 72 |\n| 40 |  | 0.56 | \u2076\u2078Zn(CH\u2083)\u207a, m/z 83 |\n| 40 |  | 0.27 | \u2076\u2078Zn(CH\u2083)\u2082\u207a, m/z 98 |\n| 40.5 | 55.65 |  | TMA, m/z 72 |\n| 40.5 |  | 0.69 | \u2076\u2078Zn(CH\u2083)\u207a, m/z 83 |\n| 40.5 |  | 0.29 | \u2076\u2078Zn(CH\u2083)\u2082\u207a, m/z 98 |\n| 41 | 0 |  | TMA, m/z 72 |\n| 41 |  | 0.23 | \u2076\u2078Zn(CH\u2083)\u207a, m/z 83 |\n| 41 |  | 0.33 | \u2076\u2078Zn(CH\u2083)\u2082\u207a, m/z 98 |",
      "b": "| Time (min) | TMA Intensity (mV) | Product Intensity (mV) | Material |\n| --- | --- | --- | --- |\n| 38.5 | 0 |  | TMA, m/z 72 |\n| 38.5 |  | 9.377 | Al\u2082(CH\u2083)\u2084F\u207a, m/z 133 |\n| 39 | 51.04 |  | TMA, m/z 72 |\n| 39 |  | 8.77 | Al\u2082(CH\u2083)\u2084F\u207a, m/z 133 |\n| 39.5 | 52.01 |  | TMA, m/z 72 |\n| 39.5 |  | 8.64 | Al\u2082(CH\u2083)\u2084F\u207a, m/z 133 |\n| 40 | 54.87 |  | TMA, m/z 72 |\n| 40 |  | 9.12 | Al\u2082(CH\u2083)\u2084F\u207a, m/z 133 |\n| 40.5 | 54.3 |  | TMA, m/z 72 |\n| 40.5 |  | 9.24 | Al\u2082(CH\u2083)\u2084F\u207a, m/z 133 |\n| 41 | 0 |  | TMA, m/z 72 |\n| 41 |  | 0 | Al\u2082(CH\u2083)\u2084F\u207a, m/z 133 |"
    },
    "vqa": {
        "b": [
            {
                "question_type": "Application/Performance",
                "question": "This image confirms the removal of Fluorine via Al\u2082(CH\u2083)\u2084F\u207a. If this signal were missing or very low while the Zinc signal (a) remained high, what specific problem would arise in the resulting film?",
                "answer_type": "Paragraph",
                "answer": "This allows you to minimize the TMA exposure time per cycle. Since the reaction completes instantly, the pulse time can be very short, significantly reducing the total cycle time and increasing etch throughput without losing etch per cycle."
            }
        ],
        "a": [
            {
                "question_type": "Process-Oriented",
                "question": "List the key steps to collect the QMS data in label (a). What is the purpose of the timed valve controlling the TMA exposure?",
                "answer_type": "Paragraph",
                "answer": "1. Set the mass spectrometer to monitor specific m/z values (72, 83, 98). \n2. Initiate a short, controlled pulse of TMA into the reactor. \n3. Record ion intensities versus time. \nThe timed valve creates a sharp TMA pulse to resolve the rapid surface reaction kinetics from the slower gas-phase filling."
            },
            {
                "question_type": "Comparative/Trend",
                "question": "Contrast this surface-limited reaction (product-before-reactant signal) with a process where the reactant signal rises first. For efficient precursor usage, which is better and what is a potential downside?",
                "answer_type": "Paragraph",
                "answer": "The surface-limited reaction is better for efficiency, as all TMA is consumed at the surface with no waste. A potential downside is extreme sensitivity to surface defects, which could lead to non-uniform etching if the starting surface is inconsistent."
            },
            {
                "question_type": "Structure-Property",
                "question": "Why do the product signals (m/z 83, 98) rise before the TMA reactant signal (m/z 72)? What does this reveal about the surface condition?",
                "answer_type": "Paragraph",
                "answer": "This indicates TMA is consumed instantly upon reaching the surface, confirming a highly reactive, fluorinated Zn-F surface* from the prior HF step. The surface reaction is faster than the gas-phase residence time, making product detection the first signature of the TMA pulse."
            }
        ]
    },
    "bbox": {
        "b": {
            "x": 22,
            "y": 518,
            "width": 645,
            "height": 465
        },
        "a": {
            "x": 6,
            "y": 37,
            "width": 658,
            "height": 464
        }
    }
}

File: data/alde-imageminer/train/atomic-layer-etching/experimental-usecase/23/images/figure_11.json
{
    "sample_id": "atomic-layer-etching/experimental-usecase/23/figure_11",
    "classification": {
        "a": "multiple line chart"
    },
    "summarization": {
        "a": "The multi-line chart shows how the etch rate (\u00c5/cycle) of ZnS ALD changes with temperature for depositions carried out at 100 \u00b0C, 200 \u00b0C, and 300 \u00b0C. As the temperature increases, the etch rate also increases.The film deposited at 100 \u00b0C etches the fastest, while the film deposited at 300 \u00b0C etches the slowest at any given temperature. This implies that films deposited at higher temperatures are denser or chemically more robust."
    },
    "data_extraction": {
      "a": "| Temperature (\u00b0C) | Etch Rate (\u00c5/cycle) | Condition |\n| --- | --- | --- |\n| 225 | 1.40 | ZnS ALD 100\u00b0C |\n| 225 | 1.02 | ZnS ALD 200\u00b0C |\n| 225 | 0.77 | ZnS ALD 300\u00b0C |\n| 250 | 1.80 | ZnS ALD 100\u00b0C |\n| 250 | 1.44 | ZnS ALD 200\u00b0C |\n| 250 | 1.33 | ZnS ALD 300\u00b0C |\n| 275 | 2.00 | ZnS ALD 100\u00b0C |\n| 275 | 1.75 | ZnS ALD 200\u00b0C |\n| 275 | 1.65 | ZnS ALD 300\u00b0C |\n| 300 | 2.11 | ZnS ALD 100\u00b0C |\n| 300 | 1.98 | ZnS ALD 200\u00b0C |\n| 300 | 1.85 | ZnS ALD 300\u00b0C |"
    },
    "vqa": {
        "a": [
            {
                "question_type": "Process-Oriented",
                "question": "Based on the table, if a process requires an etch rate of approximately 1.8 \u00c5/cycle to match a specific timing window, what etch temperature setpoint should be chosen for a film originally deposited at 300 \u00b0C?",
                "answer_type": "Factoid",
                "answer": "The setpoint should be 300 \u00b0C."
            },
            {
                "question_type": "Comparative/Trend",
                "question": "Compare the etch resistance of the film deposited at 100 \u00b0C vs. the one deposited at 300 \u00b0C. Why does the 100 \u00b0C film consistently etch faster across the entire temperature range?",
                "answer_type": "Paragraph",
                "answer": "The higher etch rate for the 100 \u00b0C film (black curve) indicates it is structurally weaker and less dense than the 300 \u00b0C film. The \"looser\" atomic network of the low-temperature film allows the etchant species to diffuse and react more readily, whereas the 300 \u00b0C film is more crystalline and compact, offering greater resistance to chemical attack."
            },
            {
                "question_type": "Structure-Property",
                "question": "A manufacturing flow requires a highly selective etch where the ZnS film is removed quickly but the underlying substrate is spared. If selectivity depends on minimizing the thermal budget (keeping etch temp low), which starting film (100\u00b0C, 200\u00b0C, or 300\u00b0C) is the best candidate?",
                "answer_type": "Factoid",
                "answer": "Films deposited at lower temperatures (100 \u00b0C) typically have lower density and higher impurity content (e.g., unreacted ligands)."
            },
            {
                "question_type": "Application/Performance",
                "question": "The etch rate for the 300 \u00b0C film approaches that of the 200 \u00b0C film at higher temperatures (narrowing gap at 300 \u00b0C etch). What does this convergence suggest about the reaction mechanism limiting the process at high temperatures?",
                "answer_type": "Paragraph",
                "answer": "At high etch temperatures (300 \u00b0C), the etch rates for all films begin to converge (gap narrows to ~0.2 \u00c5/cycle ). This suggests the process is transitioning from a surface-reaction-limited regime (where film density/quality dominates) to a mass-transport-limited regime (or saturation). In this regime, the supply of etchant or the desorption of byproducts becomes the bottleneck, making the intrinsic quality of the film less of a differentiator than it is at lower temperatures."
            }
        ]
    },
    "bbox": {
        "a": {
            "x": 3,
            "y": 2,
            "width": 647,
            "height": 566
        }
    }
}

File: data/alde-imageminer/train/atomic-layer-etching/experimental-usecase/23/images/figure_12.json
{
    "sample_id": "atomic-layer-etching/experimental-usecase/23/figure_12",
    "classification": {
        "a": "multiple line chart"
    },
    "summarization": {
        "a": "The multi-line chart shows how the etch rate (\u00c5/cycle) of ZnS ALD changes with HF pressures for depositions carried out at TMA pressures of 20 m.Torr and 200 m.Torr. As the pressure increases till  50, the etch rate increases and plateus."
    },
    "data_extraction": {
      "a": "| HF Pressure (mTorr) | Etch Rate (\u00c5/cycle) | TMA Pressure |\n| --- | --- | --- |\n| 0 | 0.00 | 20 mTorr |\n| 0 | 0.00 | 200 mTorr |\n| 50 | 1.65 | 20 mTorr |\n| 50 | 2.00 | 200 mTorr |\n| 100 | 1.75 | 20 mTorr |\n| 100 | 2.24 | 200 mTorr |\n| 150 | 1.81 | 20 mTorr |\n| 150 | 2.43 | 200 mTorr |\n| 200 | 1.83 | 20 mTorr |\n| 200 | 2.43 | 200 mTorr |\n| 250 | 1.83 | 20 mTorr |\n| 250 | 2.46 | 200 mTorr |\n| 300 | 1.83 | 20 mTorr |\n| 300 | 2.48 | 200 mTorr |"
    },
    "vqa": {
        "a": [
            {
                "question_type": "Process-Oriented",
                "question": "What two parameters must be set and stabilized in sequence to collect a single etch rate data point at 50 mTorr HF and 200 mTorr TMA?",
                "answer_type": "Factoid",
                "answer": "First, the TMA pressure must be set and stabilized at 200 mTorr. Then, the HF pressure must be set and stabilized at 50 mTorr for the duration of the ALE cycle before measuring the etch depth."
            },
            {
                "question_type": "Comparative/Trend",
                "question": "For a manufacturing process requiring high throughput, is it better to operate at 200 mTorr or 20 mTorr of TMA pressure? What is the trade-off?",
                "answer_type": "Paragraph",
                "answer": "200 mTorr TMA is better for throughput as it gives a higher etch rate. The trade-off is higher precursor consumption and potentially more stringent pumping requirements to maintain process pressure."
            },
            {
                "question_type": "Structure-Property",
                "question": "Why does the etch rate plateau at higher HF pressures, and what does this reveal about the surface reaction mechanism?",
                "answer_type": "Paragraph",
                "answer": "The plateau occurs because all available surface reaction sites become saturated with HF-derived species within the pulse time. This reveals the self-limiting nature of the HF half-reaction, a defining characteristic of ideal ALE."
            },
            {
                "question_type": "Application/Performance",
                "question": "The etch rate is sensitive to both HF and TMA pressure. What does this imply for the design of a production ALE tool intended for highly reproducible etching?",
                "answer_type": "Paragraph",
                "answer": "It implies the tool requires excellent pressure control and uniformity for both precursors. Any drift or non-uniformity in pressure will directly translate into etch rate variations, affecting device yield and performance consistency."
            }
        ]
    },
    "bbox": {
        "a": {
            "x": 2,
            "y": 2,
            "width": 665,
            "height": 554
        }
    }
}

File: data/alde-imageminer/train/atomic-layer-etching/experimental-usecase/23/images/figure_14.json
{
    "sample_id": "atomic-layer-etching/experimental-usecase/23/figure_14",
    "classification": {
        "a": "multi spectra chart"
    },
    "summarization": {
        "a": "The graph shows the X-ray diffraction patterns for Zinc Sulphide deposited using ALD method at 100C with two thickness values 20 nm and 60 nm . Higher thickness shows a clear sharp crytalline peak"
    },
    "data_extraction": {
      "a": "| 2Theta (\u00b0) | Intensity (Arb. Units) | Thickness (nm) |\n| --- | --- | --- |\n| 20 | 0 | 20 |\n| 20 | 0 | 60 |\n| 29 | h(002)/c(111) | 60 |\n| 30 | 0 | 20 |\n| 30 | 0 | 60 |\n| 40 | 0 | 20 |\n| 40 | 0 | 60 |\n| 49 | h(110)/c(220) | 60 |\n| 50 | 0 | 20 |\n| 50 | 0 | 60 |\n| 52 | h(103) | 60 |\n| 57 | c(311) | 60 |\n| 60 | 0 | 20 |\n| 60 | 0 | 60 |\n| 70 | 0 | 20 |\n| 70 | 0 | 60 |\n| 80 | 0 | 20 |\n| 80 | 0 | 60 |"
    },
    "vqa": {
        "a": [
            {
                "question_type": "Process-Oriented",
                "question": "Compare the crystallinity of the 20 nm film vs. the 60 nm film. If the application requires a highly crystalline ZnS seed layer for epitaxy, what is the minimum thickness constraint implied by this data?",
                "answer_type": "Paragraph",
                "answer": "The 20 nm film is amorphous; the 60 nm film is crystalline.Crystallinity only emerges as the film grows thicker (red line at 60 nm). Therefore, a seed layer must be significantly thicker than 20 nm (likely >40-50 nm) to provide a crystalline template; a thin 20 nm layer would fail to seed epitaxial growth."
            },
            {
                "question_type": "Comparative/Trend",
                "question": "Compare growing ZnS at 100\u00b0C (this method) versus at 300\u00b0C. Under a constraint of a low thermal budget (max 150\u00b0C), which method is forced, and what is the primary material quality trade-off?",
                "answer_type": "Paragraph",
                "answer": "The 100\u00b0C ALD process is forced due to the thermal constraint. The trade-off is that the film will have poorer crystallinity (broader XRD peaks) and potentially higher impurity incorporation, leading to inferior optical and electrical properties compared to a film grown at higher temperature."
            },
            {
                "question_type": "Structure-Property",
                "question": "Identify the main peak location for the 60 nm film (2\u03b8 ~ 29\u00b0). How does the emergence of this specific crystal orientation relate to the optical transparency of the film?",
                "answer_type": "Paragraph",
                "answer": "The emergence of sharp diffraction peaks at 60 nm confirms the formation of polycrystalline grains. While crystallinity improves electronic properties, the boundaries between these randomly oriented grains (suggested by the mix of h(002), h(110), etc.) can act as scattering centers. Thus, while the 60 nm film is structurally superior, it might exhibit slightly higher optical haze or scattering compared to the amorphous, glassy 20 nm film, depending on the grain size relative to the wavelength of light."
            },
            {
                "question_type": "Application/Performance",
                "question": "The sharper peaks in the 60 nm film indicate better crystallinity. What does this imply for its use as an optical coating in the visible spectrum?",
                "answer_type": "Paragraph",
                "answer": "This implies higher optical quality. Better crystallinity typically leads to a higher, more stable refractive index and lower optical scattering losses. Therefore, the 60 nm film would be more suitable for efficient anti-reflection coatings or multilayer optical filters where consistent optical constants are critical."
            }
        ]
    },
    "bbox": {
        "a": {
            "x": 3,
            "y": 5,
            "width": 658,
            "height": 562
        }
    }
}

File: data/alde-imageminer/train/atomic-layer-etching/experimental-usecase/23/images/figure_15.json
{
    "sample_id": "atomic-layer-etching/experimental-usecase/23/figure_15",
    "classification": {
        "a": "multi spectra chart"
    },
    "summarization": {
        "a": "The multiple-line chart shows the thickness change of zinc sulfide thin films as a function of the number of ZnS ALE cycles measured at 300 \u00b0C. The etch rate is approximately 2 \u00c5 per cycle. The data correspond to initial ZnS film thicknesses of 20, 40, and 60 nm, where the original ZnS ALD films were deposited at 100 \u00b0C."
    },
    "data_extraction": {
      "a": "| ALE Cycles | ZnS Thickness (\u00c5) | Initial Thickness (nm) |\n| --- | --- | --- |\n| 0 | 200 | 20 |\n| 0 | 400 | 40 |\n| 0 | 600 | 60 |\n| 50 | 110.02 | 20 |\n| 50 | 317.31 | 40 |\n| 50 | 517.47 | 60 |\n| 100 | 0 | 20 |\n| 100 | 206 | 40 |\n| 100 | 406.42 | 60 |\n| 150 | \u2014 | 20 |\n| 150 | 91.82 | 40 |\n| 150 | 288.24 | 60 |\n| 200 | \u2014 | 20 |\n| 200 | 0 | 40 |\n| 200 | 180.93 | 60 |\n| 250 | \u2014 | 20 |\n| 250 | \u2014 | 40 |\n| 250 | 57.3 | 60 |\n| 300 | \u2014 | 20 |\n| 300 | \u2014 | 40 |\n| 300 | 0 | 60 |"
    },
    "vqa": {
        "a": [
            {
                "question_type": "Process-Oriented",
                "question": "What specific experimental procedure ensures that the reported etch rate (\u00c5/cycle) is accurately measured and not influenced by the initial film thickness?",
                "answer_type": "Paragraph",
                "answer": "The procedure involves etching multiple samples with different initial thicknesses under identical ALE conditions and confirming the slope (etch rate) is the same for all. This controls for any measurement artifacts and validates that the removal is truly cycle-dependent, not thickness-dependent."
            },
            {
                "question_type": "Comparative/Trend",
                "question": "For etching a patterned ZnS feature, would this thermal ALE process or a wet chemical etch provide better selectivity to an underlying photoresist mask?",
                "answer_type": "Paragraph",
                "answer": "Thermal ALE would provide better selectivity. Its surface reactions are less aggressive and can be tuned to minimize attack on organic masks, whereas wet etches often undercut and degrade photoresist, leading to loss of pattern fidelity."
            },
            {
                "question_type": "Structure-Property",
                "question": "Why does the ALE process maintain a constant etch rate (~2.1 \u00c5/cycle) regardless of whether the ZnS film is 20 nm or 60 nm thick?",
                "answer_type": "Paragraph",
                "answer": "This occurs because ALE is a surface-limited reaction; each cycle only modifies and removes a fixed monolayer-equivalent from the surface. The bulk film underneath does not influence the surface reaction kinetics, so thickness is irrelevant to the per-cycle etch depth."
            },
            {
                "question_type": "Application/Performance",
                "question": "The data shows linear thickness reduction over many cycles. What specific optical device manufacturing step could this precise, digital etch capability enable?",
                "answer_type": "Paragraph",
                "answer": "This enables absolute thickness correction of ZnS layers in optical interference filters or Bragg mirrors. After deposition, exact numbers of ALE cycles can be applied to trim the layer to the target optical thickness, ensuring precise wavelength performance."
            }
        ]
    },
    "bbox": {
        "a": {
            "x": 2,
            "y": 0,
            "width": 669,
            "height": 537
        }
    }
}

File: data/alde-imageminer/train/atomic-layer-etching/experimental-usecase/23/images/figure_16.json
{
    "sample_id": "atomic-layer-etching/experimental-usecase/23/figure_16",
    "classification": {
        "a": "line chart"
    },
    "summarization": {
        "a": "The line chart shows the relationship between the number of ALE cycles and the RMS roughness of a material. As the number of ALE cycles increases, the RMS roughness initially decreases slightly and then sharply increases."
    },
    "data_extraction": {
      "a": "| Number of ALE Cycles | RMS Roughness (\u00c5) |\n| --- | --- |\n| 0 | 7.26 |\n| 20 | 6.05 |\n| 40 | 7.74 |\n| 60 | 10.77 |\n| 80 | 17.94 |\n| 100 | 25 |"
    },
    "vqa": {
        "a": [
            {
                "question_type": "Process-Oriented",
                "question": "Why is tracking roughness a critical part of process characterization? List the key steps, in order, to monitor the roughness after every 20 ALE cycles.",
                "answer_type": "Paragraph",
                "answer": "1.  Tracking roughness is critical because it is a direct indicator of etch uniformity and mechanism; increasing roughness signals loss of layer-by-layer control and the onset of undesirable, non-ideal etching that can degrade device performance. Perform 20 ALE cycles on the sample.\n\n2. Transfer the sample to an atomic force microscope (AFM).\n\n3. Measure and calculate the RMS roughness over a defined area.\n\n4. Repeat steps 1-3 for the next set of cycles."
            },
            {
                "question_type": "Comparative/Trend",
                "question": "Compare this ALE process (which eventually roughens) with a perfectly isotropic wet chemical etch. For an application requiring an atomically smooth final surface, which process is fundamentally limited based on this data, and why?",
                "answer_type": "Paragraph",
                "answer": "For an atomically smooth final surface, this ALE process is fundamentally limited. The data shows it cannot be run indefinitely; the roughening after ~60 cycles defines a hard limit on how much material can be removed while maintaining smoothness, unlike an ideal isotropic etch that may maintain a constant roughness."
            },
            {
                "question_type": "Structure-Property",
                "question": "Describe the two-stage trend in RMS roughness versus ALE cycles. What change in the etching mechanism likely causes the sharp increase after ~60 cycles?",
                "answer_type": "Paragraph",
                "answer": "The trend shows an initial smoothing stage (roughness decreases slightly) followed by a severe roughening stage. The sharp increase likely occurs when the ALE process breaks down, transitioning from a self-limiting, uniform reaction to a non-uniform one where etchant preferentially attacks defects, grain boundaries, or chemically distinct regions, creating a pitted and rough morphology."
            },
            {
                "question_type": "Application/Performance",
                "question": "The data indicates a \"process window\" of about 60 cycles before severe roughening. What does this imply for using this ALE recipe to etch a deep feature  in ZnS?",
                "answer_type": "Paragraph",
                "answer": "This implies the recipe is only suitable for shallow etching. To etch a deep trench, you would need many more than 60 cycles, but the severe post-60-cycle roughening would make the trench sidewalls and bottom unacceptably rough, increasing scattering loss and harming device performance. The process must be modified or a different chemistry found for deep etches."
            }
        ]
    },
    "bbox": {
        "a": {
            "x": 1,
            "y": 3,
            "width": 669,
            "height": 560
        }
    }
}
