Repository: sciknoworg/sci-imageminer

## Project Overview  

**Sci-ImageMiner** is an annotation project on figures from **atomic layer deposition (ALD)** and **atomic layer etching (ALE)**, situated within the broader field of materials science and engineering. Within each of these categories, the data is further organized into the sub-categories **experimental-usecase** and **simulation-usecase**.

It aims to host gold-standard annotations for chart classification, data extraction, summarization, and question answering—providing both pilot and full-phase data to support multimodal AI research in scientific image understanding.

File: data/alde-imageminer/train/atomic-layer-etching/experimental-usecase/23/images/figure_3.json
{
    "sample_id": "atomic-layer-etching/experimental-usecase/23/figure_3",
    "classification": {
        "a": "line chart"
    },
    "summarization": {
        "a": "The line plot represents the  thickness of ZnS film measured against number of ZnS ALE cycles using HF and TMA as reactants at 300 \u00b0C. Initial ZnS ALD films in this study were grown at 100 \u00b0C. The etch rate is approximately 2 \u00c5 per cycle."
    },
    "data_extraction": {
      "a": "| Number of ALE Cycles | ZnS Thickness (\u00c5) |\n| --- | --- |\n| 0 | 200 |\n| 10 | 180 |\n| 20 | 160 |\n| 30 | 140 |\n| 40 | 120 |\n| 50 | 100 |"
    },
    "vqa": {
        "a": [
            {
                "question_type": "Process-Oriented",
                "question": "List the two-step sequence for one ZnS ALE cycle using HF and TMA. What is the role of the TMA step in this process?",
                "answer_type": "Paragraph",
                "answer": "1. HF Pulse: Reacts with the ZnS surface to convert it to a volatile zinc fluoride (e.g., ZnF\u2082) and a sulfur-containing layer, or to form a modified, fluorinated surface.\n\n2.  TMA Pulse: Reacts with the modified surface (e.g., with sulfur or fluorine) to produce volatile byproducts (like AlF\u2083, (CH\u2083)\u2082S), completing the removal of a thin layer. The TMA step acts as the co-reactant that removes the modified surface species left after HF exposure, regenerating a reactive surface for the next HF pulse and enabling the cyclic, self-limiting removal."
            },
            {
                "question_type": "Comparative/Trend",
                "question": "Contrast this thermal ALE process (HF/TMA) with a plasma-enhanced ALE process for ZnS. Under a constraint of needing damage-free etching of an underlying sensitive material (like a quantum dot layer), which method is preferable and why?",
                "answer_type": "Paragraph",
                "answer": "For damage-free etching over sensitive materials, the thermal ALE process is strongly preferable. The trade-off is potentially slower etch rates and more specific chemistry development, but it preserves the integrity of delicate sub-layers."
            },
            {
                "question_type": "Structure-Property",
                "question": "The film was deposited by ALD at 100\u00b0C. How does this low deposition temperature contribute to the relatively high ALE etch rate (~2.1 \u00c5/cycle) observed at 300\u00b0C?",
                "answer_type": "Paragraph",
                "answer": "ALD at 100\u00b0C typically produces a less dense, more disordered, and potentially impurity-containing ZnS film. This porous, defective microstructure presents a higher surface area and more reactive sites for the HF and TMA etchants to attack, leading to a higher removal per cycle compared to a denser film deposited at a higher temperature."
            },
            {
                "question_type": "Application/Performance",
                "question": "The linear thickness control with cycle number demonstrates precise, anisotropic etching. What does this enable for the fabrication of advanced ZnS-based optical devices?",
                "answer_type": "Paragraph",
                "answer": "This enables the fabrication of high-precision optical nanostructures like waveguides, photonic crystals, or etch-stop layers. The atomic-level control allows engineers to define features with vertical sidewalls and exact depths, which is critical for controlling light propagation, resonant modes, and interference effects in miniaturized photonic devices."
            }
        ]
    },
    "bbox": {
        "a": {
            "x": 2,
            "y": 3,
            "width": 662,
            "height": 526
        }
    }
}

File: data/alde-imageminer/train/atomic-layer-etching/experimental-usecase/23/images/figure_4.json
{
    "sample_id": "atomic-layer-etching/experimental-usecase/23/figure_4",
    "classification": {
        "a": "multiple scatter plot"
    },
    "summarization": {
        "a": "The line chart shows an expanded view of the ZnS thickness evolution over the first few ALE cycles. It plots the ZnS film thickness as a function of ZnS ALE cycle number using HF and TMA as reactants at 300 \u00b0C, focusing only on the 0\u20135 cycle region. The initial ZnS films used for ALE were deposited by ALD at 100 \u00b0C."
    },
    "data_extraction": {
      "a": "| ALE Cycles | ZnS Thickness (\u00c5) | Stage |\n| --- | --- | --- |\n| 0 | 203 | Initial ZnS thickness |\n| 0 | - | After HF Exposure |\n| 0 | - | After TMA Exposure |\n| 0.5 | - | Initial ZnS thickness |\n| 0.5 | 203.52 | After HF Exposure |\n| 0.5 | - | After TMA Exposure |\n| 1 | - | Initial ZnS thickness |\n| 1 | - | After HF Exposure |\n| 1 | 203.62 | After TMA Exposure |\n| 1.5 | - | Initial ZnS thickness |\n| 1.5 | 201.9 | After HF Exposure |\n| 1.5 | - | After TMA Exposure |\n| 2 | - | Initial ZnS thickness |\n| 2 | - | After HF Exposure |\n| 2 | 201.58 | After TMA Exposure |\n| 2.5 | - | Initial ZnS thickness |\n| 2.5 | 200 | After HF Exposure |\n| 2.5 | - | After TMA Exposure |\n| 3 | - | Initial ZnS thickness |\n| 3 | - | After HF Exposure |\n| 3 | 199.4 | After TMA Exposure |\n| 3.5 | - | Initial ZnS thickness |\n| 3.5 | 198 | After HF Exposure |\n| 3.5 | - | After TMA Exposure |\n| 4 | - | Initial ZnS thickness |\n| 4 | - | After HF Exposure |\n| 4 | 197.25 | After TMA Exposure |\n| 4.5 | - | Initial ZnS thickness |\n| 4.5 | 196 | After HF Exposure |\n| 4.5 | - | After TMA Exposure |\n| 5 | - | Initial ZnS thickness |\n| 5 | - | After HF Exposure |\n| 5 | 195.1 | After TMA Exposure |"
    },
    "vqa": {
        "a": [
            {
                "question_type": "Process-Oriented",
                "question": "What is the repeated two-step sequence for one complete ALE cycle, and what is the purpose of measuring thickness after each step?",
                "answer_type": "Paragraph",
                "answer": "1) HF Exposure: Fluorinates/modifies the ZnS surface.\n\n2) Thickness Measurement.\n\n3) TMA Exposure: Removes the modified layer.\n\n4) Thickness Measurement. Measuring after each step verifies the self-limiting nature of each half-reaction and quantifies the individual contribution to the total etch per cycle."
            },
            {
                "question_type": "Comparative/Trend",
                "question": "Contrast this HF/TMA ALE mechanism with a purely thermal decomposition etch of ZnS. For achieving high selectivity over an underlying SiO\u2082 layer, which method is better and why?",
                "answer_type": "Paragraph",
                "answer": "HF/TMA ALE: Pro: Chemically selective to ZnS; SiO\u2082 is resistant to HF under these conditions.\n\nThermal Decomposition: Con: Non-selective; relies on volatility, likely attacking both ZnS and SiO\u2082."
            },
            {
                "question_type": "Structure-Property",
                "question": "The thickness drops more after the HF step than the TMA step. What does this indicate about the surface chemical transformation caused by HF?",
                "answer_type": "Paragraph",
                "answer": "The larger drop after HF indicates it causes the major physical removal or volumetric change, likely by converting crystalline ZnS into a porous, volatile, or low-density zinc fluoride (ZnF\u2082) compound. The subsequent TMA step then cleans up this modified layer, causing a smaller but essential thickness change to complete the cycle."
            },
            {
                "question_type": "Application/Performance",
                "question": "The stepwise, controlled removal (~2 \u00c5/cycle) is demonstrated. What key device fabrication capability does this enable for multilayer ZnS/MgS quantum dot structures?",
                "answer_type": "Paragraph",
                "answer": "This enables digital etch trimming of quantum dot layers with sub-nanometer precision. Engineers can remove exact numbers of monolayers to tune quantum confinement and emission wavelength after growth, or to expose a specific subsurface dot layer with minimal damage to adjacent layers."
            }
        ]
    },
    "bbox": {
        "a": {
            "x": 4,
            "y": 2,
            "width": 666,
            "height": 536
        }
    }
}

File: data/alde-imageminer/train/atomic-layer-etching/experimental-usecase/23/images/figure_5.json
{
    "sample_id": "atomic-layer-etching/experimental-usecase/23/figure_5",
    "classification": {
        "a": "multiple scatter plot"
    },
    "summarization": {
        "a": "The multiple line chart shows the reduction in ZnS film thickness with increasing ALE cycles (0\u201320) at temperatures from 225 \u00b0C to 300 \u00b0C for films initially deposited at 100 \u00b0C. All values display a linear decrease in thickness, confirming a constant etch per cycle and a well-controlled, self-limiting ALE process. The slope increases with temperature, indicating thermally activated etching, with the highest etch rate at 300 \u00b0C (~2.1 \u00c5/cycle) and the lowest at 225 \u00b0C (~1.25 \u00c5/cycle)."
    },
    "data_extraction": {
      "a": "| Number of ALE Cycles | Change in ZnS Thickness (\u00c5) | Temperature |\n| --- | --- | --- |\n| 0 | 0 | 225 \u00b0C |\n| 0 | 0 | 250 \u00b0C |\n| 0 | 0 | 275 \u00b0C |\n| 0 | 0 | 300 \u00b0C |\n| 2 | -1.23 | 225 \u00b0C |\n| 2 | -1.86 | 250 \u00b0C |\n| 2 | -2.35 | 275 \u00b0C |\n| 2 | -3.59 | 300 \u00b0C |\n| 4 | -3.59 | 225 \u00b0C |\n| 4 | -5.20 | 250 \u00b0C |\n| 4 | -6.56 | 275 \u00b0C |\n| 4 | -7.80 | 300 \u00b0C |\n| 6 | -6.68 | 225 \u00b0C |\n| 6 | -8.91 | 250 \u00b0C |\n| 6 | -10.77 | 275 \u00b0C |\n| 6 | -11.88 | 300 \u00b0C |\n| 8 | -10.27 | 225 \u00b0C |\n| 8 | -12.25 | 250 \u00b0C |\n| 8 | -14.72 | 275 \u00b0C |\n| 8 | -16.71 | 300 \u00b0C |\n| 10 | -12.37 | 225 \u00b0C |\n| 10 | -15.84 | 250 \u00b0C |\n| 10 | -19.31 | 275 \u00b0C |\n| 10 | -20.79 | 300 \u00b0C |\n| 12 | -15.84 | 225 \u00b0C |\n| 12 | -19.18 | 250 \u00b0C |\n| 12 | -23.02 | 275 \u00b0C |\n| 12 | -24.87 | 300 \u00b0C |\n| 14 | -18.56 | 225 \u00b0C |\n| 14 | -23.02 | 250 \u00b0C |\n| 14 | -27.47 | 275 \u00b0C |\n| 14 | -29.94 | 300 \u00b0C |\n| 16 | -21.16 | 225 \u00b0C |\n| 16 | -27.22 | 250 \u00b0C |\n| 16 | -32.04 | 275 \u00b0C |\n| 16 | -34.27 | 300 \u00b0C |\n| 18 | -23.02 | 225 \u00b0C |\n| 18 | -30.93 | 250 \u00b0C |\n| 18 | -35.76 | 275 \u00b0C |\n| 18 | -38.24 | 300 \u00b0C |\n| 20 | -26.48 | 225 \u00b0C |\n| 20 | -34.27 | 250 \u00b0C |\n| 20 | -40.46 | 275 \u00b0C |\n| 20 | -43.18 | 300 \u00b0C |"
    },
    "vqa": {
        "a": [
            {
                "question_type": "Process-Oriented",
                "question": "How does increasing the substrate temperature from 225\u00b0C to 300\u00b0C affect the efficiency of the etch process? Quantify the approximate difference in total material removed after 20 cycles.",
                "answer_type": "Paragraph",
                "answer": "The process is thermally activated. Increasing the temperature from 225\u00b0C to 300\u00b0C nearly doubles the material removal: at 225\u00b0C, roughly -25 \u00c5 is removed after 20 cycles, whereas at 300\u00b0C, roughly -42 \u00c5 is removed."
            },
            {
                "question_type": "Comparative/Trend",
                "question": "For etching a ZnS film over a temperature-sensitive underlying layer (e.g., an organic film), would you choose the 225\u00b0C or 300\u00b0C ALE process? What is the trade-off?",
                "answer_type": "Paragraph",
                "answer": "300\u00b0C Process: Advantage: Faster, higher-throughput etch. Disadvantage : Risk of thermal damage to the underlying sensitive layer.\n\n225\u00b0C Process: Advantage: Lower thermal budget, safer for the underlying layer. Disadvantage: Much slower etch rate, reducing throughput.\n\nFor a temperature-sensitive substrate, the 225\u00b0C process is preferable. The trade-off is accepting a slower etch rate to preserve the integrity of the underlying material."
            },
            {
                "question_type": "Structure-Property",
                "question": "The graph shows perfect linearity (R^2 ~ 1) for all temperatures up to 20 cycles. What does this constant slope imply about the surface chemistry?",
                "answer_type": "Paragraph",
                "answer": "The constant slope proves that the surface chemistry resets perfectly after every cycle. There is no \"memory effect,\" residue accumulation, or surface roughening that inhibits (or accelerates) the reaction over time; the 20th cycle removes exactly as much material as the 1st cycle, confirming the robust, self-limiting nature of the ALE mechanism."
            },
            {
                "question_type": "Application/Performance",
                "question": "The linear thickness removal with cycle count demonstrates precise digital etching. What specific application in photonics does this enable?",
                "answer_type": "Paragraph",
                "answer": "This enables the precise tuning of optical cavity lengths in ZnS-based micro-resonators or filters. By running an exact number of ALE cycles, the thickness of a ZnS waveguide layer can be reduced with sub-nanometer accuracy, allowing for post-fabrication trimming of the device's resonant wavelength to a specific target value without degrading surface smoothness."
            }
        ]
    },
    "bbox": {
        "a": {
            "x": 1,
            "y": 4,
            "width": 665,
            "height": 577
        }
    }
}

File: data/alde-imageminer/train/atomic-layer-etching/experimental-usecase/23/images/figure_6.json
{
    "sample_id": "atomic-layer-etching/experimental-usecase/23/figure_6",
    "classification": {
        "a": "multiple line chart"
    },
    "summarization": {
        "a": "This muliple line chart  shows the etch rate per cycle (\u00c5/cycle) as a function of precursor exposure time for two different ALE process conditions: one varying HF exposure time (x) with fixed TMA time (4 s), and the other varying TMA exposure time (y) with fixed HF time (1 s). Both show a rapid increase in etch rate with exposure time up to ~2 seconds, followed by a saturation plateau, indicating self-limiting surface reactions."
    },
    "data_extraction": {
      "a": "| Precursor Exposure Time (s) | Etch Rate (\u00c5/cycle) | HF-Purging-TMA-Purging |\n| --- | --- | --- |\n| 0 | 0 | x-30-4-30 (s) |\n| 0 | 0.006 | 1-30-y-30 (s) |\n| 1 | 2.08 | x-30-4-30 (s) |\n| 1 | 0.57 | 1-30-y-30 (s) |\n| 2 | 2.02 | x-30-4-30 (s) |\n| 2 | 1.8 | 1-30-y-30 (s) |\n| 3 | 2.03 | x-30-4-30 (s) |\n| 3 | 2.03 | 1-30-y-30 (s) |\n| 4 | 2.05 | x-30-4-30 (s) |\n| 4 | 2.05 | 1-30-y-30 (s) |\n| 5 |  | x-30-4-30 (s) |\n| 5 |  | 1-30-y-30 (s) |\n| 6 | 2.04 | x-30-4-30 (s) |\n| 6 | 2.05 | 1-30-y-30 (s) |"
    },
    "vqa": {
        "a": [
            {
                "question_type": "Process-Oriented",
                "question": "What are the complete step sequences and times for one ALE cycle under the two conditions represented by the lines?",
                "answer_type": "Paragraph",
                "answer": "For the solid red  line (x-30-4-30): 1) HF exposure for \u2018x\u2019 seconds \u2192 2) Purge for 30 s \u2192 3) TMA exposure for 4 s \u2192 4) Purge for 30 s.\nFor the blue line (1-30-y-30): 1) HF exposure for 1 s \u2192 2) Purge for 30 s \u2192 3) TMA exposure for \u2018y\u2019 seconds \u2192 4) Purge for 30 s."
            },
            {
                "question_type": "Comparative/Trend",
                "question": "Compare the two processes: which precursor (HF or TMA) requires a longer exposure time to reach saturation when the other is fixed at a sufficient dose? What trade-off does this imply for process optimization?",
                "answer_type": "Paragraph",
                "answer": "TMA requires a longer exposure to reach saturation (etch rate plateaus after ~3 s) compared to HF (~1 s). This implies that the TMA half-reaction is kinetically slower, so process optimization must balance sufficient TMA exposure for complete etching against throughput, as longer TMA times increase cycle time."
            },
            {
                "question_type": "Structure-Property",
                "question": "Why does the etch rate saturate after ~2 seconds of precursor exposure, and what does this reveal about the surface chemistry?",
                "answer_type": "Factoid",
                "answer": "The saturation indicates that the surface reaction is self-limiting; after ~2 seconds, all available surface sites have reacted. This reveals that the etching mechanism is governed by monolayer-level surface saturation rather than continuous etching, which is the hallmark of ideal ALE."
            },
            {
                "question_type": "Application/Performance",
                "question": "The data shows that etch rate is independent of exposure time beyond the saturation point. What key advantage does this provide for manufacturing uniformity across a large wafer?",
                "answer_type": "Paragraph",
                "answer": "It ensures robust uniformity despite inevitable local variations in precursor flux or exposure time. As long as the exposure time exceeds the saturation threshold everywhere on the wafer, the etch rate will be identical, eliminating thickness variations caused by flow non-uniformities."
            }
        ]
    },
    "bbox": {
        "a": {
            "x": 2,
            "y": 1,
            "width": 662,
            "height": 556
        }
    }
}

File: data/alde-imageminer/train/atomic-layer-etching/experimental-usecase/23/images/figure_7.json
{
    "sample_id": "atomic-layer-etching/experimental-usecase/23/figure_7",
    "classification": {
        "a": "multi spectra chart",
        "b": "multi spectra chart",
        "c": "multi spectra chart"
    },
    "summarization": {
        "a": "Multiple line chart shows QMS spectra recorded during the fourth cycle of ZnS ALE at 275 \u00b0C for HF and TMA exposures, displayed in three different mass-to-charge (m/z) regions. The spectrum in the m/z range of 10\u201340 compares ion intensities during HF and TMA exposures, highlighting low-mass fragments associated with the reactant and volatile byproducts.",
        "b": "The spectrum in the m/z range of 60\u2013100 focuses on intermediate-mass ions, where species such as Al(CH\u2083)F\u207a and Zn(CH\u2083)\u207a are detected, indicating the formation of volatile zinc- and aluminum-containing reaction products during the TMA step.",
        "c": "The spectrum in the m/z range of 100\u2013215 highlights higher-mass fragments, including aluminum fluoride\u2013methyl complexes such as Al\u2082F(CH\u2083)\u2084\u207a and Al\u2083F\u2083(CH\u2083)\u2085\u207a, confirming fluorine removal through the formation of volatile aluminum\u2013fluoride species."
    },
    "data_extraction": {
      "a": "| m/Z | Intensity (mV) | Condition |\n| --- | --- | --- |\n| 10 | 0 | HF Exposure |\n| 10 | 0 | TMA Exposure |\n| 15 | 809.85 | HF Exposure |\n| 15 | 714.64 | TMA Exposure |\n| 20 | 68.71 | HF Exposure |\n| 20 | 2.95 | TMA Exposure |\n| 25 | 0 | HF Exposure |\n| 25 | 18.02 | TMA Exposure |\n| 30 | 0 | HF Exposure |\n| 30 | 24.87 | TMA Exposure |\n| 35 | 127.62 | HF Exposure |\n| 35 | 0 | TMA Exposure |\n| 40 | 0 | HF Exposure |\n| 40 | 18.02 | TMA Exposure |",
      "b": "| m/Z | Intensity (mV) | Condition | Species |\n| --- | --- | --- | --- |\n| 60 | 0 | HF Exposure |  |\n| 60 | 8.07 | TMA Exposure |  |\n| 61 | 0 | HF Exposure |  |\n| 61 | 121.78 | TMA Exposure | Al(CH\u2083)F\u207a |\n| 65 | 0 | HF Exposure |  |\n| 65 | 27.87 | TMA Exposure |  |\n| 70 | 0 | HF Exposure |  |\n| 70 | 4.44 | TMA Exposure |  |\n| 72 | 0 | HF Exposure |  |\n| 72 | 46.98 | TMA Exposure | TMA Parent \u2014 Al(CH\u2083)\u2083 |\n| 75 | 0 | HF Exposure |  |\n| 75 | 0.74 | TMA Exposure |  |\n| 79 | 0 | HF Exposure |  |\n| 79 | 49.17 | TMA Exposure | Zn(CH\u2083)\u207a |\n| 80 | 0 | HF Exposure |  |\n| 80 | 6.64 | TMA Exposure |  |\n| 81 | 0 | HF Exposure |  |\n| 81 | 23.49 | TMA Exposure | Zn(CH\u2083)\u207a |\n| 83 | 0 | HF Exposure |  |\n| 83 | 16.16 | TMA Exposure | Zn(CH\u2083)\u207a |\n| 85 | 0 | HF Exposure |  |\n| 85 | 1.5 | TMA Exposure |  |\n| 90 | 0 | HF Exposure |  |\n| 90 | 0 | TMA Exposure |  |\n| 94 | 0 | HF Exposure |  |\n| 94 | 12.53 | TMA Exposure | Zn(CH\u2083)\u2082 |\n| 95 | 0 | HF Exposure |  |\n| 95 | 0.74 | TMA Exposure |  |\n| 96 | 0 | HF Exposure |  |\n| 96 | 7.39 | TMA Exposure | Zn(CH\u2083)\u2082 |\n| 98 | 0 | HF Exposure |  |\n| 98 | 5.88 | TMA Exposure | Zn(CH\u2083)\u2082 |\n| 100 | 0 | HF Exposure |  |\n| 100 | 0 | TMA Exposure |  |",
      "c": "| m/Z | Intensity (mV) | Condition | Species |\n| --- | --- | --- | --- |\n| 100 | 0 | HF Exposure |  |\n| 100 | 0 | TMA Exposure |  |\n| 102 | 0 | HF Exposure |  |\n| 102 | 2.29 | TMA Exposure |  |\n| 103 | 0 | HF Exposure |  |\n| 103 | 7.62 | TMA Exposure | Al\u2082F(CH\u2083)\u2082 |\n| 107 | 0 | HF Exposure |  |\n| 107 | 30.22 | TMA Exposure | Al\u2082F\u2082(CH\u2083) |\n| 110 | 0 | HF Exposure |  |\n| 110 | 0 | TMA Exposure |  |\n| 117 | 0 | HF Exposure |  |\n| 117 | 60.35 | TMA Exposure | Al\u2082F(CH\u2082)(CH\u2083)\u2082 |\n| 120 | 0 | HF Exposure |  |\n| 120 | 0 | TMA Exposure |  |\n| 121 | 0 | HF Exposure |  |\n| 121 | 13.04 | TMA Exposure | Al\u2082F(CH\u2082)\u2082(CH\u2083)\u2082 |\n| 130 | 0 | HF Exposure |  |\n| 130 | 0 | TMA Exposure |  |\n| 133 | 0 | HF Exposure |  |\n| 133 | 209.8 | TMA Exposure | Al\u2082F(CH\u2083)\u2084 |\n| 137 | 0 | HF Exposure |  |\n| 137 | 50.71 | TMA Exposure | Al\u2082F\u2082(CH\u2083)\u2083 |\n| 140 | 0 | HF Exposure |  |\n| 140 | 0 | TMA Exposure |  |\n| 141 | 0 | HF Exposure |  |\n| 141 | 5.51 | TMA Exposure | Al\u2082F\u2083(CH\u2083)\u2082 |\n| 150 | 0 | HF Exposure |  |\n| 150 |  | TMA Exposure |  |\n| 213 | 0 | HF Exposure |  |\n| 213 | 50.71 | TMA Exposure | Al\u2083F\u2083(CH\u2083)\u2085 |"
    },
    "vqa": {
        "c": [
            {
                "question_type": "Structure-Property",
                "question": "This label c reveals a \u201cforest\u201d of high-mass peaks such as Al\u2082F(CH\u2083)\u2084\u207a (m/z 133) during the TMA exposure. From a chemical standpoint, why does the surface reaction favor the formation of these complex aluminum\u2013fluoride\u2013methyl dimer species rather than simple AlF\u2083?",
                "answer_type": "Paragraph",
                "answer": "Simple AlF\u2083 is a non-volatile solid which would stay on the surface (stopping the etch). However, the ligand-exchange reaction with TMA produces mixed Aluminum-Fluoride-Methyl dimers. These specific organometallic structures are sufficiently volatile at the process temperature (275\u00b0C), allowing them to desorb and carry the fluorine away, which is the critical requirement for a continuous etch process."
            }
        ],
        "b": [
            {
                "question_type": "Process-Oriented",
                "question": "Contrast using QMS for endpoint detection versus using spectroscopic ellipsometry during ALE. Which is better for real-time volatile byproduct monitoring?",
                "answer_type": "Factoid",
                "answer": "QMS is superior for real-time byproduct monitoring as it directly detects etch products. Ellipsometry tracks thickness change but cannot identify specific chemical reactions."
            },
            {
                "question_type": "Application/Performance",
                "question": "The consistent cyclic production of these byproduct signals confirms what key feature of the ALE process?",
                "answer_type": "Factoid",
                "answer": "It confirms the process is chemically stable and self-limiting, enabling precise, layer-by-layer etching essential for nanoscale device fabrication."
            }
        ],
        "a": [
            {
                "question_type": "Process-Oriented",
                "question": "Based on the specific ions identified in labels (a) and (b), assign the element removal roles to the precursors. Which precursor removes Sulfur, and which removes Zinc?",
                "answer_type": "Paragraph",
                "answer": "Sulfur Removal: HF removes Sulfur. This is evidenced by the strong H\u2082S\u207a (m/z 34) that appears exclusively during the HF exposure (red line).\n\nZinc Removal: TMA removes Zinc. This is evidenced by the appearance of zinc-methyl peaks Zn(CH\u2083)\u2082\u207a (m/z  79\u201398) exclusively during the TMA exposure (blue line)."
            }
        ]
    },
    "bbox": {
        "c": {
            "x": 18,
            "y": 720,
            "width": 646,
            "height": 354
        },
        "b": {
            "x": 10,
            "y": 340,
            "width": 654,
            "height": 361
        },
        "a": {
            "x": 4,
            "y": 4,
            "width": 661,
            "height": 373
        }
    }
}

File: data/alde-imageminer/train/atomic-layer-etching/experimental-usecase/23/images/figure_8.json
{
    "sample_id": "atomic-layer-etching/experimental-usecase/23/figure_8",
    "classification": {
        "a": "process timing diagram"
    },
    "summarization": {
        "a": "The muliple line chart  shows time-resolved QMS ion intensities during five sequential HF pulses to fresh ZnS powder at 275 \u00b0C. The HF\u207a signal (m/z 20) displays clear, square-wave pulses, confirming consistent and controlled delivery of HF during each exposure. The H\u2082S\u207a signal (m/z 34), expected from a ZnS\u2013HF exchange reaction, remains at the baseline with no detectable peaks. This indicates that HF alone does not react with or etch fresh ZnS under these conditions, implying that surface activation or a second precursor is required for ZnS ALE."
    },
    "data_extraction": {
      "a": "| Time (min) | Intensity (Arb. Units) | Species |\n| --- | --- | --- |\n| 0 | 0 | HF\u207a |\n| 5 | 10 | HF\u207a |\n| 10 | 0 | HF\u207a |\n| 15 | 10 | HF\u207a |\n| 20 | 0 | HF\u207a |\n| 25 | 10 | HF\u207a |\n| 30 | 0 | HF\u207a |\n| 35 | 10 | HF\u207a |\n| 40 | 0 | HF\u207a |\n| 0 | 0 | H\u2082S\u207a |\n| 5 | 0 | H\u2082S\u207a |\n| 10 | 0 | H\u2082S\u207a |\n| 15 | 0 | H\u2082S\u207a |\n| 20 | 0 | H\u2082S\u207a |\n| 25 | 0 | H\u2082S\u207a |\n| 30 | 0 | H\u2082S\u207a |\n| 35 | 0 | H\u2082S\u207a |\n| 40 | 0 | H\u2082S\u207a |"
    },
    "vqa": {
        "a": [
            {
                "question_type": "Process-Oriented",
                "question": "In an Atomic Layer Etching (ALE) sequence, why is this negative result (no H\u2082S\u207a detected) considered a successful control experiment? What does it prove about the HF reactant acting alone?",
                "answer_type": "Paragraph",
                "answer": "The lack of H\u2082S\u207a  signal confirms that HF cannot etch the ZnS film on its own. This is critical for ALE because it establishes that the etching is not a continuous, CVD-like process. It proves that a second reactant (like TMA) is required to \"activate\" or modify the surface before the HF can participate, ensuring the material removal is strictly controlled by the cycle count, not the exposure time."
            },
            {
                "question_type": "Comparative/Trend",
                "question": "Contrast this HF-based dry etching approach with a wet etch using hydrochloric acid (HCl) for ZnS. For an application requiring minimal surface residue after etching, which method might be problematic based on this data, and why?",
                "answer_type": "Factoid",
                "answer": "The HF dry etch might be problematic for residue-free surfaces. The trade-off is the dry process's anisotropy and control versus the potential for surface contamination from sulfur residues."
            },
            {
                "question_type": "Structure-Property",
                "question": "The absence of an H\u2082S signal indicates a key property of the reaction products. What does this suggest about the chemical state of the sulfur removed from the ZnS surface?",
                "answer_type": "Paragraph",
                "answer": "It suggests the sulfur is not released as volatile H\u2082S. The sulfur likely remains on the surface as a solid residue (e.g., elemental S) or is incorporated into a non-volatile fluoride compound (e.g., SF\u2093). This indicates the etching reaction is incomplete or follows a pathway where sulfur is not efficiently liberated as a gas."
            },
            {
                "question_type": "Application/Performance",
                "question": "The data shows HF reacts with ZnS but without releasing gaseous H\u2082S. What does this imply for using HF in a cyclic ALE process for ZnS where surface regeneration is required?",
                "answer_type": "Paragraph",
                "answer": "This implies a significant challenge for ALE. If sulfur remains as a solid passivation layer, it will block further reaction in subsequent cycles. An effective ZnS ALE process using HF would require a complementary co-reactant step (like TMA) specifically designed to remove this sulfur residue and regenerate a reactive Zn surface."
            }
        ]
    },
    "bbox": {
        "a": {
            "x": 2,
            "y": 1,
            "width": 663,
            "height": 581
        }
    }
}

File: data/alde-imageminer/train/atomic-layer-etching/experimental-usecase/23/images/figure_9.json
{
    "sample_id": "atomic-layer-etching/experimental-usecase/23/figure_9",
    "classification": {
        "a": "process timing diagram"
    },
    "summarization": {
        "a": "the multiple stacked line chart represents the time-resolved Quadrupole Mass Spectrometry (QMS) data collected over 5 full cycles of ZnS Atomic Layer Etching (ALE) at 275\u00b0C using HF and TMA , show clear, repeatable signals for each half-reaction. The first TMA pulse generates the 68Zn\u2013(CH\u2083)\u2082\u207a ion at m/z 98, while HF exposure produces the H\u2082S\u207a signal at m/z 34. Later TMA pulses also generate the Al\u2082(CH\u2083)\u2084F\u207a ion at m/z 133, confirming the expected reaction by-products."
    },
    "data_extraction": {
      "a": "| Time (min) | Intensity (Arb. Units) | Species |\n| --- | --- | --- |\n| 0 | 0 | TMA\u207a |\n| 10 | 10 | TMA\u207a |\n| 20 | 10 | TMA\u207a |\n| 30 | 10 | TMA\u207a |\n| 40 | 10 | TMA\u207a |\n| 50 | 10 | TMA\u207a |\n| 60 | 0 | TMA\u207a |\n| 0 | 0 | HF\u207a |\n| 10 | 10 | HF\u207a |\n| 20 | 10 | HF\u207a |\n| 30 | 10 | HF\u207a |\n| 40 | 10 | HF\u207a |\n| 50 | 10 | HF\u207a |\n| 60 | 0 | HF\u207a |\n| 0 | 0 | \u2076\u2078Zn(CH\u2083)\u2082\u207a |\n| 10 | 10 | \u2076\u2078Zn(CH\u2083)\u2082\u207a |\n| 20 | 10 | \u2076\u2078Zn(CH\u2083)\u2082\u207a |\n| 30 | 10 | \u2076\u2078Zn(CH\u2083)\u2082\u207a |\n| 40 | 10 | \u2076\u2078Zn(CH\u2083)\u2082\u207a |\n| 50 | 10 | \u2076\u2078Zn(CH\u2083)\u2082\u207a |\n| 60 | 0 | \u2076\u2078Zn(CH\u2083)\u2082\u207a |\n| 0 | 0 | \u2076\u2078Zn(CH\u2083)\u207a |\n| 10 | 10 | \u2076\u2078Zn(CH\u2083)\u207a |\n| 20 | 10 | \u2076\u2078Zn(CH\u2083)\u207a |\n| 30 | 10 | \u2076\u2078Zn(CH\u2083)\u207a |\n| 40 | 10 | \u2076\u2078Zn(CH\u2083)\u207a |\n| 50 | 10 | \u2076\u2078Zn(CH\u2083)\u207a |\n| 60 | 0 | \u2076\u2078Zn(CH\u2083)\u207a |\n| 0 | 0 | Al\u2082(CH\u2083)\u2084F\u207a |\n| 10 | 10 | Al\u2082(CH\u2083)\u2084F\u207a |\n| 20 | 10 | Al\u2082(CH\u2083)\u2084F\u207a |\n| 30 | 10 | Al\u2082(CH\u2083)\u2084F\u207a |\n| 40 | 10 | Al\u2082(CH\u2083)\u2084F\u207a |\n| 50 | 10 | Al\u2082(CH\u2083)\u2084F\u207a |\n| 60 | 0 | Al\u2082(CH\u2083)\u2084F\u207a |\n| 0 | 0 | H\u2082S\u207a |\n| 10 | 10 | H\u2082S\u207a |\n| 20 | 10 | H\u2082S\u207a |\n| 30 | 10 | H\u2082S\u207a |\n| 40 | 10 | H\u2082S\u207a |\n| 50 | 10 | H\u2082S\u207a |\n| 60 | 0 | H\u2082S\u207a |"
    },
    "vqa": {
        "a": [
            {
                "question_type": "Process-Oriented",
                "question": "What is the correct two-step cycle sequence for this ZnS ALE process, based on the order of reactant exposures? What follows each reactant pulse?",
                "answer_type": "Paragraph",
                "answer": "The sequence is 1) TMA exposure \u2192 Purge \u2192 2) HF exposure \u2192 Purge. Each reactant pulse is followed by a purge to remove volatile products and prevent gas-phase reactions."
            },
            {
                "question_type": "Comparative/Trend",
                "question": "Contrast this cyclic ALE method with continuous plasma etching for removing ZnS. Which method offers better thickness control for nanoscale features?",
                "answer_type": "Paragraph",
                "answer": "ALE offers superior, atomic-scale thickness control as it is self-limiting. Plasma etching is faster but less controlled, causing depth non-uniformity and damage."
            },
            {
                "question_type": "Structure-Property",
                "question": "The appearance of the Al\u2082(CH\u2083)\u2084F\u207a (m/z 133) signal during later TMA pulses indicates what change in the surface composition?",
                "answer_type": "Factoid",
                "answer": "It indicates that HF fluorinates the surface, forming Al\u2013F bonds from previous TMA cycles. The subsequent TMA then reacts with this fluorinated layer, releasing the Al\u2082(CH\u2083)\u2084F\u207a volatile etch byproduct."
            },
            {
                "question_type": "Process-Oriented",
                "question": "The cyclic production of H\u2082S\u207a and Zn(CH\u2083)\u2082\u207a signals confirms selective removal. Is this process suitable for etching a ZnS layer from an underlying InP layer without damaging it?",
                "answer_type": "Paragraph",
                "answer": "Yes, the self-limiting surface reactions and low temperature minimize damage. The chemical selectivity between ZnS and InP towards HF/TMA can allow the ZnS to be etched while leaving the InP intact."
            }
        ]
    },
    "bbox": {
        "a": {
            "x": 0,
            "y": 0,
            "width": 662,
            "height": 790
        }
    }
}

File: data/alde-imageminer/train/atomic-layer-etching/experimental-usecase/26/images/fig5.json
{
    "sample_id": "atomic-layer-etching/experimental-usecase/26/fig5",
    "classification": {
        "a": "process timing diagram",
        "b": "multiple line chart"
    },
    "summarization": {
        "a": "The figure shows the Dynamic Ron measurement setting condition for different states (off-state, off-on switching, and on-state) as a function of time.",
        "b": "The figure shows the dynamic Ron ratio comparison of ALE process and Cl2 plasma etch as a function of the voltage."
    },
    "data_extraction": {
      "a": "| Time | VD | VG |\n| --- | --- | --- |\n| Off-state | 0 | 0 |\n| Off-on switching | - | - |\n| On-state | 16 | 5 |",
      "b": "| Voltage | ALE process | Cl2 plasma etch |\n| --- | --- | --- |\n| 0 | 1.0 | 1.0 |\n| 200 | 1.3 | 1.2 |\n| 400 | 1.6 | 1.5 |\n| 600 | 1.7 | 1.5 |"
    },
    "vqa": {
        "b": [
            {
                "question_type": "Process-Oriented",
                "question": "Which type of test is used to evaluate the switching loss?",
                "answer_type": "Factoid",
                "answer": "As can be seen in the subfigures a and b, a stress test was performed to evaluate the device's switching loss."
            },
            {
                "question_type": "Comparative/Trend",
                "question": "How does the dynamic Ron ratio change over the voltage?",
                "answer_type": "Factoid",
                "answer": "For both the ALE and Cl2 plasma etch processes, the dynamic Ron ratio increases with voltage. However, it is important to note that Cl2 plasma etch process achieves higher dynamic Ron ratios."
            },
            {
                "question_type": "Structure-Property",
                "question": "Which process achieves the highest dynamic Ron ratio?",
                "answer_type": "Factoid",
                "answer": "As can be seen in the subfigure b, the Cl2 plasma etch achieves the highest ratio, with a value of around 1.7."
            },
            {
                "question_type": "Application/Performance",
                "question": "What performance advantage is shown when the ALE process is implemented?",
                "answer_type": "Factoid",
                "answer": "Implementing the ALE process reduces the dynamic Ron by 16.2% indicating that it can effectively reduce the trapping states at the interface."
            }
        ]
    },
    "bbox": {
        "a": {
            "x": 0,
            "y": 24,
            "width": 265,
            "height": 213
        },
        "b": {
            "x": 277,
            "y": 26,
            "width": 278,
            "height": 216
        }
    }
}

File: data/alde-imageminer/train/atomic-layer-etching/experimental-usecase/28/images/fig2.json
{
    "sample_id": "atomic-layer-etching/experimental-usecase/28/fig2",
    "classification": {
        "a": "multiple line chart",
        "b": "multi spectra chart",
        "c": "multiple line chart"
    },
    "summarization": {
        "a": "The chart shows the intensity of F-  at different depths for various powers (0, 10, 50, 100 W). Increasing power leads to penetration of the F\u207b deeper into the film.",
        "b": "The XP-spectrum t displays the intensity of F 1s peaks at different times (Reference, 5s, 20s, 50s, 60s)  during plasma fluorination. The Al\u2013F peak grows strongly after fluorination and then changes more modestly at longer times.",
        "c": "The chart illustrates the atomic percentage changes of O1 s, Al 2p, F 1s, and C 1s with increasing plasma fluorination time. O, Al and C decrease rapidly and then plateau, F increases rapidly and then plateaus."
    },
    "data_extraction": {
      "a": "| Depth (nm) | 0W: Intensity (arb.units) | 10W: Intensity (arb.units) | 50W: Intensity (arb.units) | 100W: Intensity (arb.units) |\n| --- | --- | --- | --- | --- |\n| 0 | 2 | 65 | 63 | 66 |\n| 1 | 2 | 43 | 52 | 60 |\n| 2 | 2 | 15 | 15 | 20 |\n| 3 | 2 | 8 | 10 | 11 |\n| 4 | 2 | 6 | 8 | 7 |",
      "b": "| Measurement | Peak: Intensity (arb.units) | Peak: Binding energy [eV] |\n| --- | --- | --- |\n| Reference | 2.15 | 685 |\n| 5s | 29 | 686.1 |\n| 20s | 38 | 686.4 |\n| 50s | 42 | 686.4 |\n| 60s | 42 | 686.4 |",
      "c": "| Plasma fluorination time (s) | Atomic % O 1s | Atomic % Al 2p | Atomic % F 1s | Atomic % C 1s |\n| --- | --- | --- | --- | --- |\n| 0 | 52.1% | 28.8% | 0% | 18.5% |\n| 5 | 42% | 27.9% | 21.2% | 9% |\n| 20 | 38.7% | 27% | 21.8% | 10.8% |\n| 50 | 37.5% | 27.9% | 24.9% | 8.6% |\n| 60 | 38.4% | 27.9% | 25.3% | 8.1% |"
    },
    "vqa": {
        "a": [
            {
                "question_type": "Comparative/Trend",
                "question": "What trend is observed in the F\u207b depth profiles across the different plasma powers, and what mechanism could explain that behavior?",
                "answer_type": "Paragraph",
                "answer": "The depth profiles indicate that increasing RF power leads to greater fluorine incorporation and a deeper fluorinated layer. This is attributed to higher RF power producing a larger flux of reactive fluorine radicals in the NF\u2083 plasma, which enhances fluorination. The fluorine signal still decreases with depth because the formed fluorinated layer acts as a diffusion barrier and hinders further transport."
            }
        ],
        "b": [
            {
                "question_type": "Comparative/Trend",
                "question": "At approximately what fluorination time does the surface reach saturation?",
                "answer_type": "Factoid",
                "answer": "Approx. 50 s (F 1s peak stops increasing)."
            },
            {
                "question_type": "Comparative/Trend",
                "question": "Which feature of the spectrum suggest that the fluorine chemical environment might be changing between the 5 s and 20 s fluorination measurements?",
                "answer_type": "Factoid",
                "answer": "Noticeable binding energy shift suggest that the dominant bonding environment might be evolving between 5s and 20s (consistent with the probed surface becoming more uniformly fluorinated)."
            }
        ],
        "c": [
            {
                "question_type": "Comparative/Trend",
                "question": "Does fluorination modify the entire region probed by XPS or not? What evidence in the figure supports that conclusion?",
                "answer_type": "Paragraph",
                "answer": "Fluorination does not appear to modify the entire region probed by XPS. The F atomic % increases but reaches a plateau while O remains predominant. It is consistent with a picture of a fluorine-enriched surface layers over underlying oxide that is still largely unfluorinated."
            }
        ]
    },
    "bbox": {
        "a": {
            "x": 102,
            "y": 10,
            "width": 556,
            "height": 478
        },
        "b": {
            "x": 111,
            "y": 522,
            "width": 542,
            "height": 470
        },
        "c": {
            "x": 72,
            "y": 1026,
            "width": 583,
            "height": 495
        }
    }
}
