Repository: sciknoworg/sci-imageminer

## Project Overview  

**Sci-ImageMiner** is an annotation project on figures from **atomic layer deposition (ALD)** and **atomic layer etching (ALE)**, situated within the broader field of materials science and engineering. Within each of these categories, the data is further organized into the sub-categories **experimental-usecase** and **simulation-usecase**.

It aims to host gold-standard annotations for chart classification, data extraction, summarization, and question answering—providing both pilot and full-phase data to support multimodal AI research in scientific image understanding.

File: data/alde-imageminer/train/atomic-layer-etching/experimental-usecase/28/images/fig_3.json
{
    "sample_id": "atomic-layer-etching/experimental-usecase/28/fig_3",
    "classification": {
        "a": "stacked spectra chart",
        "b": "multiple line chart"
    },
    "summarization": {
        "a": "The figure shows Al 2p XPS spectra for reference and fluorination samples. After  fluorination, new species (AlF3 and AlOFx) can be detected compared to reference (Al2O3).",
        "b": "The figure illustrates the SIMS depth profiles of O-, F-, Al-, AIO-, and AIOF- species as a function of sputter time."
    },
    "data_extraction": {
      "a": "| Measurement | Assignment | Curve type | Peak: Binding energy [eV] | Peak: Intensity (a.u.) |\n| --- | --- | --- | --- | --- |\n| Reference | Al2O3 | Envelope | 74.57 | 273 |\n| Fluorination | Al2O3, AlOFx, AlF3 | Envelope | 74.98 | 75 |\n| Fluorination | Al2O3 | Component | 74.72 | 65 |\n| Fluorination | AlOFx | Component | 75.76 | 38 |\n| Fluorination | AlF3 | Component | 76.59 | 6 |",
      "b": "| Sputter time (s) | Intensity (a.u): O- | Intensity (a.u): F- | Intensity (a.u): Al- | Intensity (a.u): AlO- | Intensity (a.u): AlOF- |\n| --- | --- | --- | --- | --- | --- |\n| 0 | 0 | 51 | 0 | 0 | 0 |\n| 5 | 52 | 34 | 3 | 40 | 2 |\n| 10 | 52 | 12 | 3 | 43 | 0 |\n| 15 | 52 | 6 | 3 | 43 | 0 |\n| 20 | 52 | 5 | 3 | 43 | 0 |\n| 25 | 52 | 3 | 3 | 43 | 0 |\n| 30 | 53 | 3 | 3 | 44 | 0 |"
    },
    "vqa": {
        "a": [
            {
                "question_type": "Comparative/Trend",
                "question": "Is F or O more electronegative based on binding energies of components assigned to Al\u2082O\u2083, AlOF\u2093, and AlF\u2083 ?  Why?",
                "answer_type": "Paragraph",
                "answer": "Al 2p binding energy increases with increasing fluorine coordination of Al ( from Al\u2082O\u2083 to AlOF\u2093 to AlF\u2083). That means that  fluorine withdraws  electron density around Al more strongly,  making Al more positively charged, which leads to the higher binding energy.  Therefore, F is more electronegative."
            },
            {
                "question_type": "Comparative/Trend",
                "question": "Does the spectrum suggest complete fluorination in the probed region or only partial transformation?",
                "answer_type": "Factoid",
                "answer": "Partial fluorination."
            },
            {
                "question_type": "Comparative/Trend",
                "question": "How does the binding energy of the AlOF\u2093 component reflect its mixed O/F coordination?",
                "answer_type": "Paragraph",
                "answer": "The AlOF\u2093 component  between  Al\u2082O\u2083 and  AlF\u2083 on bonding energy axis. Because F is more electronegative than O, replacing some O neighbors with F withdraws more electron density from Al than in pure Al\u2082O\u2083, but less than in fully fluorinated AlF\u2083. As a result, the effective positive charge on Al (and thus the Al 2p binding energy) is intermediate between the oxide and the fluoride."
            }
        ],
        "b": [
            {
                "question_type": "Comparative/Trend",
                "question": "Is there evidence for a smooth change or an abrupt change between fluorinated and unfluorinated regions?",
                "answer_type": "Factoid",
                "answer": "It looks more like a smooth change."
            }
        ]
    },
    "bbox": {
        "a": {
            "x": 102,
            "y": 12,
            "width": 570,
            "height": 496
        },
        "b": {
            "x": 97,
            "y": 528,
            "width": 570,
            "height": 474
        }
    }
}

File: data/alde-imageminer/train/atomic-layer-etching/experimental-usecase/28/images/fig_4.json
{
    "sample_id": "atomic-layer-etching/experimental-usecase/28/fig_4",
    "classification": {
        "a": "multiple line chart",
        "b": "line chart",
        "c": "multi spectra chart"
    },
    "summarization": {
        "a": "The etch per cycle as a function of TMA exposure time shows a rapid rise and then saturation, with 300 \u00b0C   removal-step temperature highest etch rate.",
        "b": "The etch per cycle versus removal-step temperature increases sharply from low temperature, peaks around 300 \u00b0C, and then decreases at higher temperatures,",
        "c": "XP-Spectrum shows that the peak intensity of C-C and C-Fx species increase with temperature."
    },
    "data_extraction": {
      "a": "| TMA exposure time (s) | Temperature (\u00b0C) | Etch per cycle (nm/cycle) |\n| --- | --- | --- |\n| 0 | 290 | 0.0 |\n| 0 | 300 | 0.0 |\n| 0 | 330 | 0.0 |\n| 10 | 290 | 0.097 |\n| 10 | 300 | 0.17 |\n| 10 | 330 | 0.14 |\n| 20 | 290 | 0.17 |\n| 20 | 300 | 0.25 |\n| 20 | 330 | 0.23 |\n| 30 | 290 | 0.20 |\n| 30 | 300 | 0.30 |\n| 30 | 330 | 0.27 |\n| 40 | 290 | 0.21 |\n| 40 | 300 | 0.30 |\n| 40 | 330 | 0.27 |",
      "b": "| Removal step temperature (\u00b0C) | Etch per cycle (nm/cycle) |\n| --- | --- |\n| 250 | 0.0 |\n| 275 | 0.09 |\n| 290 | 0.20 |\n| 300 | 0.3 |\n| 330 | 0.27 |\n| 400 | 0.20 |\n| 480 | 0.0 |",
      "c": "| Measurement | Binding energy [eV] | Intensity (a.u.) | Assignment |\n| --- | --- | --- | --- |\n| NF3 plasma | 284.7 | 22 | C-C |\n| NF3 plasma | 289.0 | 5 | C-Fx |\n| 280 \u00b0C | 284.7 | 28 | C-C |\n| 280 \u00b0C | 288.9 | 5 | C-Fx |\n| 290 \u00b0C | 284.7 | 26 | C-C |\n| 290 \u00b0C | 288.8 | 4 | C-Fx |\n| 300 \u00b0C | 284.7 | 35 | C-C |\n| 300 \u00b0C | 288.8 | 5 | C-Fx |\n| 400 \u00b0C | 284.7 | 51 | C-C |\n| 400 \u00b0C | 288.7 | 9 | C-Fx |\n| 480 \u00b0C | 284.7 | 58 | C-C |\n| 480 \u00b0C | 288.7 | 10 | C-Fx |"
    },
    "vqa": {
        "a": [
            {
                "question_type": "Comparative/Trend",
                "question": "What is the optimal TMA exposure time  for ALE?",
                "answer_type": "Factoid",
                "answer": "30 s (etch per cycle plateaus after 30 s)."
            }
        ],
        "b": [
            {
                "question_type": "Comparative/Trend",
                "question": "What is the optimal operating temperature for ALE?",
                "answer_type": "Factoid",
                "answer": "300 \u00b0C (fastest etching)"
            },
            {
                "question_type": "Comparative/Trend",
                "question": "How can we explain that the etch per cycle is similar at both the lowest and highest removal-step temperatures?",
                "answer_type": "Paragraph",
                "answer": "The EPC curve has a volcano-like shape because different mechanisms dominate at different temperatures. At low removal-step temperature, the etch per cycle is low because the ligand-exchange reaction between TMA and the fluorinated film is likely  kinetically hindered.  As the temperature increases into the intermediate range, this reaction proceeds more efficiently, leading to a higher EPC. At the highest temperatures, the EPC drops back to low values,  because TMA might be thermally decomposing, which hinders the reaction."
            }
        ],
        "c": [
            {
                "question_type": "Comparative/Trend",
                "question": "What features in the spectrum hint that TMA might be decomposing at higher temperatures?",
                "answer_type": "Factoid",
                "answer": "At the high removal-step temperatures (400 \u00b0C  and 480 \u00b0C ), the C 1s spectra show a much stronger C\u2013C peak, compared to lower temperatures. This suggests that non-volatile carbon residues are accumulating on the surface with higher temperatures. Since TMA is the only significant source of carbon in the process, this strongly hints thermal decomposition of TMA at high temperatures."
            }
        ]
    },
    "bbox": {
        "a": {
            "x": 62,
            "y": 5,
            "width": 585,
            "height": 481
        },
        "b": {
            "x": 72,
            "y": 498,
            "width": 577,
            "height": 492
        },
        "c": {
            "x": 110,
            "y": 1016,
            "width": 536,
            "height": 472
        }
    }
}

File: data/alde-imageminer/train/atomic-layer-etching/experimental-usecase/28/images/fig_5.json
{
    "sample_id": "atomic-layer-etching/experimental-usecase/28/fig_5",
    "classification": {
        "a": "multiple line chart",
        "b": "multiple line chart"
    },
    "summarization": {
        "a": "The chart shows the relationship between RF power and the depth of fluorinated layer and etched depth, demonstrating  both depths increasing with power, with the fluorinated layer always thicker than the removed thickness.",
        "b": "The chart displays the atomic percentage of O1s, Al2p, F1s, and C1s across NF3 and TMA half-cycles. Percentage of fluorine is increasing after NF\u2083, then decreasing after TMA."
    },
    "data_extraction": {
      "a": "| RF power (W) | Fluorinated layer depth (nm) | Etched depth (nm) |\n| --- | --- | --- |\n| 0 | 0.0 | 0.0 |\n| 10 | 0.79 | 0.3 |\n| 50 | 0.95 | 0.38 |\n| 100 | 1.14 | 0.43 |",
      "b": "| Cycle number | Step | O 1s | Al 2p | F 1s | C 1s |\n| --- | --- | --- | --- | --- | --- |\n| 0 | Start NF3 | 51 | 29 | 0 | 18 |\n| 0.5 | Start TMA | 38 | 29 | 26 | 9 |\n| 1 | Start NF3 | 44 | 30 | 15 | 10 |\n| 1.5 | Start TMA | 39 | 26 | 25 | 9 |\n| 2 | Start NF3 | 48 | 29 | 14 | 9 |\n| 2.5 | Start TMA | 38 | 28 | 25 | 9 |\n| 3 | Start NF3 | 48 | 30 | 13 | 9 |\n| 3.5 | Start TMA | 38 | 28 | 26 | 9 |\n| 4 | End TMA | 46 | 30 | 13 | 11 |"
    },
    "vqa": {
        "a": [
            {
                "question_type": "Comparative/Trend",
                "question": "What does the plot suggest about the efficiency of the removal step?",
                "answer_type": "Factoid",
                "answer": "TMA is not removing fluorine completely, as the etched depth is always smaller than the fluorinated-layer depth."
            },
            {
                "question_type": "Comparative/Trend",
                "question": "Which power gives the highest etched-depth/fluorinated-depth ratio?",
                "answer_type": "Factoid",
                "answer": "50 W."
            }
        ],
        "b": [
            {
                "question_type": "Process-Oriented",
                "question": "What is the role of TMA and NF3 based on the plot?",
                "answer_type": "Paragraph",
                "answer": "NF\u2083 acts as the fluorination step: during the NF\u2083 half-cycles the F1s signal rises, showing that the surface is converted to an F-rich layer. TMA then serves as the removal step: in the TMA half-cycles the F1s signal decreases. This is consistent with TMA consuming surface fluorine to form volatile Al-containing products."
            },
            {
                "question_type": "Comparative/Trend",
                "question": "Are fluorinated layers being fully removed after the end of TMA cycle?",
                "answer_type": "Yes/No",
                "answer": "No"
            }
        ]
    },
    "bbox": {
        "a": {
            "x": 72,
            "y": 10,
            "width": 588,
            "height": 476
        },
        "b": {
            "x": 72,
            "y": 522,
            "width": 587,
            "height": 477
        }
    }
}

File: data/alde-imageminer/train/atomic-layer-etching/experimental-usecase/29/images/fig_1.json
{
    "sample_id": "atomic-layer-etching/experimental-usecase/29/fig_1",
    "classification": {
        "a": "line chart"
    },
    "summarization": {
        "a": "The line chart shows the relationship between self-bias voltage and etch depth per cycle. There is a linear increase in etch depth with increasing self-bias voltage after the ALE window."
    },
    "data_extraction": {
      "a": "| Self-Bias Voltage (V) | Etch Depth per Cycle (nm) |\n| --- | --- |\n| 0 | 0 |\n| 25 | 0 |\n| 30 | 0.3 |\n| 35 | 0.5 |\n| 40 | 0.6 |\n| 45 | 0.6 |\n| 50 | 0.6 |\n| 55 | 0.6 |\n| 60 | 0.8 |\n| 65 | 0.9 |\n| 70 | 1.0 |\n| 75 | 1.2 |\n| 80 | 1.5 |\n| 85 | 1.7 |\n| 90 | 2.0 |\n| 95 | 2.2 |\n| 100 | 2.5 |"
    },
    "vqa": {
        "a": [
            {
                "question_type": "Process-Oriented",
                "question": "What are the specific plasma species that are influenced by the self-bias voltage?",
                "answer_type": "Paragraph",
                "answer": "With the self-bias voltage the accelaration of ions is influenced, which are affected the most."
            },
            {
                "question_type": "Process-Oriented",
                "question": "In the third panel of the image, what happens there? Is this still regarded as ALE?",
                "answer_type": "Paragraph",
                "answer": "In that part of the bias range, sputtering is detected, this looks more like continuous reactive ion etching than like ALE."
            },
            {
                "question_type": "Process-Oriented",
                "question": "What is the EPC of the process and where can this be found?",
                "answer_type": "Paragraph",
                "answer": "For the EPC, the ALE window should be looked at which is in panel 2. The EPC is then around 0.6 nm/cycle."
            },
            {
                "question_type": "Comparative/Trend",
                "question": "What is the threshold for sputtering?",
                "answer_type": "Factoid",
                "answer": "The thresshold is 25 V."
            }
        ]
    },
    "bbox": {
        "a": {
            "x": 2,
            "y": 4,
            "width": 537,
            "height": 462
        }
    }
}

File: data/alde-imageminer/train/atomic-layer-etching/experimental-usecase/29/images/fig_2.json
{
    "sample_id": "atomic-layer-etching/experimental-usecase/29/fig_2",
    "classification": {
        "a": "scatter plot"
    },
    "summarization": {
        "a": "The scatter plot shows the relationship between Ar plasma exposure time and etch depth per cycle. As the exposure time increases, the etch depth also increases, till it soft-saturates."
    },
    "data_extraction": {
      "a": "| Ar Plasma Exposure Time (s) | Etch Depth per Cycle (nm) |\n| --- | --- |\n| 0 | 0 |\n| 10 | 0.3 |\n| 25 | 0.43 |\n| 30 | 0.55 |\n| 50 | 0.5 |\n| 100 | 0.6 |"
    },
    "vqa": {
        "a": [
            {
                "question_type": "Process-Oriented",
                "question": "Why is there no etching at 0 s plasma exposure time?",
                "answer_type": "Paragraph",
                "answer": "The etching is probably induced by the ion influence from the plasma. If there is no plasma, there is also no etching."
            },
            {
                "question_type": "Process-Oriented",
                "question": "What is the mechanism behind the saturation behaviour of the etch depth for increasing Ar plasma exposure time?",
                "answer_type": "Paragraph",
                "answer": "With ALE only the modified layer is selectively etched. It seems that the modification depth is roughly 0.5 nm, so there is soft-saturation at this level."
            },
            {
                "question_type": "Comparative/Trend",
                "question": "Is there, process wise, any benefit for going from 50 to 100 s of Ar plasma exposure time?",
                "answer_type": "Paragraph",
                "answer": "No there is no such benefit, saturation means that there is no more significant increase."
            },
            {
                "question_type": "Process-Oriented",
                "question": "Besides Ar plasma exposure time, what is also an important plasma parameter to influence the ion dose?",
                "answer_type": "Paragraph",
                "answer": "Plasma pressure, with high pressures, there are usually less energetic ions bombarding the substrate, whereas low-pressure plasmas do show this."
            }
        ]
    },
    "bbox": {
        "a": {
            "x": 3,
            "y": 3,
            "width": 533,
            "height": 460
        }
    }
}

File: data/alde-imageminer/train/atomic-layer-etching/experimental-usecase/29/images/fig_3.json
{
    "sample_id": "atomic-layer-etching/experimental-usecase/29/fig_3",
    "classification": {
        "a": "multiple scatter plot"
    },
    "summarization": {
        "a": "The line chart shows the relationship between etch depth and RMS roughness variation for different treatments, including RIE, ALE with Cl2 gas or Cl2 plasma, with the reference after BT."
    },
    "data_extraction": {
      "a": "| Etch Depth (nm) | RMS Roughness Variation (nm) RIE | RMS Roughness Variation (nm) Cl2 gas | RMS Roughness Variation (nm) Cl2 plasma |\n| --- | --- | --- | --- |\n| 0 | 0 | 0 | 0 |\n| 3 | 0.05 | 0.01 | 0 |\n| 5 | 0.15 | 0.05 | 0 |\n| 7 | 0.2 | 0.05 | 0 |\n| 10 | - | - | -0.01 |\n| 15 | - | - | - |"
    },
    "vqa": {
        "a": [
            {
                "question_type": "Process-Oriented",
                "question": "Does reactive ion etching increase or decrease the roughness of the substrate and why is this likely to happen?",
                "answer_type": "Paragraph",
                "answer": "RIE is increasing the roughness of the substrate, this is likely due to the sort of random distribution of ion influences on the substrate."
            },
            {
                "question_type": "Process-Oriented",
                "question": "If a process is pure ALE, what would the effect be on the surface roughness?",
                "answer_type": "Paragraph",
                "answer": "In the case of perfect ALE, all bumps and holes on a substrate are equally etched so the average roughness does not change."
            },
            {
                "question_type": "Comparative/Trend",
                "question": "What is the change in roughness at an etch depth of 5 s after performing reactive ion etching?",
                "answer_type": "Factoid",
                "answer": "The roughness changes with 0.15 nm."
            },
            {
                "question_type": "Comparative/Trend",
                "question": "Which ALE process seems to work better for constant roughness?",
                "answer_type": "Paragraph",
                "answer": "The Cl2 plasma process seems to slightly decrease the roughness but remains constant, the Cl2 gas process increases the roughness on the other hand."
            }
        ]
    },
    "bbox": {
        "a": {
            "x": 1,
            "y": 4,
            "width": 538,
            "height": 501
        }
    }
}

File: data/alde-imageminer/train/atomic-layer-etching/experimental-usecase/29/images/fig_4.json
{
    "sample_id": "atomic-layer-etching/experimental-usecase/29/fig_4",
    "classification": {
        "a": "multi spectra chart",
        "b": "multi spectra chart"
    },
    "summarization": {
        "a": "The figure shows the cathodoluminescence (CL) intensity of a material at different wavelengths after various treatments (initial, RIE, ALE).",
        "b": "The figure shows the cathodoluminescence (CL) intensity of a material at different wavelengths after various treatments (initial, RIE, ALE)."
    },
    "data_extraction": {
      "a": "| Wavelength (nm) | CL Intensity (au) initial | CL Intensity (au) RIE | CL Intensity (au) ALE |\n| --- | --- | --- | --- |\n| 300 | 0 | 0 | 0 |\n| 310 | 0 | 0 | 0 |\n| 320 | 200 | 50 | 20 |\n| 326 | 500 | 200 | 100 |\n| 330 | 400 | 100 | 50 |\n| 340 | 80 | 60 | 50 |\n| 350 | 200 | 200 | 200 |",
      "b": "| Wavelength (nm) | CL Intensity (au) initial | CL Intensity (au) RIE | CL Intensity (au) ALE |\n| --- | --- | --- | --- |\n| 340 | 0 | 0 | 0 |\n| 350 | 0 | 0 | 0 |\n| 360 | 5000 | 5000 | 5000 |\n| 365 | 12000 | 11000 | 9500 |\n| 370 | 4000 | 4000 | 4000 |\n| 380 | 500 | 500 | 500 |\n| 390 | 0 | 0 | 0 |"
    },
    "vqa": {
        "b": [
            {
                "question_type": "Comparative/Trend",
                "question": "At what wavelength is the peak CL intensity observed?",
                "answer_type": "Factoid",
                "answer": "The peak intensity is observed at 350 nm."
            },
            {
                "question_type": "Comparative/Trend",
                "question": "What is the CL intensity difference between RIE and ALE at the maximum intensity?",
                "answer_type": "Factoid",
                "answer": "The maximum difference is around 1500 counts"
            }
        ],
        "a": [
            {
                "question_type": "Process-Oriented",
                "question": "Which etch process has a bigger influence on the CL intensity?",
                "answer_type": "Paragraph",
                "answer": "ALE seems to decrease the CL intensity the most, eventhough RIE also decreases the CL intensity a lot."
            },
            {
                "question_type": "Process-Oriented",
                "question": "Why does the CL intensity change upon etching?",
                "answer_type": "Paragraph",
                "answer": "It is likely caused by the chemically changing of the emitting material. ALE is likely the chemically change the surface, resulting in a bigger decrease in CL intensity"
            }
        ]
    },
    "bbox": {
        "b": {
            "x": 2,
            "y": 438,
            "width": 539,
            "height": 413
        },
        "a": {
            "x": 3,
            "y": 0,
            "width": 541,
            "height": 429
        }
    }
}

File: data/alde-imageminer/train/atomic-layer-etching/experimental-usecase/29/images/fig_5.json
{
    "sample_id": "atomic-layer-etching/experimental-usecase/29/fig_5",
    "classification": {
        "a": "spectra chart"
    },
    "summarization": {
        "a": "The chart displays emission intensity against wavelength, highlighting peaks at specific wavelengths for a chlorine plasma."
    },
    "data_extraction": {
      "a": "| Wavelength (nm) | Emission Intensity (a.u.) |\n| --- | --- |\n| 200 | 0 |\n| 250 | 160 Cl2 |\n| 300 | 40, Cl2 |\n| 350-750 | range Cl2, Cl2+, Cl, Cl+ |\n| 750-800 | range Cl |"
    },
    "vqa": {
        "a": [
            {
                "question_type": "Process-Oriented",
                "question": "What ions are identified with the OES spectrum?",
                "answer_type": "List",
                "answer": "Cl2+,  Cl+"
            },
            {
                "question_type": "Process-Oriented",
                "question": "Can the gas (Cl2) density be determined from this spectrum with the use of spectral fitting?",
                "answer_type": "Paragraph",
                "answer": "This can not be determined. OES only gives information on species in the gas phase that are also excited, but does not give information on its density."
            },
            {
                "question_type": "Process-Oriented",
                "question": "Why is the big Cl2 peak relatively broad compared to the sharp Cl peaks between 750 and 800 nm?",
                "answer_type": "Paragraph",
                "answer": "Emission originating from molecular species is usually broader as there are more vibrational states that can be excited, leading to a broader peak. Atomic species do not have these states."
            },
            {
                "question_type": "Comparative/Trend",
                "question": "What is the maximum peak height that is observed?",
                "answer_type": "Factoid",
                "answer": "160."
            }
        ]
    },
    "bbox": {
        "a": {
            "x": 0,
            "y": 1,
            "width": 537,
            "height": 405
        }
    }
}

File: data/alde-imageminer/train/atomic-layer-etching/experimental-usecase/29/images/fig_6.json
{
    "sample_id": "atomic-layer-etching/experimental-usecase/29/fig_6",
    "classification": {
        "a": "conceptual diagram",
        "b": "bar chart",
        "c": "bar chart"
    },
    "summarization": {
        "a": "The diagram shows the different device stacks with and without quartz windows, including the different effects of different plasma species.",
        "b": "The bar chart compares the NBE signal intensity across three conditions: initial state, with quartz window (QW), and without quartz window.",
        "c": "The bar chart compares the NBE signal intensity across three conditions: initial state, with quartz window (QW), and without quartz window."
    },
    "data_extraction": {
      "b": "| Class | NBE Signal Intensity (a.u.) |\n| --- | --- |\n| Initial | 1.0 |\n| w/ QW | 0.7 |\n| w/o QW | 0.15 |",
      "c": "| Class | NBE Signal Intensity (a.u.) |\n| --- | --- |\n| Initial | 1.0 |\n| w/ QW | 0.65 |\n| w/o QW | 0.5 |"
    },
    "vqa": {
        "c": [
            {
                "question_type": "Comparative/Trend",
                "question": "Why does the NBE signal intensity decrease with and without the window?",
                "answer_type": "Paragraph",
                "answer": "The photons penetrate deeper into the GaN, therefore affecting it more."
            }
        ],
        "b": [
            {
                "question_type": "Process-Oriented",
                "question": "Why does the decrease in NBE signal intensity caused by photons not change after window removal?",
                "answer_type": "Paragraph",
                "answer": "The UV photons fully pass through the AlGaN layer in both cases."
            }
        ],
        "a": [
            {
                "question_type": "Process-Oriented",
                "question": "Why do ions have a deeper penetration depth than radicals?",
                "answer_type": "Paragraph",
                "answer": "Ions have directional velocity towards the substrate resulting in a penetration depth. Radicals do not have this directional character and just react at the top surface."
            },
            {
                "question_type": "Process-Oriented",
                "question": "Why do the photons penetrate deeper in the GaN layerif the quartz window is removed, but not that much deeper as the thickness of the quartz window?",
                "answer_type": "Paragraph",
                "answer": "The photons penetrate deeper as the quartz window does not longer absorb some of them, however the window likely absorbs less than the AlGaN/GaN stack."
            }
        ]
    },
    "bbox": {
        "c": {
            "x": 0,
            "y": 783,
            "width": 536,
            "height": 359
        },
        "b": {
            "x": 0,
            "y": 372,
            "width": 539,
            "height": 376
        },
        "a": {
            "x": 3,
            "y": 45,
            "width": 533,
            "height": 291
        }
    }
}

File: data/alde-imageminer/train/atomic-layer-etching/experimental-usecase/29/images/fig_7.json
{
    "sample_id": "atomic-layer-etching/experimental-usecase/29/fig_7",
    "classification": {
        "a": "multiple line chart"
    },
    "summarization": {
        "a": "The normalized NBE signal intensity decreases with increasing plasma exposure time for both Ar plasma and Cl2 plasma."
    },
    "data_extraction": {
      "a": "| Plasma Exposure Time (s) | Normalized NBE Signal Intensity (a.u.) Cl2 plasma | Normalized NBE Signal Intensity (a.u.) Ar plasma |\n| --- | --- | --- |\n| 0 | 1.0 | 1.0 |\n| 50 | 0.5 | 0.7 |\n| 100 | 0.45 | 0.6 |\n| 200 | 0.35 | 0.5 |\n| 300 | 0.25 | 0.35 |\n| 350 | 0.25 | 0.3 |"
    },
    "vqa": {
        "a": [
            {
                "question_type": "Process-Oriented",
                "question": "Why is it likely that the Ar plasma has less effect than the Cl2 plasma?",
                "answer_type": "Paragraph",
                "answer": "Both plasmas inflict ion bombardment, but only the Cl2 plasma also has a chemical effect on the substrate."
            },
            {
                "question_type": "Comparative/Trend",
                "question": "If the plasma exposure time was extended even more, would there be saturation?",
                "answer_type": "Paragraph",
                "answer": "Especially for the Cl2 plasma curve there seems to be saturating behaviour, so yes."
            },
            {
                "question_type": "Comparative/Trend",
                "question": "What  is the decreae in NBE signal intensity after 350 s of Ar plasma in percentages?",
                "answer_type": "Factoid",
                "answer": "Around 70 %."
            },
            {
                "question_type": "Comparative/Trend",
                "question": "What is the NBE signal intesnity after 240 s of Cl2 plasma?",
                "answer_type": "Factoid",
                "answer": "0.3"
            }
        ]
    },
    "bbox": {
        "a": {
            "x": 0,
            "y": 0,
            "width": 540,
            "height": 528
        }
    }
}

File: data/alde-imageminer/train/atomic-layer-etching/experimental-usecase/29/images/fig_8.json
{
    "sample_id": "atomic-layer-etching/experimental-usecase/29/fig_8",
    "classification": {
        "a": "process timing diagram"
    },
    "summarization": {
        "a": "The chart shows emission intensity over time for Cl2 plasma and Cl2 gas processes, where Cl2 pulses are seperated by Ar plasma steps."
    },
    "data_extraction": {
      "a": "| Process Time (sec) | Emission Intensity (a.u.) Cl2 plasma | Emission Intensity (a.u.) Cl2 gas |\n| --- | --- | --- |\n| 0 | 0 | 0 |\n| 25 | 3.5 | 0.0 |\n| 75 | 0.5 | 0.5 |\n| 125 | 3.5 | 0.0 |\n| 175 | 0.5 | 0.5 |\n| 225 | 3.5 | 0.0 |"
    },
    "vqa": {
        "a": [
            {
                "question_type": "Process-Oriented",
                "question": "Why is there a peak, related to chlorine, visible during the argon plasma step?",
                "answer_type": "Paragraph",
                "answer": "The purging between the Cl2 and Ar step is not sufficient to fully remove Cl from the reactor."
            },
            {
                "question_type": "Process-Oriented",
                "question": "Why does the emission from chlorine not go to zero during the Ar plasma exposure step?",
                "answer_type": "Paragraph",
                "answer": "The chlorine can be etched from the surface and from reactor walls, getting back into the plasma, resulting in emission."
            },
            {
                "question_type": "Comparative/Trend",
                "question": "Is the emission during the chlorine plasma constant?",
                "answer_type": "Yes/No",
                "answer": "Yes"
            },
            {
                "question_type": "Process-Oriented",
                "question": "What is the duration of the chlorine plasma exposure?",
                "answer_type": "Factoid",
                "answer": "30 seconds."
            }
        ]
    },
    "bbox": {
        "a": {
            "x": 3,
            "y": 6,
            "width": 532,
            "height": 485
        }
    }
}

File: data/alde-imageminer/train/atomic-layer-etching/experimental-usecase/30/images/fig_1.json
{
    "sample_id": "atomic-layer-etching/experimental-usecase/30/fig_1",
    "classification": {
        "a": "scatter plot"
    },
    "summarization": {
        "a": "The line chart shows GaN etch per cycle (EPC) versus bias voltage for an Ar removal step time of 5 s. EPC increases at low bias, is nearly constant around 0.4 nm from about 50 to 100 V (self limited ALE window), and rises strongly above about 100 V."
    },
    "data_extraction": {
      "a": "| Bias Voltage [V] | EPC [nm] |\n| --- | --- |\n| 0 | 0.0 |\n| 50 | 0.3 |\n| 100 | 0.4 |\n| 150 | 1.1 |"
    },
    "vqa": {
        "a": [
            {
                "question_type": "Process-Oriented",
                "question": "What are the x axis and y axis quantities in this figure, and what are their units?",
                "answer_type": "Factoid",
                "answer": "The x axis is bias voltage in V, and the y axis is EPC in nm."
            },
            {
                "question_type": "Comparative/Trend",
                "question": "What bias range corresponds to the ALE window, and what trend does EPC show in that range?",
                "answer_type": "Paragraph",
                "answer": "The ALE window is about 50 to 100 V. In this region EPC is almost constant at about 0.4 nm, consistent with a self limited removal per cycle rather than steadily increasing sputter yield."
            },
            {
                "question_type": "Structure-Property",
                "question": "What does the sharp EPC increase above about 100 V imply about the dominant removal mechanism?",
                "answer_type": "Paragraph",
                "answer": "It suggests a transition toward physical sputtering, where ion energy exceeds the sputtering threshold for GaN. In that regime, EPC rises with increasing bias because removal is no longer limited mainly by the prior chlorination step."
            },
            {
                "question_type": "Process-Oriented",
                "question": "Based on the paper\u2019s explanation, what are the likely reasons for the low bias regime having smaller EPC than the ALE window?",
                "answer_type": "Paragraph",
                "answer": "Ion energy is insufficient to fully remove the chlorinated, modified surface layer each cycle.\n\nSome modified species remain, so net removal per cycle stays low until bias is increased into the self limited regime."
            }
        ]
    },
    "bbox": {
        "a": {
            "x": 6,
            "y": 7,
            "width": 598,
            "height": 386
        }
    }
}

File: data/alde-imageminer/train/atomic-layer-etching/experimental-usecase/30/images/fig_2.json
{
    "sample_id": "atomic-layer-etching/experimental-usecase/30/fig_2",
    "classification": {
        "a": "bar chart"
    },
    "summarization": {
        "a": "The bar chart shows an EPC synergy test at 80 V bias by comparing EPC for a full ALE cycle, chlorination only, and Ar sputter only. EPC is 0.37 nm for ALE, about 0.00 nm for chlorination only, and 0.05 nm for Ar sputter only."
    },
    "data_extraction": {
      "a": "| Category | EPC [nm] |\n| --- | --- |\n| ALE | 0.37 |\n| Chlorination only | 0.00 |\n| Ar sputter only | 0.05 |"
    },
    "vqa": {
        "a": [
            {
                "question_type": "Process-Oriented",
                "question": "What do the three bars labeled ALE, Chlorination only, and Ar sputter only represent?",
                "answer_type": "Factoid",
                "answer": "They represent the measured etch per cycle when running the full ALE cycle, only the chlorination step, or only the Ar ion removal step, respectively."
            },
            {
                "question_type": "Comparative/Trend",
                "question": "What evidence in this figure supports etching synergy at 80 V bias?",
                "answer_type": "Paragraph",
                "answer": "The ALE EPC is 0.37 nm, which is much larger than either step alone. Chlorination only is negligible, and Ar sputter only is 0.05 nm. This means most of the etch occurs when chlorination and ion bombardment are combined, consistent with a synergistic reactive ion etching mechanism."
            },
            {
                "question_type": "Structure-Property",
                "question": "Approximately what fraction of the ALE EPC is accounted for by Ar sputter only at 80 V bias?",
                "answer_type": "Factoid",
                "answer": "About 10 to 15% of the ALE EPC."
            },
            {
                "question_type": "Process-Oriented",
                "question": "Based on this synergy test, what conclusions can you draw about the roles of chlorination and Ar ion bombardment?",
                "answer_type": "Paragraph",
                "answer": "Chlorination alone does not produce measurable net etching.\n\nAr ion bombardment alone removes only a small amount per cycle.\n\nThe combination enables efficient removal of the chlorinated surface layer, giving the large EPC seen for ALE."
            }
        ]
    },
    "bbox": {
        "a": {
            "x": 3,
            "y": 1,
            "width": 595,
            "height": 373
        }
    }
}

File: data/alde-imageminer/train/atomic-layer-etching/experimental-usecase/30/images/fig_5.json
{
    "sample_id": "atomic-layer-etching/experimental-usecase/30/fig_5",
    "classification": {
        "a": "grouped bar chart"
    },
    "summarization": {
        "a": "The grouped bar chart shows XPS atom percent for the initial AlGaN surface, after Cl2 ALE, and after BCl3 and Cl2 ALE."
    },
    "data_extraction": {
      "a": "| Sample | Ga (Atom %) | N (Atom %) | Al (Atom %) | O (Atom %) |\n| --- | --- | --- | --- | --- |\n| (a) Initial | 50 | 45 | 5 | 3 |\n| (b) Cl\u2082 | 35 | 42 | 5 | 18 |\n| (c) BCl\u2083/Cl\u2082 | 48 | 42 | 5 | 5 |"
    },
    "vqa": {
        "a": [
            {
                "question_type": "Comparative/Trend",
                "question": "Which element has the highest atom percent in the initial condition shown in (a)?",
                "answer_type": "Factoid",
                "answer": "Ga has the highest atom percent in (a)."
            },
            {
                "question_type": "Comparative/Trend",
                "question": "How does the oxygen signal change from (a) to (b) to (c)?",
                "answer_type": "Paragraph",
                "answer": "O is very low in (a), increases strongly in (b) after Cl2 ALE, then decreases in (c) after BCl3 and Cl2 ALE to a level closer to the initial condition."
            },
            {
                "question_type": "Structure-Property",
                "question": "What does the dominance of Ga and N in all three conditions suggest about the surface after processing?",
                "answer_type": "Paragraph",
                "answer": "It suggests the surface remains GaN like or Ga rich and N rich at the top surface within the XPS sampling depth, rather than being dominated by an oxide or a thick overlayer of other species."
            },
            {
                "question_type": "Process-Oriented",
                "question": "What are two plausible process related explanations for why the O signal is higher after Cl2 ALE than after BCl3 and Cl2 ALE?",
                "answer_type": "Paragraph",
                "answer": "The Cl2 process may leave a surface that is more prone to post process oxidation before XPS measurement.\n\nThe BCl3 and Cl2 process may produce a surface condition that results in less oxygen containing residue or less surface oxidation when exposed to air."
            }
        ]
    },
    "bbox": {
        "a": {
            "x": 3,
            "y": 2,
            "width": 543,
            "height": 331
        }
    }
}
