Repository: sciknoworg/sci-imageminer

## Project Overview  

**Sci-ImageMiner** is an annotation project on figures from **atomic layer deposition (ALD)** and **atomic layer etching (ALE)**, situated within the broader field of materials science and engineering. Within each of these categories, the data is further organized into the sub-categories **experimental-usecase** and **simulation-usecase**.

It aims to host gold-standard annotations for chart classification, data extraction, summarization, and question answering—providing both pilot and full-phase data to support multimodal AI research in scientific image understanding.

File: data/alde-imageminer/train/atomic-layer-etching/experimental-usecase/32/images/figure_2.json
{
    "sample_id": "atomic-layer-etching/experimental-usecase/32/figure_2",
    "classification": {
        "a": "multi-axis chart"
    },
    "summarization": {
        "a": "Multi-axis chart showing the atomic percentages of In, Ga, and As (left axis) and Cl (right axis) as a function of Cl adsorption time measured by XPS. The substrate element percentages remain approximately constant across the time range, while the Cl signal increases at short times and saturates at about 16% after ~10 s, as indicated by the annotation in the figure."
    },
    "data_extraction": {
      "a": "| Time (s) | In (%) | Ga (%) | As (%) | Cl (%) |\n| --- | --- | --- | --- | --- |\n| Pristine (0) | ~45 | ~36 | ~15 | ~1 |\n| 2.5 | ~48 | ~38 | ~14 | ~13 |\n| 5.0 | ~49 | ~36 | ~14 | ~20 |\n| 10.0 | ~49 | ~38 | ~13 | ~26 |\n| 20.0 | ~48 | ~38 | ~15 | ~26 |"
    },
    "vqa": {
        "a": [
            {
                "question_type": "Structure-Property",
                "question": "What atomic percentage does the figure indicate for saturated chlorine adsorption?",
                "answer_type": "Factoid",
                "answer": "About 16%."
            },
            {
                "question_type": "Comparative/Trend",
                "question": "Does the atomic percentage of In, Ga, and As change noticeably as Cl adsorption time increases from 2.5 to 20 s?",
                "answer_type": "Paragraph",
                "answer": "No, they remain relatively stable across the measured time range."
            },
            {
                "question_type": "Comparative/Trend",
                "question": "How does the trend in Cl atomic percentage compare with the trends of In, Ga, and As over adsorption time?",
                "answer_type": "Paragraph",
                "answer": "The Chlorine (Cl) atomic percentage increases rapidly during the initial adsorption period and then plateaus at approximately 16%, indicating a saturation behavior. In contrast, the atomic percentages of In, Ga, and As remain relatively constant throughout the adsorption time range. This suggests that Cl adsorption is self-limiting under these conditions and does not significantly perturb the near-surface elemental composition of the InGaAs substrate."
            },
            {
                "question_type": "Process-Oriented",
                "question": "What was the process chamber pressure during the ICP ion source operation, as stated in the figure caption?",
                "answer_type": "Factoid",
                "answer": "1.0 mTorr."
            }
        ]
    },
    "bbox": {
        "a": {
            "x": 1,
            "y": 4,
            "width": 653,
            "height": 457
        }
    }
}

File: data/alde-imageminer/train/atomic-layer-etching/experimental-usecase/32/images/figure_3.json
{
    "sample_id": "atomic-layer-etching/experimental-usecase/32/figure_3",
    "classification": {
        "a": "scatter plot",
        "b": "multiple scatter plot"
    },
    "summarization": {
        "a": "Line chart showing InGaAs etch depth as a function of acceleration grid voltage for a fixed Cl species exposure time of 15 min. Etching is negligible below 10 V and increases sharply between 15 and 30 V, indicating a threshold-like voltage dependence.",
        "b": "Multiple line chart showing InGaAs etch depth as a function of Cl species exposure time at acceleration voltages of 15 V and 10 V. Etching proceeds more rapidly at 15 V, while the 10 V condition shows a delayed onset and substantially lower etch depth over the same time range."
    },
    "data_extraction": {
      "a": "| Acceleration Voltage (V) | Etch Depth (\u00c5) |\n| --- | --- |\n| 0 | 0 |\n| 5 | 0 |\n| 10 | 0 |\n| 15 | ~45 |\n| 20 | ~75 |\n| 30 | ~150 |",
      "b": "| Exposure Time (min) | 15V Etch Depth (\u00c5) | 10V Etch Depth (\u00c5) |\n| --- | --- | --- |\n| 0 | 0 | 0 |\n| 5 | 0 | 0 |\n| 10 | 0 | 0 |\n| 15 | ~5 | 0 |\n| 25 | ~20 | ~5 |\n| 35 | ~65 | ~15 |"
    },
    "vqa": {
        "b": [
            {
                "question_type": "Comparative/Trend",
                "question": "In subfigure (b), does etching start immediately at 0 min for either voltage condition?",
                "answer_type": "Yes/No",
                "answer": "No"
            },
            {
                "question_type": "Comparative/Trend",
                "question": "Compare subfigure (b) for 15 V vs 10 V after the initial delay\u2014how do the etch rates differ?",
                "answer_type": "Paragraph",
                "answer": "After ~10\u201315 min, 15 V increases much faster, reaching ~60\u201370 \u00c5 by ~35 min, while 10 V rises slowly to only ~10\u201320 \u00c5 by ~35 min. This indicates a strong voltage/ion-energy dependence of the etch step."
            }
        ],
        "a": [
            {
                "question_type": "Process-Oriented",
                "question": "According to subfigure (a), what is the approximate acceleration grid voltage where measurable etching begins?",
                "answer_type": "Factoid",
                "answer": "15 V."
            },
            {
                "question_type": "Process-Oriented",
                "question": "For subfigure (a), what fixed Cl species exposure time was used while sweeping the grid voltage?",
                "answer_type": "Factoid",
                "answer": "15 min."
            }
        ]
    },
    "bbox": {
        "b": {
            "x": 6,
            "y": 545,
            "width": 658,
            "height": 527
        },
        "a": {
            "x": 2,
            "y": 1,
            "width": 662,
            "height": 526
        }
    }
}

File: data/alde-imageminer/train/atomic-layer-etching/experimental-usecase/32/images/figure_4.json
{
    "sample_id": "atomic-layer-etching/experimental-usecase/32/figure_4",
    "classification": {
        "a": "scatter plot",
        "b": "multiple scatter plot"
    },
    "summarization": {
        "a": "Scatter plot of Ar\u207a sputter etch depth vs acceleration grid voltage (50 s/cycle \u00d7 100 cycles). Etching is negligible up to 10 V, becomes measurable by ~30 V, and increases sharply by 50 V, indicating a strong voltage/ion-energy dependence.",
        "b": "Multiple scatter plot showing InGaAs etch depth as a function of Ar\u207a ion exposure time at acceleration grid voltages of 10 V and 30 V. The 30 V condition produces substantially higher etch depths over the same exposure times, indicating a strong dependence of sputter yield on ion energy."
    },
    "data_extraction": {
      "a": "| Acceleration Grid Voltage (V) | Etch Depth (\u00c5) |\n| --- | --- |\n| 0 | 0 |\n| 10 | 0 |\n| 30 | ~10 |\n| 50 | ~60 |",
      "b": "| Ar+ Ion Exposure Time (sec) | 30V Etch Depth (\u00c5) | 10V Etch Depth (\u00c5) |\n| --- | --- | --- |\n| 0 | 0 | 0 |\n| 50 | ~20 | 0 |\n| 100 | ~95 | 0 |\n| 150 | ~210 | ~75 |"
    },
    "vqa": {
        "b": [
            {
                "question_type": "Comparative/Trend",
                "question": "Does the etch depth at 30 V exceed that at 10 V for the non-zero Ar\u207a exposure times shown in subfigure (b)?",
                "answer_type": "Yes/No",
                "answer": "Yes"
            },
            {
                "question_type": "Comparative/Trend",
                "question": "In subfigure (b), describe how etch depth depends on Ar\u207a exposure time for 10 V vs 30 V. What does this imply about sputtering conditions?",
                "answer_type": "Paragraph",
                "answer": "Etch depth increases non-linearly with exposure time for both, but 30 V increases much faster (\u224820 \u2192 95 \u2192 210 \u00c5) while 10 V stays ~0 up to 100 s and only rises by 150 s (~75 \u00c5). This implies sputtering is strongly ion-energy dependent; at lower voltage there\u2019s an effective \u201clow-yield\u201d regime over much of the time range."
            }
        ],
        "a": [
            {
                "question_type": "Process-Oriented",
                "question": "In subfigure (a), at approximately what acceleration grid voltage does the etch depth first become clearly measurable (non-zero)?",
                "answer_type": "Factoid",
                "answer": "Around 30 V."
            },
            {
                "question_type": "Process-Oriented",
                "question": "In subfigure (a), what fixed Ar\u207a ion exposure condition is stated in the inset text?",
                "answer_type": "Factoid",
                "answer": "50 s/cycle \u00d7 100 cycles."
            }
        ]
    },
    "bbox": {
        "b": {
            "x": 4,
            "y": 524,
            "width": 653,
            "height": 467
        },
        "a": {
            "x": 0,
            "y": 0,
            "width": 660,
            "height": 513
        }
    }
}

File: data/alde-imageminer/train/atomic-layer-etching/experimental-usecase/32/images/figure_5.json
{
    "sample_id": "atomic-layer-etching/experimental-usecase/32/figure_5",
    "classification": {
        "a": "multi-axis chart"
    },
    "summarization": {
        "a": "Multi-axis chart showing etch depth (left axis) and etch rate (right axis) as a function of Ar\u207a ion exposure time for multiple materials under optimized ALE conditions. InGaAs exhibits a clear increase in etch depth that saturates near ~110 \u00c5, while Si, SiO\u2082, HfO\u2082, PR, and ACL show no measurable etching across the entire time range."
    },
    "data_extraction": {
      "a": "| Time (s/cycle) | InGaAs Etch Depth (\u00c5) | InGaAs Etch Rate (\u00c5/Cycle) | Etch Depth of Si, SiO\u2082, HfO\u2082, PR, ACL (\u00c5) | Etch Rate of Si, SiO\u2082, HfO\u2082, PR, ACL (\u00c5/Cycle) |\n| --- | --- | --- | --- | --- |\n| 0 | 0 | 0.0 | 0 | 0 |\n| 20 | ~45 | ~0.4 | 0 | 0 |\n| 30 | ~60 | ~0.6 | 0 | 0 |\n| 50 | ~110 | ~1.1 | 0 | 0 |\n| 80 | ~115 | ~1.2 | 0 | 0 |\n| 100 | ~110 | ~1.1 | 0 | 0 |"
    },
    "vqa": {
        "a": [
            {
                "question_type": "Structure-Property",
                "question": "What are the six different materials tested for etch depth in this experiment, as shown in the legend?",
                "answer_type": "List",
                "answer": "1. InGaAs\n, 2. Si\n, 3. SiO2\n, 4. HfO2\n, 5. PR (Photoresist)\n, 6. ACL (Amorphous Carbon Layer)"
            },
            {
                "question_type": "Comparative/Trend",
                "question": "Do the silicon-based materials (Si and SiO2) show any measurable etch depth under the same conditions that etch InGaAs?",
                "answer_type": "Yes/No",
                "answer": "No"
            },
            {
                "question_type": "Comparative/Trend",
                "question": "Compare the etch results for InGaAs with the results for the other five materials (Si, SiO2, HfO2, PR, ACL). What does this comparison indicate about the process selectivity?",
                "answer_type": "Paragraph",
                "answer": "The figure demonstrates extremely high selectivity for InGaAs. While the InGaAs sample (black squares) shows a significant etch depth that increases to saturation around 110 \u00c5, all other tested materials (Si, SiO2, HfO2, PR, and ACL) exhibit zero etch depth. This indicates that the developed ALE process is highly specific to InGaAs and does not damage or remove common mask or substrate materials."
            },
            {
                "question_type": "Process-Oriented",
                "question": "For the InGaAs sample, at approximately what Ar+ ion exposure time does the etch depth begin to saturate?",
                "answer_type": "Factoid",
                "answer": "Around 50 seconds/cycle."
            }
        ]
    },
    "bbox": {
        "a": {
            "x": 3,
            "y": 1,
            "width": 649,
            "height": 440
        }
    }
}

File: data/alde-imageminer/train/atomic-layer-etching/experimental-usecase/32/images/figure_6.json
{
    "sample_id": "atomic-layer-etching/experimental-usecase/32/figure_6",
    "classification": {
        "a": "multi-axis chart"
    },
    "summarization": {
        "a": "Multi-axis chart showing InGaAs etch depth (left axis, black squares) and etch rate per cycle (right axis, red circles) as a function of the number of ALE cycles. Etch depth increases approximately linearly from 100 to 400 cycles, while the etch rate remains nearly constant at ~1.1 \u00c5/cycle across the range."
    },
    "data_extraction": {
      "a": "| No. of ALE Cycles | Etch Depth (\u00c5) [Left Axis] | Etch Rate (\u00c5/Cycle) [Right Axis] |\n| --- | --- | --- |\n| 100 | ~105 | ~1.10 |\n| 200 | ~220 | ~1.10 |\n| 300 | ~335 | ~1.13 |\n| 400 | ~460 | ~1.15 |"
    },
    "vqa": {
        "a": [
            {
                "question_type": "Process-Oriented",
                "question": "What etch rate is indicated by the red-circle series on the right y-axis across 100\u2013400 ALE cycles?",
                "answer_type": "Factoid",
                "answer": "Approximately 1.1 \u00c5/Cycle."
            },
            {
                "question_type": "Comparative/Trend",
                "question": "Does the etch rate (red circles) change significantly as the number of ALE cycles increases from 100 to 400?",
                "answer_type": "Yes/No",
                "answer": "No"
            },
            {
                "question_type": "Comparative/Trend",
                "question": "How does total etch depth change with increasing number of ALE cycles in the black-square series?",
                "answer_type": "Paragraph",
                "answer": "The etch depth exhibits a perfectly linear increase as the number of cycles increases from 100 to 400. The black squares fall along a straight line, rising from approximately 100 \u00c5 to roughly 460 \u00c5. This linearity, combined with the constant etch rate, indicates that the etching process is highly stable and allows for precise control of the etch depth at the angstrom level."
            },
            {
                "question_type": "Process-Oriented",
                "question": "What experimental variable is plotted on the x-axis to demonstrate the linearity of the process?",
                "answer_type": "Factoid",
                "answer": "No. of ALE Cycles."
            }
        ]
    },
    "bbox": {
        "a": {
            "x": 4,
            "y": 3,
            "width": 665,
            "height": 446
        }
    }
}

File: data/alde-imageminer/train/atomic-layer-etching/experimental-usecase/32/images/figure_7.json
{
    "sample_id": "atomic-layer-etching/experimental-usecase/32/figure_7",
    "classification": {
        "a": "multi-axis chart"
    },
    "summarization": {
        "a": "Multi-axis chart comparing surface composition (atomic %) and RMS roughness for Reference (Ref.), ALE, and RIE treated InGaAs. The RIE sample shows a measurable chlorine signal (7.8%) and the highest roughness on the right axis, while both Ref. and ALE show no detectable chlorine and lower roughness levels. The composition of In, Ga, and As remains broadly comparable between Ref. and ALE, indicating limited surface modification under ALE conditions."
    },
    "data_extraction": {
      "a": "| Metric | Ref. | ALE | RIE |\n| --- | --- | --- | --- |\n| In (Atomic %) | 29.4 | 29.5 | 38.0 |\n| Ga (Atomic %) | 20.6 | 21.8 | 18.4 |\n| As (Atomic %) | 6.6 | 5.3 | 2.4 |\n| Cl (Atomic %) | ~0 | ~0 | 7.8 |\n| C (Atomic %) | 43.4 | 43.4 | ~33.4 |\n| Rq (nm) | ~60 | ~68 | ~78 |"
    },
    "vqa": {
        "a": [
            {
                "question_type": "Structure-Property",
                "question": "Which specific element appears as a contaminant (at 7.8%) in the RIE sample but is effectively absent in the Reference and ALE samples?",
                "answer_type": "Factoid",
                "answer": "Chlorine (Cl)."
            },
            {
                "question_type": "Comparative/Trend",
                "question": "Does the ALE process result in a significantly higher surface roughness (RMS) compared to the un-etched Reference sample?",
                "answer_type": "Paragraph",
                "answer": "No, the roughness values are very similar (4.6 nm for ALE vs. 4.3 nm for Reference)."
            },
            {
                "question_type": "Comparative/Trend",
                "question": "Compare the surface quality results for the ALE and RIE treated samples. Which method produces a \"cleaner\" and smoother surface, and what evidence supports this?",
                "answer_type": "Paragraph",
                "answer": "The ALE sample exhibits lower roughness and no detectable chlorine signal compared with the RIE sample. In contrast, the RIE condition shows a clear chlorine residue (7.8%) and the highest roughness level on the right axis. This indicates that ALE produces a smoother and chemically cleaner surface than RIE under the conditions shown."
            },
            {
                "question_type": "Process-Oriented",
                "question": "What conventional etching technique was used as a baseline comparison for the ALE results in this figure?",
                "answer_type": "Factoid",
                "answer": "Reactive Ion Etching (RIE)."
            }
        ]
    },
    "bbox": {
        "a": {
            "x": 2,
            "y": 4,
            "width": 670,
            "height": 420
        }
    }
}

File: data/alde-imageminer/train/atomic-layer-etching/experimental-usecase/33/images/fig_10.json
{
    "sample_id": "atomic-layer-etching/experimental-usecase/33/fig_10",
    "classification": {
        "a": "stacked spectra chart"
    },
    "summarization": {
        "a": "The figure displays three spectra charts labeled a, b, and c, each showing intensity against binding energy before modifaction, after modification, and after anneal."
    },
    "data_extraction": {
      "a": "| Binding Energy (eV) | Intensity (a.u.) a | Intensity (a.u.) b | Intensity (a.u.) c |\n| --- | --- | --- | --- |\n| 390 | null | null | null |\n| 395 | null | null | null |\n| 396 | 2 | null | 2 |\n| 397 | 3 | 1 | 2 |\n| 398 | 2 | null | null |\n| 399 | null | null | null |\n| 400 | null | null | null |\n| 405 | null | null | null |"
    },
    "vqa": {
        "a": [
            {
                "question_type": "Process-Oriented",
                "question": "Are there multiple N bonds present before modification, give argumentation?",
                "answer_type": "Paragraph",
                "answer": "It looks as if there is just N bonded in a single way, as the peak is nice symmetric around the peak position."
            },
            {
                "question_type": "Process-Oriented",
                "question": "How is it possible that the peak revives after the modification step?",
                "answer_type": "Paragraph",
                "answer": "During the modification of the TiN surface, part of the N bonds is shielded for the measurement procedure by chlorine species. By removing the chlorine with an anneal, TiN of the underlaying substrate is once again probed."
            },
            {
                "question_type": "Process-Oriented",
                "question": "Did the etch cycle change the material properties of the top layer?",
                "answer_type": "Paragraph",
                "answer": "The spectrum after the anneal step shows a clear shoulder, which was not present before etching, so there has been a change."
            },
            {
                "question_type": "Process-Oriented",
                "question": "Can the given spectra be used to determine the EPC?",
                "answer_type": "Paragraph",
                "answer": "No it is hard to do so."
            }
        ]
    },
    "bbox": {
        "a": {
            "x": 0,
            "y": 1,
            "width": 649,
            "height": 912
        }
    }
}

File: data/alde-imageminer/train/atomic-layer-etching/experimental-usecase/33/images/fig_3.json
{
    "sample_id": "atomic-layer-etching/experimental-usecase/33/fig_3",
    "classification": {
        "a": "bar chart"
    },
    "summarization": {
        "a": "The bar chart compares etching amounts at two different temperatures, showing a significant difference between -10\u00b0C and 30\u00b0C."
    },
    "data_extraction": {
      "a": "| Temperature | Etching Amount (nm) |\n| --- | --- |\n| -10 \u00b0C | 0.3 nm |\n| 30 \u00b0C | 20 nm |"
    },
    "vqa": {
        "a": [
            {
                "question_type": "Process-Oriented",
                "question": "Why does the etching occur more for increasing temperature?",
                "answer_type": "Paragraph",
                "answer": "It is likely that the temperature provides the energy to make the created species volatile."
            },
            {
                "question_type": "Process-Oriented",
                "question": "Is the data representing continuous etching or atomic layer etching?",
                "answer_type": "Paragraph",
                "answer": "The data represents continuous etching in the case of 20 degrees and possibly ALE for -10 degrees."
            },
            {
                "question_type": "Process-Oriented",
                "question": "For temperatures above 30 degrees, will there be more or less etching than 20 nm?",
                "answer_type": "Paragraph",
                "answer": "It is likely that there will even be more etching. The process looks like temperature dependent continuous etching so likely with temperature, the etching will increase."
            },
            {
                "question_type": "Comparative/Trend",
                "question": "What is the etched amount at -10 degrees in angstroms?",
                "answer_type": "Factoid",
                "answer": "3 angstroms"
            }
        ]
    },
    "bbox": {
        "a": {
            "x": 4,
            "y": 2,
            "width": 660,
            "height": 469
        }
    }
}

File: data/alde-imageminer/train/atomic-layer-etching/experimental-usecase/33/images/fig_4.json
{
    "sample_id": "atomic-layer-etching/experimental-usecase/33/fig_4",
    "classification": {
        "a": "scatter plot"
    },
    "summarization": {
        "a": "The scatter plot shows the relationship between Radical Exposure Time (in seconds) and EPC (in nm/cycle). There is a positive correlation where EPC increases as the Radical Exposure Time increases, but form as saturation is observed."
    },
    "data_extraction": {
      "a": "| Radical Exposure Time (s) | EPC (nm/cycle) |\n| --- | --- |\n| 0 | 0 |\n| 10 | 0.9 |\n| 30 | 0.6 |\n| 50 | 1.2 |\n| 60 | 2.8 |\n| 120 | 3 |\n| 240 | 3.3 |"
    },
    "vqa": {
        "a": [
            {
                "question_type": "Process-Oriented",
                "question": "Is the process fully saturation in the given exposure time range?",
                "answer_type": "Paragraph",
                "answer": "It seems as if the EPC is soft-saturated, meaning that additional radical exposure time after 250 s will still increase the EPC."
            },
            {
                "question_type": "Comparative/Trend",
                "question": "Is the guide to the eye overlapping with all data points?",
                "answer_type": "Paragraph",
                "answer": "No, there is mostly overlap for longer exposure times. The shorter exposure times shows less overlap."
            },
            {
                "question_type": "Comparative/Trend",
                "question": "What would be regarded as the saturation radical exposure time?",
                "answer_type": "Paragraph",
                "answer": "Somewhere between 50 and 100 of radical exposure time."
            },
            {
                "question_type": "Comparative/Trend",
                "question": "What is the EPC after 200 s of radical exposure time?",
                "answer_type": "Factoid",
                "answer": "3.4 nm/cycle."
            }
        ]
    },
    "bbox": {
        "a": {
            "x": 0,
            "y": 1,
            "width": 673,
            "height": 534
        }
    }
}

File: data/alde-imageminer/train/atomic-layer-etching/experimental-usecase/33/images/fig_5.json
{
    "sample_id": "atomic-layer-etching/experimental-usecase/33/fig_5",
    "classification": {
        "a": "multi-axis chart"
    },
    "summarization": {
        "a": "The chart shows the relationship between IR annealing time and EPC (nanometers per cycle) along with the corresponding temperature in degrees Celsius."
    },
    "data_extraction": {
      "a": "| IR Annealing Time (s) | EPC (nm/cycle) | Temperature (degrees celcius) |\n| --- | --- | --- |\n| 0 | 0 | -10 |\n| 1 | 0.1 | -10 |\n| 2 | 0.2 | -10 |\n| 3 | 0.3 | -10 |\n| 4 | 0.3 | 0 |\n| 5 | 0.5 | 0 |\n| 6 | 0.4 | 10 |\n| 7 | 1.1 | 15 |\n| 8 | 1.3 | 20 |\n| 9 | 1.2 | 25 |\n| 10 | 1.0 | 30 |\n| 15 | 2.6 | 60 |\n| 20 | 2.8 | 100 |\n| 25 | 2.6 | 140 |\n| 30 | 2.7 | 170 |"
    },
    "vqa": {
        "a": [
            {
                "question_type": "Comparative/Trend",
                "question": "Is the shown sub-cycle self-limiting?",
                "answer_type": "Paragraph",
                "answer": "The EPC seems to show self-limiting behaviour, however there is also increase in table temperature. This means that the actual influence can not be seen easily."
            },
            {
                "question_type": "Process-Oriented",
                "question": "How many parameters changed in determining the EPC dependance on annealing time?",
                "answer_type": "Paragraph",
                "answer": "Both the annealing duration and the temperature at which the experiment takes place have been changed. Usually in experiment designs the goal is to change only one parameter at a time."
            },
            {
                "question_type": "Comparative/Trend",
                "question": "What is the saturated EPC?",
                "answer_type": "Factoid",
                "answer": "2.7 nm/cycle"
            },
            {
                "question_type": "Process-Oriented",
                "question": "What is the ideal annealing time for industrial applications?",
                "answer_type": "Paragraph",
                "answer": "For industrial applications the shortest exposures with still good controllablity should be chosen, this would be 15 s."
            }
        ]
    },
    "bbox": {
        "a": {
            "x": 3,
            "y": 4,
            "width": 671,
            "height": 530
        }
    }
}

File: data/alde-imageminer/train/atomic-layer-etching/experimental-usecase/33/images/fig_6.json
{
    "sample_id": "atomic-layer-etching/experimental-usecase/33/fig_6",
    "classification": {
        "a": "scatter plot"
    },
    "summarization": {
        "a": "The scatter plot shows a positive linear relationship between the number of cycles and etching amount, indicating that the etching amount increases proportionally with the number of cycles."
    },
    "data_extraction": {
      "a": "| Number of Cycles | Etching Amount (nm) |\n| --- | --- |\n| 0 | 0 |\n| 2 | 3 |\n| 4 | 10 |\n| 6 | 12 |\n| 8 | 17 |\n| 10 | 19 |"
    },
    "vqa": {
        "a": [
            {
                "question_type": "Process-Oriented",
                "question": "Is there a starting effect that plays a role for the etching amount?",
                "answer_type": "Paragraph",
                "answer": "There is no delay in the beginning or enhanced etching indicating that there is nbo starting effect."
            },
            {
                "question_type": "Process-Oriented",
                "question": "How can the EPC be determined?",
                "answer_type": "Paragraph",
                "answer": "The EPC can be determined by calculating the slope of the linear fit through the data points."
            },
            {
                "question_type": "Comparative/Trend",
                "question": "What is the etch per cycle of the given process?",
                "answer_type": "Factoid",
                "answer": "The EPC is 1.9 nm/cycle."
            },
            {
                "question_type": "Comparative/Trend",
                "question": "How many cycles are required to 10 nm on average?",
                "answer_type": "Factoid",
                "answer": "Around 5 cycles."
            }
        ]
    },
    "bbox": {
        "a": {
            "x": 0,
            "y": 2,
            "width": 667,
            "height": 598
        }
    }
}

File: data/alde-imageminer/train/atomic-layer-etching/experimental-usecase/33/images/fig_7.json
{
    "sample_id": "atomic-layer-etching/experimental-usecase/33/fig_7",
    "classification": {
        "a": "multiple line chart"
    },
    "summarization": {
        "a": "The atomic concentration of Ti, N, O, and C changes over sputtering time, with Ti and N reaching a plateau at 50% while O and C decrease significantly."
    },
    "data_extraction": {
      "a": "| Sputtering Time (min.) | Atomic Concentration (%) |\n| --- | --- |\n| 0 | Ti: 25, N: 25, O: 28, C: 22 |\n| 1 | Ti: 44, N: 44, O: 12, C: 0 |\n| 2 | Ti: 49, N: 46, O: 5, C: 0 |\n| 3 | Ti: 49, N: 46, O: 5, C: 0 |\n| 4 | Ti: 49, N: 46, O: 5, C: 0 |"
    },
    "vqa": {
        "a": [
            {
                "question_type": "Process-Oriented",
                "question": "How long does it take to sputter the native oxide layer and what is the sputter rate?",
                "answer_type": "Paragraph",
                "answer": "The native oxide is 3 nm thick, the oxygen levels out at 5% after 2 min of etching, so the etch rate is 0.25 angstrom/s."
            },
            {
                "question_type": "Process-Oriented",
                "question": "How is the measured carbon called and where does it likely come from?",
                "answer_type": "Paragraph",
                "answer": "The measured carbon is advantitious carbon and likely comes from storing in ambient conditions."
            },
            {
                "question_type": "Comparative/Trend",
                "question": "What is the Ti:N ratio in the bulk?",
                "answer_type": "Factoid",
                "answer": "The Ti:N ratio is 1:1."
            },
            {
                "question_type": "Structure-Property",
                "question": "Are there impurities in the TiN?",
                "answer_type": "Paragraph",
                "answer": "Yes, there is a constant level of oxygen at around 5%, indicating that there are impurities."
            }
        ]
    },
    "bbox": {
        "a": {
            "x": 3,
            "y": 0,
            "width": 665,
            "height": 535
        }
    }
}

File: data/alde-imageminer/train/atomic-layer-etching/experimental-usecase/33/images/fig_8.json
{
    "sample_id": "atomic-layer-etching/experimental-usecase/33/fig_8",
    "classification": {
        "a": "line chart"
    },
    "summarization": {
        "a": "The line chart illustrates the variation of N/Ti ratio across different conditions: 'With native oxide', 'Before mod.', 'After mod.', and 'IR Annealing'."
    },
    "data_extraction": {
      "a": "| Process step | N/Ti Ratio |\n| --- | --- |\n| With native oxide | 0.95 |\n| Before mod. | 0.98 |\n| After mod. | 0.75 |\n| IR Annealing | 1.00 |"
    },
    "vqa": {
        "a": [
            {
                "question_type": "Structure-Property",
                "question": "Why is the N/Ti ratio lower with native oxide?",
                "answer_type": "Paragraph",
                "answer": "Oxygen atoms are also bonded to Ti atoms, resulting in less N-Ti bonds so lower N/Ti ratio."
            },
            {
                "question_type": "Process-Oriented",
                "question": "Why does the modification step reduce the N/Ti ratio?",
                "answer_type": "Paragraph",
                "answer": "With the modification chlorine is added to the surface, reducing the number of N-Ti bonds at the surface for which the XPS is sensitive."
            },
            {
                "question_type": "Structure-Property",
                "question": "Does the stoichiometry of the bulk of the film change after the ALE provess?",
                "answer_type": "Paragraph",
                "answer": "No the stoichiometry of the bulk does not change as the bulk ratio is 1 and after IR anenealing as wel."
            },
            {
                "question_type": "Process-Oriented",
                "question": "If the etched sample is stored in ambient conditions, what would be teh N-Ti ratio after a while?",
                "answer_type": "Paragraph",
                "answer": "In that case the surface will be oxidized again, meaning a native oxide layer will have formed so  a N/Ti ratio of 0.95 will be measured."
            }
        ]
    },
    "bbox": {
        "a": {
            "x": 2,
            "y": 2,
            "width": 664,
            "height": 508
        }
    }
}

File: data/alde-imageminer/train/atomic-layer-etching/experimental-usecase/33/images/fig_9.json
{
    "sample_id": "atomic-layer-etching/experimental-usecase/33/fig_9",
    "classification": {
        "a": "stacked spectra chart"
    },
    "summarization": {
        "a": "The figure displays three spectra charts labeled a, b, and c, each showing intensity against binding energy in electron volts at different stages in the ALE process."
    },
    "data_extraction": {
      "a": "| Binding Energy (eV) | Intensity (a.u.) a | Intensity (a.u.) a | Intensity (a.u.) a |\n| --- | --- | --- | --- |\n| 470 | - | - | - |\n| 465 | Peak | Peak | Peak |\n| 459 | Ti-O | Ti-O | Ti-O |\n| 456 | Ti-N | Ti-N | Ti-N |\n| 450 | - | - | - |"
    },
    "vqa": {
        "a": [
            {
                "question_type": "Process-Oriented",
                "question": "To what bond is the surface modification mostly selective?",
                "answer_type": "Paragraph",
                "answer": "The red spectrum shows that especially the Ti-N peak is reduced after modification, so the step is selective for Ti-N and not for Ti-O."
            },
            {
                "question_type": "Process-Oriented",
                "question": "Is the spectrum taken at the surface or in the bulk?",
                "answer_type": "Paragraph",
                "answer": "The measurement is likely performed at the surface as there is quite some oxygen present, whereas in the bulk it should be lower."
            },
            {
                "question_type": "Comparative/Trend",
                "question": "At what energy is the Ti-O bond active?",
                "answer_type": "Factoid",
                "answer": "The bond is active at 459 eV."
            },
            {
                "question_type": "Comparative/Trend",
                "question": "How would the Ti-N be described with respect to the oxygen peak?",
                "answer_type": "Paragraph",
                "answer": "The peak can be seen as a shoulder of the oxygen peak."
            }
        ]
    },
    "bbox": {
        "a": {
            "x": 0,
            "y": 4,
            "width": 636,
            "height": 914
        }
    }
}

File: data/alde-imageminer/train/atomic-layer-etching/experimental-usecase/34/images/fig10.json
{
    "sample_id": "atomic-layer-etching/experimental-usecase/34/fig10",
    "classification": {
        "a": "image panel",
        "b": "image panel",
        "c": "image panel",
        "d": "bar chart"
    },
    "summarization": {
        "a": "show SEM micrographs of the intrinsic AAO, AAO after 100 pALE cycles, and AAO after 300 pALE cycles, respectively, with red overlays indicating the pore areas extracted using ImageJ.",
        "b": "show SEM micrographs of the intrinsic AAO, AAO after 100 pALE cycles, and AAO after 300 pALE cycles, respectively, with red overlays indicating the pore areas extracted using ImageJ.",
        "c": "show SEM micrographs of the intrinsic AAO, AAO after 100 pALE cycles, and AAO after 300 pALE cycles, respectively, with red overlays indicating the pore areas extracted using ImageJ.",
        "d": "provides a bar chart comparison of the average pore diameters for the three conditions, showing relatively consistent pore sizes with slight variations after ALE cycles."
    },
    "data_extraction": {
      "a": "",
      "b": "",
      "c": "",
      "d": "| Condition | Pore Diameter (nm) | Error Bar (approx.) |\n| --- | --- | --- |\n| AAO | ~200 | \u00b1100 |\n| 100 cycles | ~220 | \u00b1120 |\n| 300 cycles | ~270 | \u00b1130 |"
    },
    "vqa": {
        "d": [
            {
                "question_type": "Application/Performance",
                "question": "How does monitoring pore diameter evolution help evaluate the performance of the pALE process?",
                "answer_type": "Paragraph",
                "answer": "Monitoring pore diameter evolution provides insight into etching uniformity, selectivity, and process control. By comparing intrinsic AAO with samples subjected to different pALE cycles, researchers can determine whether the etch rate is consistent and whether the process maintains pore integrity. The increase in pore diameter without significant distortion indicates a controlled etching environment, which is important for applications requiring precise nanostructure tuning, such as filtration membranes, sensing substrates, or templated nanofabrication."
            }
        ],
        "b": [
            {
                "question_type": "Comparative/Trend",
                "question": "What is the approximate change in pore diameter between intrinsic AAO and the sample after 300 pALE cycles?",
                "answer_type": "Factoid",
                "answer": "The pore diameter increases from approximately 200 nm for intrinsic AAO to around 270 nm after 300 pALE cycles."
            }
        ],
        "a": [
            {
                "question_type": "Process-Oriented",
                "question": "Does Figureshow SEM images used to analyze changes in AAO pore structure after plasma-based ALE cycles?",
                "answer_type": "Yes/No",
                "answer": "Yes"
            }
        ],
        "c": [
            {
                "question_type": "Structure-Property",
                "question": "List the structural changes observed in AAO pores with increasing pALE cycles.",
                "answer_type": "List",
                "answer": "Slight widening of pore openings, Smoother pore-wall edges, More uniform pore boundaries, Increased average pore diameter with higher cycle numbers"
            }
        ]
    },
    "bbox": {
        "a": {
            "x": 6,
            "y": 19,
            "width": 653,
            "height": 240
        },
        "b": {
            "x": 8,
            "y": 268,
            "width": 650,
            "height": 243
        },
        "c": {
            "x": 5,
            "y": 521,
            "width": 655,
            "height": 240
        },
        "d": {
            "x": 5,
            "y": 769,
            "width": 655,
            "height": 492
        }
    }
}
