Repository: sciknoworg/sci-imageminer

## Project Overview  

**Sci-ImageMiner** is an annotation project on figures from **atomic layer deposition (ALD)** and **atomic layer etching (ALE)**, situated within the broader field of materials science and engineering. Within each of these categories, the data is further organized into the sub-categories **experimental-usecase** and **simulation-usecase**.

It aims to host gold-standard annotations for chart classification, data extraction, summarization, and question answering—providing both pilot and full-phase data to support multimodal AI research in scientific image understanding.

File: data/alde-imageminer/train/atomic-layer-etching/experimental-usecase/34/images/fig_1.json
{
    "sample_id": "atomic-layer-etching/experimental-usecase/34/fig_1",
    "classification": {
        "a": "scatter plot"
    },
    "summarization": {
        "a": "The figure presents a scatter plot showing how the etching rate of Al\u2082O\u2083 during CF\u2084 dry etching varies with working pressure. The data reveal a steep decline in etching rate as pressure increases from a high rate at near-zero pressure to almost negligible etching above ~1 Torr indicating strong pressure-dependent suppression of etching efficiency."
    },
    "data_extraction": {
      "a": "| Working pressure (Torr) | Etching rate (nm/min) |\n| --- | --- |\n| 0.0 | 4.5 |\n| 0.2 | 2.8 |\n| 0.3 | 1.1 |\n| 0.6 | 0.3 |\n| 1.0 | 0.5 |\n| 1.4 | 0.2 |\n| 2.0 | 0.2 |"
    },
    "vqa": {
        "a": [
            {
                "question_type": "Process-Oriented",
                "question": "Why is understanding the pressure dependence of etching rate important for optimizing CF\u2084 plasma-based etching of Al\u2082O\u2083?",
                "answer_type": "Paragraph",
                "answer": "Understanding the pressure dependence is essential because it allows engineers to precisely control the etching process for high selectivity and accuracy. Lower pressures provide higher etching efficiency, useful for rapid material removal, while higher pressures reduce etching, enabling self-limiting or low-damage processing. This knowledge helps optimize process windows for applications such as device patterning, surface preparation, and atomic layer etching, ensuring high-quality results and consistency across wafers."
            },
            {
                "question_type": "Comparative/Trend",
                "question": "What is the etching rate at low pressure (0 Torr) compared to high pressure (2 Torr)?",
                "answer_type": "Factoid",
                "answer": "At 0 Torr, the etching rate is approximately 4.5 nm/min, while at 2 Torr, it decreases to about 0.2 nm/min."
            },
            {
                "question_type": "Process-Oriented",
                "question": "Does the etching rate of Al\u2082O\u2083 depend on the working pressure used during CF\u2084 plasma processing?",
                "answer_type": "Yes/No",
                "answer": "Yes"
            },
            {
                "question_type": "Structure-Property",
                "question": "List the factors that may cause the etching rate to decrease as working pressure increases.",
                "answer_type": "List",
                "answer": "Reduced mean free path of reactive species, Increased collision frequency in the plasma, Lower energy of reactive ions reaching the surface, Decreased dissociation efficiency of CF\u2084 at higher pressure"
            }
        ]
    },
    "bbox": {
        "a": {
            "x": 0,
            "y": 0,
            "width": 666,
            "height": 506
        }
    }
}

File: data/alde-imageminer/train/atomic-layer-etching/experimental-usecase/34/images/fig_2.json
{
    "sample_id": "atomic-layer-etching/experimental-usecase/34/fig_2",
    "classification": {
        "a": "image panel",
        "b": "image panel"
    },
    "summarization": {
        "a": "This panel presents a cross-sectional TEM image of the CF\u2084 plasma-treated Al\u2082O\u2083 film at 0.07 Torr for 10 minutes, accompanied by EDS elemental maps (Al, O, F, Si). The maps reveal partial etching and fluorine incorporation near the surface, while the dotted line marks the original Al\u2082O\u2083 thickness.",
        "b": "This panel shows the same set of analyses for a higher-pressure CF\u2084 treatment (2 Torr for 5 minutes). The TEM image displays a significantly reduced etching depth, and the EDS maps indicate a more uniform elemental distribution with less fluorine penetration compared to the low-pressure condition."
    },
    "data_extraction": {
        "a": "",
        "b": ""
    },
    "vqa": {
        "b": [
            {
                "question_type": "Comparative/Trend",
                "question": "Which condition shows deeper fluorine penetration in the Al\u2082O\u2083 layer?",
                "answer_type": "Factoid",
                "answer": "0.07 Torr for 10 minutes shows significantly deeper fluorine penetration."
            },
            {
                "question_type": "Structure-Property",
                "question": "What key structural or elemental changes are observed after CF\u2084 plasma treatment?",
                "answer_type": "List",
                "answer": "Increased F incorporation at low pressure, Greater etching depth at low pressure, More uniform Al/O signal at high pressure, Clear surface modification identified by TEM contrast"
            }
        ],
        "a": [
            {
                "question_type": "Process-Oriented",
                "question": "Does Figure 2 compare how CF\u2084 plasma at different pressures affects the Al\u2082O\u2083 etching process?",
                "answer_type": "Yes/No",
                "answer": "Yes"
            },
            {
                "question_type": "Application/Performance",
                "question": "How do the differences shown in Figure 2 influence the suitability of CF\u2084 plasma for controlled etching applications?",
                "answer_type": "Paragraph",
                "answer": "Low-pressure CF\u2084 plasma produces deeper etching and stronger chemical modification of Al\u2082O\u2083, making it suitable for applications requiring high reactivity and material removal. In contrast, high-pressure plasma results in limited fluorine penetration and minimal etching, which is beneficial for gentle surface treatment. Thus, pressure acts as a key tuning parameter for precise etch-depth control"
            }
        ]
    },
    "bbox": {
        "a": {
            "x": 54,
            "y": 1,
            "width": 1341,
            "height": 321
        },
        "b": {
            "x": 63,
            "y": 324,
            "width": 1333,
            "height": 295
        }
    }
}

File: data/alde-imageminer/train/atomic-layer-etching/experimental-usecase/34/images/fig_3.json
{
    "sample_id": "atomic-layer-etching/experimental-usecase/34/fig_3",
    "classification": {
        "a": "spectra chart",
        "b": "multi spectra chart"
    },
    "summarization": {
        "a": "The XPS survey spectrum displays elemental peaks (Al, O, F, C) across a wide binding-energy range, indicating the chemical composition of the CF\u2084-etched Al\u2082O\u2083 film surface.",
        "b": "The high-resolution Al 2p spectrum shows peak deconvolution into components corresponding to Al\u2013F, Al\u2013O\u2013F, and Al\u2013O bonding states, revealing surface chemical modification after CF\u2084 plasma exposure."
    },
    "data_extraction": {
      "a": "| Binding Energy (eV) | Counts/s | Note |\n| --- | --- | --- |\n| ~75 | ~48000 | O 1s region (approx.) |\n| ~285 | ~6000 | C 1s |\n| ~530 | ~11000 | O 1s major peak |\n| ~685 | ~15000 | F 1s |\n| ~975 | ~9000 | O KLL |\n| ~1200 | ~8000 | Al KLL |",
      "b": "| Binding Energy (eV) | Counts/s | Note |\n| --- | --- | --- |\n| 72 | ~1200 | Baseline |\n| 74.5 | ~4500 | Al\u2013O peak maximum |\n| 75.5 | ~2300 | Al\u2013OF shoulder |\n| 76.8 | ~900 | Al\u2013F |\n| 78 | ~400 | Tail |"
    },
    "vqa": {
        "b": [
            {
                "question_type": "Comparative/Trend",
                "question": "At approximately what binding energy does the Al 2p peak appear in the narrow scan (panel b), and how does its intensity compare to adjacent chemical states?",
                "answer_type": "Factoid",
                "answer": "The Al 2p peak appears at ~74.5 eV with the highest intensity, while adjacent Al\u2013OF and Al\u2013F components show lower peak intensities."
            },
            {
                "question_type": "Structure-Property",
                "question": "What chemical states of aluminum are identified in the Al 2p deconvolution?",
                "answer_type": "List",
                "answer": "Al\u2013O (main oxide peak), Al\u2013OF (mixed oxyfluoride), Al\u2013F (fluoride component)"
            }
        ],
        "a": [
            {
                "question_type": "Process-Oriented",
                "question": "Does the XPS survey spectrum in panel (a) indicate that CF\u2084 plasma treatment introduces fluorine onto the Al\u2082O\u2083 surface?",
                "answer_type": "Yes/No",
                "answer": "Yes"
            },
            {
                "question_type": "Process-Oriented",
                "question": "How do the XPS results help evaluate the effectiveness of CF\u2084 plasma etching of Al\u2082O\u2083?",
                "answer_type": "Paragraph",
                "answer": "The XPS spectra reveal the chemical changes induced by CF\u2084 plasma, showing strong fluorine incorporation and partial conversion of Al\u2013O to Al\u2013F and Al\u2013OF species. These transformations confirm that the plasma successfully breaks Al\u2013O bonds and forms volatile by-products during the etching process. The presence and relative intensities of fluorinated species give insight into etch progress, chemical reactivity, and the efficiency of surface modification under the stated pressure and power conditions."
            }
        ]
    },
    "bbox": {
        "a": {
            "x": 7,
            "y": 9,
            "width": 656,
            "height": 478
        },
        "b": {
            "x": 28,
            "y": 525,
            "width": 635,
            "height": 472
        }
    }
}

File: data/alde-imageminer/train/atomic-layer-etching/experimental-usecase/34/images/fig_4.json
{
    "sample_id": "atomic-layer-etching/experimental-usecase/34/fig_4",
    "classification": {
        "a": "multi spectra chart"
    },
    "summarization": {
        "a": "reflects different degrees of peak intensity and binding energy shift, enabling comparison of how plasma environment modifies the chemical state and surface composition of Al\u2082O\u2083 during CF\u2084-based processing."
    },
    "data_extraction": {
      "a": "| Binding Energy (eV) | counts/s |\n| --- | --- |\n| 68 | 0 |\n| 70 | 500 |\n| 72 | 1000 |\n| 74 | 2000 |\n| 76 | 3000 |\n| 78 | 4000 |\n| 80 | 5000 |\n| 82 | 6000 |\n| 84 | 7000 |"
    },
    "vqa": {
        "a": [
            {
                "question_type": "Process-Oriented",
                "question": "How do the XPS spectral changes relate to the functional performance of CF\u2084 plasma-etched Al\u2082O\u2083 films?",
                "answer_type": "Paragraph",
                "answer": "Changes in the XPS spectra directly reflect modifications in surface chemistry caused by CF\u2084 plasma exposure. A reduction in peak intensity and slight binding-energy shifts suggest the formation of Al\u2013F or AlOF species, indicating partial fluorination and oxygen depletion. These chemical changes affect etch efficiency, surface reactivity, and overall stability of the Al\u2082O\u2083 film. Understanding these spectral variations helps optimize plasma conditions for controlled atomic layer etching and improved device fabrication."
            },
            {
                "question_type": "Process-Oriented",
                "question": "Which sample condition in Figure 4 exhibits the highest peak intensity among the four spectra (a\u2013d)?",
                "answer_type": "Factoid",
                "answer": "The non-plasma-treated sample (curve a) shows the highest peak intensity."
            },
            {
                "question_type": "Process-Oriented",
                "question": "Does the XPS narrow scan in Figure 4 show shifts in the Al 2p binding energy after different plasma treatments?",
                "answer_type": "Yes/No",
                "answer": "Yes"
            },
            {
                "question_type": "Structure-Property",
                "question": "List the key spectral features that change due to plasma treatment as observed in the XPS spectra.",
                "answer_type": "List",
                "answer": "Peak intensity decreases for plasma-treated samples, Slight shifts in peak binding energies, Broadening of peaks at lower plasma power, Increased shoulder formation indicating fluorination or oxygen loss"
            }
        ]
    },
    "bbox": {
        "a": {
            "x": 0,
            "y": 0,
            "width": 669,
            "height": 498
        }
    }
}

File: data/alde-imageminer/train/atomic-layer-etching/experimental-usecase/34/images/fig_5.json
{
    "sample_id": "atomic-layer-etching/experimental-usecase/34/fig_5",
    "classification": {
        "a": "scatter plot"
    },
    "summarization": {
        "a": "The figure presents a saturation curve showing how the etching-per-cycle rate increases sharply during the initial seconds of CF\u2084 plasma treatment and then gradually plateaus as the exposure time reaches 20 seconds. This indicates a self-limiting etching behavior characteristic of atomic layer processes."
    },
    "data_extraction": {
      "a": "| CF4 plasma treatment (s) | Etching per cycle (nm) |\n| --- | --- |\n| 0 | 0.00 |\n| 5 | 0.20 |\n| 10 | 0.25 |\n| 20 | 0.24 |"
    },
    "vqa": {
        "a": [
            {
                "question_type": "Application/Performance",
                "question": "Why is understanding the saturation behavior of CF\u2084 plasma dosage important for ALE (Atomic Layer Etching)?",
                "answer_type": "Paragraph",
                "answer": "Understanding saturation helps ensure precise, self-limiting etching in ALE processes. By identifying the plasma dose at which etching stops increasing (~10 s), operators can optimize process time, reduce energy consumption, and avoid overexposure that may damage substrates. This allows tight control of etch depth and improves film uniformity and reproducibility in nanofabrication."
            },
            {
                "question_type": "Comparative/Trend",
                "question": "How does the etching per cycle compare between 5 s, 10 s, and 20 s CF\u2084 plasma treatments?",
                "answer_type": "Factoid",
                "answer": "At 5 s, the etching is ~0.20 nm/cycle;\nat 10 s, it rises to ~0.25 nm/cycle;\nat 20 s, it remains approximately unchanged (~0.24 nm/cycle), showing saturation."
            },
            {
                "question_type": "Process-Oriented",
                "question": "Does increasing the CF\u2084 plasma treatment time change the etching-per-cycle behavior?",
                "answer_type": "Yes/No",
                "answer": "Yes"
            },
            {
                "question_type": "Structure-Property",
                "question": "What relationship does the figure show between plasma dosage and surface etching efficiency?",
                "answer_type": "List",
                "answer": "Higher plasma dosage activates more reactive fluorine species, Increased activation enhances etching-per-cycle at lower times, Beyond ~10 s, all reactive sites saturate, As a result, etching-per-cycle plateaus."
            }
        ]
    },
    "bbox": {
        "a": {
            "x": 0,
            "y": 0,
            "width": 675,
            "height": 511
        }
    }
}

File: data/alde-imageminer/train/atomic-layer-etching/experimental-usecase/34/images/fig_6.json
{
    "sample_id": "atomic-layer-etching/experimental-usecase/34/fig_6",
    "classification": {
        "a": "scatter plot"
    },
    "summarization": {
        "a": "The figure shows etching per cycle as a function of DMAC pulse time: etching increases rapidly at short pulse times and then approaches a plateau (~0.23\u20130.25 nm per cycle) beyond about 1 s, indicating saturation of the DMAC dosage."
    },
    "data_extraction": {
      "a": "| DMAC pulse time (s) | Etching per cycle (nm) |\n| --- | --- |\n| 0.0 | 0.00 |\n| 0.2 | 0.15 |\n| 0.5 | 0.16 |\n| 1.0 | 0.25 |\n| 2.0 | 0.23 |"
    },
    "vqa": {
        "a": [
            {
                "question_type": "Application/Performance",
                "question": "How does the plateau region of the curve help determine optimal processing conditions for DMAC-based etching?",
                "answer_type": "Paragraph",
                "answer": "The plateau indicates that after approximately 1 second of DMAC pulsing, the etching process reaches its maximum efficiency, meaning the surface becomes fully saturated and additional pulse time does not significantly enhance etching. This helps identify the optimal processing window where the reaction is both time-efficient and stable, avoiding unnecessary overexposure of DMAC."
            },
            {
                "question_type": "Comparative/Trend",
                "question": "How does the etching per cycle at short pulse times (0\u20130.5 s) compare with longer pulse times (1\u20132 s)?",
                "answer_type": "Factoid",
                "answer": "The etching increases quickly at short pulse times but remains nearly constant at around 0.23\u20130.25 nm/cycle at longer times."
            },
            {
                "question_type": "Process-Oriented",
                "question": "How does increasing the DMAC pulse time influence the etching process observed in the saturation curve?",
                "answer_type": "Yes/No",
                "answer": "Yes"
            },
            {
                "question_type": "Structure-Property",
                "question": "Does the saturation behavior of the curve suggest any inherent relationship between molecular surface reactions and etching output?",
                "answer_type": "List",
                "answer": "Self-limiting reaction behavior, Saturation of available reactive sites, Limited additional etching even with longer DMAC exposure"
            }
        ]
    },
    "bbox": {
        "a": {
            "x": 0,
            "y": 0,
            "width": 669,
            "height": 500
        }
    }
}

File: data/alde-imageminer/train/atomic-layer-etching/experimental-usecase/34/images/fig_7.json
{
    "sample_id": "atomic-layer-etching/experimental-usecase/34/fig_7",
    "classification": {
        "a": "multiple scatter plot"
    },
    "summarization": {
        "a": "The figure compares Al\u2082O\u2083 film thickness across increasing pALE cycle numbers at four different temperatures. Higher temperatures (350\u2013400\u00b0C) show significantly greater film removal per cycle, while lower temperatures (250\u2013300\u00b0C) show slower and less pronounced thinning, indicating a clear temperature-dependent etch rate."
    },
    "data_extraction": {
      "a": "| Cycle number of pALE | 250\u00b0C | 300\u00b0C | 350\u00b0C | 400\u00b0C |\n| --- | --- | --- | --- | --- |\n| 0 | 0 | 0 | 0 | 0 |\n| 50 | -5 | -7 | -9 | -18 |\n| 100 | -7 | -10 | -12 | -25 |\n| 150 | -8 | -15 | -18 | -34 |"
    },
    "vqa": {
        "a": [
            {
                "question_type": "Application/Performance",
                "question": "How can the temperature-dependent thickness behavior in this figure guide the selection of optimal processing conditions for controlled etching?",
                "answer_type": "Paragraph",
                "answer": "The figure indicates that higher temperatures significantly accelerate Al\u2082O\u2083 removal during pALE, allowing for deeper etching in fewer cycles. Conversely, lower temperatures produce minimal thinning and offer finer control for delicate processing. Understanding this temperature-dependent response helps identify the optimal balance between etch rate, precision, and thermal stability for specific applications."
            },
            {
                "question_type": "Comparative/Trend",
                "question": "How does the film thinning at 250\u00b0C compare with 400\u00b0C at the same cycle numbers?",
                "answer_type": "Factoid",
                "answer": "At higher temperatures such as 400\u00b0C, the film becomes much more negative (up to \u221234 nm), while at 250\u00b0C the thickness only decreases slightly (around \u22125 to \u22128 nm)."
            },
            {
                "question_type": "Process-Oriented",
                "question": "How does the pALE process affect Al\u2082O\u2083 film thickness as the cycle number increases?",
                "answer_type": "Yes/No",
                "answer": "Yes"
            },
            {
                "question_type": "Structure-Property",
                "question": "Does the variation in film thickness suggest a temperature-dependent property\u2013performance relationship in the pALE process?",
                "answer_type": "List",
                "answer": "Higher thermal energy increases etch reactivity, Faster surface removal at elevated temperatures, Lower temperatures show slower, limited thinning"
            }
        ]
    },
    "bbox": {
        "a": {
            "x": 0,
            "y": 0,
            "width": 675,
            "height": 523
        }
    }
}

File: data/alde-imageminer/train/atomic-layer-etching/experimental-usecase/34/images/fig_8.json
{
    "sample_id": "atomic-layer-etching/experimental-usecase/34/fig_8",
    "classification": {
        "a": "multi-axis chart"
    },
    "summarization": {
        "a": "The figure compares thickness and RMS roughness of Al\u2082O\u2083 across four processing steps\u2014initial deposition, dry etching, and two pALE cycle conditions. Thickness continuously decreases from ~60 nm to ~10 nm, while roughness first increases after dry etching and then decreases again with pALE, as confirmed by both plotted values and AFM images."
    },
    "data_extraction": {
      "a": "| Process Condition | Thickness (nm) | RMS Roughness (nm) |\n| --- | --- | --- |\n| as-deposited | 55\u201360 | 0.8\u20131.0 |\n| 50 W \u2013 5 min | ~40 | 1.3\u20131.4 |\n| 50 cycles pALE | ~25 | ~1.0 |\n| 100 cycles pALE | ~10\u201312 | 0.7\u20130.8 |"
    },
    "vqa": {
        "a": [
            {
                "question_type": "Application/Performance",
                "question": "How can the thickness\u2013roughness behavior shown here assist in selecting optimal process conditions for high-quality Al\u2082O\u2083 surface preparation?",
                "answer_type": "Paragraph",
                "answer": "The results show that while dry etching quickly reduces thickness, it also damages the surface by increasing roughness. In contrast, pALE offers both thinning and smoothing, restoring the surface to near-original roughness levels. This indicates that pALE is better suited for applications requiring precise surface control, smoother interfaces, and minimal plasma damage. The combined data allow researchers to balance thinning rate with surface quality for optimal device fabrication."
            },
            {
                "question_type": "Comparative/Trend",
                "question": "How do thickness and roughness values after dry etching compare with those after 50 and 100 pALE cycles?",
                "answer_type": "Factoid",
                "answer": "Dry etching leaves the film around ~40 nm thick with high roughness (~1.3\u20131.4 nm), while 50 and 100 pALE cycles further thin the film to ~25 nm and ~10\u201312 nm and reduce roughness to ~1.0 and ~0.7\u20130.8 nm."
            },
            {
                "question_type": "Process-Oriented",
                "question": "How does the sequence of dry etching followed by pALE cycles affect both the thickness and surface roughness of the Al\u2082O\u2083 film?",
                "answer_type": "Yes/No",
                "answer": "Yes"
            },
            {
                "question_type": "Structure-Property",
                "question": "What does the roughness evolution in this figure suggest about the relationship between surface reactions and the resulting film morphology during pALE?",
                "answer_type": "List",
                "answer": "Self-limiting etch reactions improve smoothness, Surface becomes more uniform with controlled etching, Damage from aggressive dry etching is gradually repaired, Lower RMS roughness reflects higher surface quality"
            }
        ]
    },
    "bbox": {
        "a": {
            "x": 0,
            "y": 0,
            "width": 866,
            "height": 617
        }
    }
}

File: data/alde-imageminer/train/atomic-layer-etching/experimental-usecase/34/images/fig_9.json
{
    "sample_id": "atomic-layer-etching/experimental-usecase/34/fig_9",
    "classification": {
        "a": "image panel",
        "b": "image panel",
        "c": "image panel",
        "d": "image panel",
        "e": "image panel",
        "f": "image panel",
        "g": "image panel",
        "h": "image panel",
        "i": "image panel"
    },
    "summarization": {
        "a": "This panel shows a tilted SEM image of the pristine porous template at 0 ALD cycles, revealing a highly ordered, interconnected pore network with sharp edges and uniform feature size, serving as the reference morphology before film deposition.",
        "b": "This top-view SEM image at higher magnification illustrates the open pore structure of the uncoated template, with well-defined pore openings and thin pore walls, indicating minimal surface roughness prior to ALD processing.",
        "c": "This high-magnification SEM image highlights the local pore geometry of the uncoated structure, showing irregular pore interiors and sharp junctions that emphasize the complexity of the high-aspect-ratio surface to be coated.",
        "d": "This tilted SEM image after 100 ALD cycles shows that the overall porous architecture is preserved while pore walls become visibly thicker, demonstrating conformal film growth without structural collapse.",
        "e": "This top-view SEM image after 100 ALD cycles reveals a reduction in pore diameter and smoother pore edges, indicating uniform coating of the internal pore surfaces by the ALD film.",
        "f": "This high-magnification image further confirms conformal deposition after 100 cycles, with increased wall thickness and rounded pore contours resulting from continuous ALD film growth.",
        "g": "This tilted SEM image after 300 ALD cycles shows substantial thickening of the pore walls while maintaining the long-range order of the porous structure, highlighting the scalability of conformal growth with increasing cycle number.",
        "h": "This top-view SEM image after 300 cycles demonstrates significant pore narrowing and enhanced uniformity, reflecting cumulative ALD film deposition on all exposed surfaces.",
        "i": "This high-magnification SEM image illustrates near-cylindrical pores with smooth, thick walls after 300 cycles, confirming excellent thickness control and conformality even after extensive ALD processing."
    },
    "data_extraction": {
      "a": "| Description |\n| --- |\n| SEM image at 20k tilt, 0 cycles |",
      "b": "| Description |\n| --- |\n| SEM image at 30k, 0 cycles |",
      "c": "| Description |\n| --- |\n| SEM image at 50k, 0 cycles |",
      "d": "| Description |\n| --- |\n| SEM image at 20k tilt, 100 cycles |",
      "e": "| Description |\n| --- |\n| SEM image at 30k, 100 cycles |",
      "f": "| Description |\n| --- |\n| SEM image at 50k, 100 cycles |",
      "g": "| Description |\n| --- |\n| SEM image at 20k tilt, 300 cycles |",
      "h": "| Description |\n| --- |\n| SEM image at 30k, 300 cycles |",
      "i": "| Description |\n| --- |\n| SEM image at 50k, 300 cycles |"
    },
    "vqa": {
        "d": [
            {
                "question_type": "Application/Performance",
                "question": "How do the morphological changes observed after 100 and 300 pALE cycles support their use in applications requiring precise nanoscale tuning?",
                "answer_type": "Paragraph",
                "answer": "The controlled widening and smoothing of AAO pores after 100 and 300 pALE cycles demonstrate that the process enables highly selective material removal while preserving structural order. These improvements in pore uniformity, circularity, and surface smoothness make pALE-treated AAO substrates suitable for applications such as nanopatterning, filtration templates, and nanoscale device fabrication where precise geometry control is critical."
            }
        ],
        "b": [
            {
                "question_type": "Comparative/Trend",
                "question": "How do the pore structures at 0 cycles compare with those at 100 and 300 cycles across the different magnifications?",
                "answer_type": "Factoid",
                "answer": "Compared to 0 cycles, the 100-cycle images show moderately enlarged and smoother pores, while the 300-cycle images exhibit significantly wider, more circular, and highly uniform pore structures."
            }
        ],
        "a": [
            {
                "question_type": "Process-Oriented",
                "question": "How does increasing the number of pALE cycles affect the surface morphology of the AAO substrate in the SEM images?",
                "answer_type": "Yes/No",
                "answer": "Yes"
            }
        ],
        "c": [
            {
                "question_type": "Structure-Property",
                "question": "What structural changes in the pore geometry indicate improved surface uniformity after additional pALE cycles?",
                "answer_type": "List",
                "answer": "Increased pore diameter, Rounded and smoother pore edges, Reduced surface irregularities, More consistent pore spacing and uniformity"
            }
        ]
    },
    "bbox": {
        "a": {
            "x": 76,
            "y": 45,
            "width": 349,
            "height": 254
        },
        "b": {
            "x": 76,
            "y": 304,
            "width": 347,
            "height": 257
        },
        "c": {
            "x": 76,
            "y": 568,
            "width": 347,
            "height": 256
        },
        "d": {
            "x": 434,
            "y": 48,
            "width": 342,
            "height": 251
        },
        "e": {
            "x": 433,
            "y": 306,
            "width": 347,
            "height": 251
        },
        "f": {
            "x": 434,
            "y": 571,
            "width": 344,
            "height": 251
        },
        "g": {
            "x": 789,
            "y": 45,
            "width": 342,
            "height": 253
        },
        "h": {
            "x": 788,
            "y": 303,
            "width": 344,
            "height": 242
        },
        "i": {
            "x": 789,
            "y": 570,
            "width": 341,
            "height": 249
        }
    }
}

File: data/alde-imageminer/train/atomic-layer-etching/experimental-usecase/36/images/fig1.json
{
    "sample_id": "atomic-layer-etching/experimental-usecase/36/fig1",
    "classification": {
        "a": "scatter plot"
    },
    "summarization": {
        "a": "The line chart shows the relationship between plasma treatment time (s) and the etched amount (nm), indicating a linear increase."
    },
    "data_extraction": {
      "a": "| plasma treatment (s) | etched amount (nm) |\n| --- | --- |\n| 0 | 0 |\n| 15 | 2.58 |\n| 30 | 6.6 |"
    },
    "vqa": {
        "a": [
            {
                "question_type": "Comparative/Trend",
                "question": "Is the relationship between values linear?",
                "answer_type": "Yes/No",
                "answer": "Yes"
            },
            {
                "question_type": "Application/Performance",
                "question": "What does the size of the error bar at 30 s suggest about the controllability of this process?",
                "answer_type": "Paragraph",
                "answer": "The error bar spans nearly 1 nm or a 6.6 nm measurement. It is a non-negligible variation. This suggests that it might be difficult to precisely control the process at the angstrom level often required for device manufacturing."
            },
            {
                "question_type": "Comparative/Trend",
                "question": "Is the etching mechanism self-limiting? What supports this conclusion?",
                "answer_type": "Paragraph",
                "answer": "It is not self-limiting. The linearity indicates this is a continuous etching process, where the amount removed is directly proportional to time. Self-limiting process would show a plateau after a certain time."
            },
            {
                "question_type": "Comparative/Trend",
                "question": "Does the etching rate speed up, slow down, or stay constant over time?",
                "answer_type": "Factoid",
                "answer": "It stays roughly constant over time."
            }
        ]
    },
    "bbox": {
        "a": {
            "x": 4,
            "y": 2,
            "width": 597,
            "height": 510
        }
    }
}

File: data/alde-imageminer/train/atomic-layer-etching/experimental-usecase/36/images/fig_10.json
{
    "sample_id": "atomic-layer-etching/experimental-usecase/36/fig_10",
    "classification": {
        "a": "multiple scatter plot"
    },
    "summarization": {
        "a": "The scatter plot shows the etched amount of TiO\u2082 against the number of cycles for different plasma conditions (\"60 \u00b0C (C\u2084F\u2088 plasma), 60 \u00b0C (O\u2082 plasma)\", \"20 \u00b0C (C\u2084F\u2088 plasma), 60 \u00b0C (O\u2082 plasma)\", \"60 \u00b0C (C\u2084F\u2088 plasma), 20 \u00b0C (O\u2082 plasma)\"). The condition \"60 \u00b0C (C\u2084F\u2088 plasma), 60 \u00b0C (O\u2082 plasma)\" results in the highest amount etched over cycles."
    },
    "data_extraction": {
      "a": "| Number of cycles | blencket TiO2 etched amount (nm) | Measurement |\n| --- | --- | --- |\n| 0 | 0 | 60 \u00b0C (C\u2084F\u2088 plasma), 60 \u00b0C (O\u2082 plasma) |\n| 1 | 0.79 | 60 \u00b0C (C\u2084F\u2088 plasma), 60 \u00b0C (O\u2082 plasma) |\n| 4 | 2.94 | 60 \u00b0C (C\u2084F\u2088 plasma), 60 \u00b0C (O\u2082 plasma) |\n| 8 | 5.58 | 60 \u00b0C (C\u2084F\u2088 plasma), 60 \u00b0C (O\u2082 plasma) |\n| 12 | 8.68 | 60 \u00b0C (C\u2084F\u2088 plasma), 60 \u00b0C (O\u2082 plasma) |\n| 0 | 0 | 20 \u00b0C (C\u2084F\u2088 plasma), 60 \u00b0C (O\u2082 plasma) |\n| 1 | 0.96 | 20 \u00b0C (C\u2084F\u2088 plasma), 60 \u00b0C (O\u2082 plasma) |\n| 3 | 2.19 | 20 \u00b0C (C\u2084F\u2088 plasma), 60 \u00b0C (O\u2082 plasma) |\n| 5 | 3.86 | 20 \u00b0C (C\u2084F\u2088 plasma), 60 \u00b0C (O\u2082 plasma) |\n| 0 | 0 | 60 \u00b0C (C\u2084F\u2088 plasma), 20 \u00b0C (O\u2082 plasma) |\n| 1 | 0.6 | 60 \u00b0C (C\u2084F\u2088 plasma), 20 \u00b0C (O\u2082 plasma) |\n| 3 | 1.03 | 60 \u00b0C (C\u2084F\u2088 plasma), 20 \u00b0C (O\u2082 plasma) |\n| 6 | 1.54 | 60 \u00b0C (C\u2084F\u2088 plasma), 20 \u00b0C (O\u2082 plasma) |"
    },
    "vqa": {
        "a": [
            {
                "question_type": "Comparative/Trend",
                "question": "Which step (C\u2084F\u2088 plasma or O\u2082 plasma) is more temperature dependent? Why?",
                "answer_type": "Paragraph",
                "answer": "O\u2082 plasma step is more temperature dependent. Lowering C\u2084F\u2088 plasma step temperature has little effect. Lowering the temperature for the O\u2082 plasma step significantly reduces the etch amount."
            },
            {
                "question_type": "Process-Oriented",
                "question": "What does the change in etch amount after lowering the O\u2082 plasma temperature imply about the step?",
                "answer_type": "Factoid",
                "answer": "This suggests the step (the removal of the modified layer)  is thermally activated."
            },
            {
                "question_type": "Comparative/Trend",
                "question": "Which thermal conditions yield the most reproducible etch depths?",
                "answer_type": "Factoid",
                "answer": "60 \u00b0C C\u2084F\u2088 plasma, 20 \u00b0C O\u2082 plasma (smallest error bars and least fluctuation)."
            },
            {
                "question_type": "Comparative/Trend",
                "question": "Which thermal conditions yield the least reproducible etch depths?",
                "answer_type": "Factoid",
                "answer": "60 \u00b0C C\u2084F\u2088 plasma, 60 \u00b0C O\u2082 plasma (largest error bars and highest variability)."
            }
        ]
    },
    "bbox": {
        "a": {
            "x": 2,
            "y": 4,
            "width": 661,
            "height": 438
        }
    }
}

File: data/alde-imageminer/train/atomic-layer-etching/experimental-usecase/36/images/fig_14.json
{
    "sample_id": "atomic-layer-etching/experimental-usecase/36/fig_14",
    "classification": {
        "a": "multiple scatter plot"
    },
    "summarization": {
        "a": "The scatter plot shows the relationship between depth and sidewall TiO2 thickness as deposited and  for different plasma treatments (30s and 60s oxygen plasma treatment, after 8 cycles)."
    },
    "data_extraction": {
      "a": "| Depth (nm) | Sidewall TiO2 thickness (nm) | Measurement |\n| --- | --- | --- |\n| 681 | 9.04 | as TiO2 deposited |\n| 1391 | 9.55 | as TiO2 deposited |\n| 2091 | 9.78 | as TiO2 deposited |\n| 2786 | 9.20 | as TiO2 deposited |\n| 3496 | 9.69 | as TiO2 deposited |\n| 51 | 8.88 | after 8 cycles, 30 s oxygen plasma |\n| 695 | 5.35 | after 8 cycles, 30 s oxygen plasma |\n| 1400 | 5.88 | after 8 cycles, 30 s oxygen plasma |\n| 2095 | 6.33 | after 8 cycles, 30 s oxygen plasma |\n| 2800 | 6.15 | after 8 cycles, 30 s oxygen plasma |\n| 3496 | 5.59 | after 8 cycles, 30 s oxygen plasma |\n| 27.8 | 5.88 | after 8 cycles, 60 s oxygen plasma |\n| 690 | 4.47 | after 8 cycles, 60 s oxygen plasma |\n| 1391 | 5.21 | after 8 cycles, 60 s oxygen plasma |\n| 2100 | 4.74 | after 8 cycles, 60 s oxygen plasma |\n| 2800 | 5.10 | after 8 cycles, 60 s oxygen plasma |\n| 3496 | 5.82 | after 8 cycles, 60 s oxygen plasma |"
    },
    "vqa": {
        "a": [
            {
                "question_type": "Comparative/Trend",
                "question": "Is the etching with 30s plasma uniform or not? Why?",
                "answer_type": "Factoid",
                "answer": "Not uniform, as the top remains unetched while the deeper sections show significant material removal."
            },
            {
                "question_type": "Comparative/Trend",
                "question": "Which process works better for high-aspect ratio devices (30 s vs. 60 s plasma treatment)?",
                "answer_type": "Factoid",
                "answer": "60 s plasma treatment."
            },
            {
                "question_type": "Comparative/Trend",
                "question": "How much is etched on average for 60 s plasma treatment?",
                "answer_type": "Factoid",
                "answer": "~ 4.4 nm."
            },
            {
                "question_type": "Comparative/Trend",
                "question": "Is the protective layer thicker at the top of the trench or at the bottom, based on the amount etched?",
                "answer_type": "Paragraph",
                "answer": "The protective layer is thicker at the top of the trench. This is demonstrated by the significantly smaller amount of etched TiO\u2082 at the trench opening compared to the deeper sidewalls under identical plasma conditions. The thicker protective layer at the top prevents  the underlying material from being etched for longer, until the layer is fully removed."
            }
        ]
    },
    "bbox": {
        "a": {
            "x": 2,
            "y": 4,
            "width": 663,
            "height": 433
        }
    }
}
