Repository: sciknoworg/sci-imageminer

## Project Overview  

**Sci-ImageMiner** is an annotation project on figures from **atomic layer deposition (ALD)** and **atomic layer etching (ALE)**, situated within the broader field of materials science and engineering. Within each of these categories, the data is further organized into the sub-categories **experimental-usecase** and **simulation-usecase**.

It aims to host gold-standard annotations for chart classification, data extraction, summarization, and question answering—providing both pilot and full-phase data to support multimodal AI research in scientific image understanding.

File: data/alde-imageminer/train/atomic-layer-etching/experimental-usecase/36/images/fig_3.json
{
    "sample_id": "atomic-layer-etching/experimental-usecase/36/fig_3",
    "classification": {
        "a": "multiple scatter plot",
        "b": "scatter plot"
    },
    "summarization": {
        "a": "The chart compares the sidewall TiO2 thickness in nm for pristine TiO2 and TiO2 after plasma etching as a function of depth. Sidewall thickness after etching is lower than before.",
        "b": "The scatter plot shows the sidewall TiO2 etched amount in nm as a function of depth. The etching at lower depths is higher."
    },
    "data_extraction": {
      "a": "| depth (nm) | Sidewall TiO2 thickness (nm): Pristine | Sidewall TiO2 thickness (nm): after RIE |\n| --- | --- | --- |\n| 20 | 9,83 | 4,35 |\n| 39 | 9,79 | 7,76 |\n| 60 | 9,65 | 7,81 |\n| 80 | 9,97 | 8,08 |\n| 101 | 9,60 | 8,13 |\n| 119 | 9,83 | 8,13 |\n| 139 | 9,83 | 8,13 |\n| 160 | 9,56 | 8,27 |\n| 179 | 9,60 | 8,45 |\n| 199 | 9,65 | 8,41 |\n| 219 | 9,65 | 8,31 |\n| 240 | 9,79 | 8,36 |\n| 257 | 9,60 | 8,45 |\n| 280 | 9,79 | 8,50 |\n| 299 | 9,47 | 8,04 |",
      "b": "| depth (nm) | sidewall TiO2 etched amount (nm) |\n| --- | --- |\n| 19 | 5,46 |\n| 38 | 2,08 |\n| 58 | 1,92 |\n| 78 | 1,92 |\n| 97 | 1,43 |\n| 119 | 1,62 |\n| 139 | 1,57 |\n| 159 | 1,41 |\n| 178 | 1,11 |\n| 200 | 1,22 |\n| 218 | 1,43 |\n| 239 | 1,43 |\n| 259 | 1,22 |\n| 280 | 1,27 |\n| 300 | 1,41 |"
    },
    "vqa": {
        "a": [
            {
                "question_type": "Comparative/Trend",
                "question": "Was the initial \"pristine\" layer uniform, or did it show uneven coverage?",
                "answer_type": "Factoid",
                "answer": "It was uniform."
            },
            {
                "question_type": "Comparative/Trend",
                "question": "Does this process produce straight or tapered sidewalls?",
                "answer_type": "Factoid",
                "answer": "Tapered (because the etching is stronger at the top opening than deep inside)."
            }
        ],
        "b": [
            {
                "question_type": "Comparative/Trend",
                "question": "Where is the sidewall etching most prominent?",
                "answer_type": "Factoid",
                "answer": "Top 20 nm."
            },
            {
                "question_type": "Comparative/Trend",
                "question": "What happens to the etching from top to bottom? Why does it happen?",
                "answer_type": "Paragraph",
                "answer": "The etching gets weaker. The etched amount drops from ~5.5 nm at the top to ~1.5 nm at the bottom. This happens because plasma is mostly being consumed at the top and can't reach the bottom effectively."
            }
        ]
    },
    "bbox": {
        "a": {
            "x": 3,
            "y": 3,
            "width": 673,
            "height": 464
        },
        "b": {
            "x": 5,
            "y": 471,
            "width": 670,
            "height": 460
        }
    }
}

File: data/alde-imageminer/train/atomic-layer-etching/experimental-usecase/36/images/fig_4.json
{
    "sample_id": "atomic-layer-etching/experimental-usecase/36/fig_4",
    "classification": {
        "a": "scatter plot"
    },
    "summarization": {
        "a": "The chart shows a linear relationship between the number of cycles and the amount of blanket TiO2 etched (in nm), indicating a consistent increase with each cycle."
    },
    "data_extraction": {
      "a": "| Number of cycles | blanket TiO2 etched amount (nm) |\n| --- | --- |\n| 0 | 0 |\n| 1 | 0.69 |\n| 4 | 2.89 |\n| 8 | 5.66 |\n| 12 | 8.65 |"
    },
    "vqa": {
        "a": [
            {
                "question_type": "Comparative/Trend",
                "question": "Why does the error bar size change over cycles?",
                "answer_type": "Factoid",
                "answer": "Accumulated process variations."
            },
            {
                "question_type": "Comparative/Trend",
                "question": "Does the figure show evidence of incubation period?",
                "answer_type": "Yes/No",
                "answer": "No"
            },
            {
                "question_type": "Comparative/Trend",
                "question": "What is the etching rate per cycle, derived from looking at the last data point?",
                "answer_type": "Factoid",
                "answer": "Approx. 0.71 nm/cycle."
            },
            {
                "question_type": "Comparative/Trend",
                "question": "Does the etching process speed up, slow down, or stay at roughly the same speed as cycle number increases?",
                "answer_type": "Factoid",
                "answer": "It stays at approximately the same speed."
            }
        ]
    },
    "bbox": {
        "a": {
            "x": 1,
            "y": 3,
            "width": 669,
            "height": 445
        }
    }
}

File: data/alde-imageminer/train/atomic-layer-etching/experimental-usecase/36/images/fig_5.json
{
    "sample_id": "atomic-layer-etching/experimental-usecase/36/fig_5",
    "classification": {
        "a": "scatter plot"
    },
    "summarization": {
        "a": "The line chart shows the relationship between the duration of C\u2084F\u2088 plasma treatment (in s) and the thickness of the CF polymer formed (in nm), indicating a linear relationship between them."
    },
    "data_extraction": {
      "a": "| C\u2084F\u2088 plasma treatment time (s) | Thickness of CF polymer (nm) |\n| --- | --- |\n| 0 | 0 |\n| 10 | 3.53 |\n| 30 | 13.11 |\n| 60 | 26.91 |"
    },
    "vqa": {
        "a": [
            {
                "question_type": "Comparative/Trend",
                "question": "Does the deposition of the polymer slow down as the layer gets thicker, or does it stay roughly constant?",
                "answer_type": "Factoid",
                "answer": "It stays roughly constant."
            },
            {
                "question_type": "Process-Oriented",
                "question": "How long should the plasma treatment be to deposit approx. 13 nm polymer layer?",
                "answer_type": "Factoid",
                "answer": "30 seconds."
            },
            {
                "question_type": "Comparative/Trend",
                "question": "What is the approximate deposition rate of the CF polymer?",
                "answer_type": "Factoid",
                "answer": "The approximate deposition rate is 0.46 nm/s (based on the slope)."
            },
            {
                "question_type": "Comparative/Trend",
                "question": "Is the deposition self-limiting? What supports this conclusion?",
                "answer_type": "Paragraph",
                "answer": "No, it is not. If the process were self-limiting, the graph would rise and then plateau, once the surface is fully covered. The plot shows a linear increase, meaning the polymer continues to grow thicker and thicker indefinitely as long as the plasma is applied."
            }
        ]
    },
    "bbox": {
        "a": {
            "x": 1,
            "y": 4,
            "width": 668,
            "height": 445
        }
    }
}

File: data/alde-imageminer/train/atomic-layer-etching/experimental-usecase/36/images/fig_8.json
{
    "sample_id": "atomic-layer-etching/experimental-usecase/36/fig_8",
    "classification": {
        "a": "multi spectra chart",
        "b": "multi spectra chart",
        "c": "multi spectra chart"
    },
    "summarization": {
        "a": "The figure shows XP-Spectrum of Ti2p region measured on a TiO\u2082 surface before and after C\u2084F\u2088 + O\u2082 plasma treatment.",
        "b": "The figure displays shows XP-Spectrum of F1s region  measured on a TiO\u2082 surface before and after C\u2084F\u2088 + O\u2082 plasma treatment.",
        "c": "The figure presents shows XP-Spectrum of C1s region  measured on a TiO\u2082 surface before and after C\u2084F\u2088 + O\u2082 plasma treatment, highlighting peaks for C-C and  O-C=O."
    },
    "data_extraction": {
      "a": "| Measurement | Binding energy (eV) | Peak Intensity, a.u. | Assignment |\n| --- | --- | --- | --- |\n| as TiO\u2082 deposited | 464.4 | 21 | TiO\u2082 |\n| as TiO\u2082 deposited | 458.7 | 71 | TiO\u2082 |\n| Ti2p after C\u2084F\u2088 + O\u2082 plasma treatment | 465.0 | 16 | TiO\u2082 |\n| Ti2p after C\u2084F\u2088 + O\u2082 plasma treatment | 459.1 | 54 | TiO\u2082 |",
      "b": "| Measurement | Binding energy (eV) | Peak intensity, a.u. | Assignment |\n| --- | --- | --- | --- |\n| Ti2p after C\u2084F\u2088 + O\u2082 plasma treatment | 684.8 | 60 | F1s |",
      "c": "| Measurement | Binding energy (eV) | Peak intensity, a.u. | Assignment |\n| --- | --- | --- | --- |\n| as TiO\u2082 deposited | 288.8 | 8 | O-C=O |\n| as TiO\u2082 deposited | 284.8 | 67 | C-C |\n| Ti2p after C\u2084F\u2088 + O\u2082 plasma treatment | 288.9 | 9 | O-C=O |\n| Ti2p after C\u2084F\u2088 + O\u2082 plasma treatment | 284.8 | 63 | C-C |"
    },
    "vqa": {
        "a": [
            {
                "question_type": "Structure-Property",
                "question": "How to explain the number of peaks observed?",
                "answer_type": "Paragraph",
                "answer": "The number of peaks can be explained with spin-orbit splitting. In this case, the 2p splits into two distinct energy states: j = 3/2 and j = 1/2. Because the difference in binding energy between states is larger than the instrument's resolution, they are clearly observed experimentally."
            },
            {
                "question_type": "Process-Oriented",
                "question": "Why are the peaks of the plasma-treated sample shifted compared to the pristine sample?",
                "answer_type": "Paragraph",
                "answer": "The Ti 2p peaks for the plasma-treated sample are shifted slightly to higher binding energies compared to the pristine sample. The shift indicates that some fraction of titanium atoms are now bonded to a more electronegative element than oxygen, specifically fluorine. This confirms the formation of Ti-F bonds on the surface after the plasma treatment."
            },
            {
                "question_type": "Comparative/Trend",
                "question": "Which peak corresponds to j = 3/2 state  and which for  j = 1/2, based on the intensities?",
                "answer_type": "Paragraph",
                "answer": "The state j = 3/2 corresponds to the peak at 458- 469 eV (this peak is statistically more probable and therefore has higher intensity).  The state j = 1/2 corresponds to the peak at 464-465 eV . This state is less probable, and the peak is therefore smaller."
            }
        ],
        "c": [
            {
                "question_type": "Process-Oriented",
                "question": "What is the source of the observed peaks at TiO2 film as deposited?",
                "answer_type": "Paragraph",
                "answer": "The peaks in C1s region can't come from TiO2 intself. Those peaks correspond to surface impurities, often referred to as \"adventitious carbon\".  Even though the sample is \"pristine,\" exposure to air causes inevitable contamination."
            }
        ]
    },
    "bbox": {
        "a": {
            "x": 3,
            "y": 3,
            "width": 665,
            "height": 479
        },
        "b": {
            "x": 5,
            "y": 494,
            "width": 656,
            "height": 493
        },
        "c": {
            "x": 0,
            "y": 993,
            "width": 668,
            "height": 476
        }
    }
}

File: data/alde-imageminer/train/atomic-layer-etching/experimental-usecase/36/images/fig_9.json
{
    "sample_id": "atomic-layer-etching/experimental-usecase/36/fig_9",
    "classification": {
        "a": "multi spectra chart",
        "b": "multi spectra chart"
    },
    "summarization": {
        "a": "The line chart displays the thermal desorption profile of titanium fluoride species. Significant ion current peaks are observed for TiF, TiF2, TiF3 and TiF4.",
        "b": "TThe line chart displays the thermal desorption profile of titanium fluoride species. Significant ion current peaks are observed only for TiF,  TiF2, TiF3 and TiF4 are showing negligible signal intensity."
    },
    "data_extraction": {
      "a": "| m/z + species | temperature (\u00b0C) | Ion current, (pA) |\n| --- | --- | --- |\n| m/z 67 TiF | 222 | 0.1 |\n| m/z 67 TiF | 386 | 0.66 |\n| m/z 67 TiF | 468 | 0.98 |\n| m/z 67 TiF | 605 | 0.36 |\n| m/z 67 TiF | 807 | 0.21 |\n| m/z 86 TiF2 | 357 | 0.23 |\n| m/z 86 TiF2 | 466 | 0.13 |\n| m/z 86 TiF2 | 781 | 0.10 |\n| m/z 105 TiF3 | 368 | 0.35 |\n| m/z 105 TiF3 | 431 | 0.18 |\n| m/z 105 TiF3 | 470 | 0.33 |\n| m/z 124 TiF4 | 341 | 0.35 |\n| m/z 124 TiF4 | 465 | 0.11 |",
      "b": "| m/z + species | temperature (\u00b0C) | Ion current, (pA) |\n| --- | --- | --- |\n| m/z 67 TiF | 376 | 0.16 |\n| m/z 67 TiF | 715 | 0.05 |"
    },
    "vqa": {
        "a": [
            {
                "question_type": "Comparative/Trend",
                "question": "Which species have two desorption peaks?",
                "answer_type": "Factoid",
                "answer": "TiF and TiF\u2083."
            },
            {
                "question_type": "Comparative/Trend",
                "question": "What features of the spectrum support the conclusion that there are two distinct types of titanium fluorides?",
                "answer_type": "Paragraph",
                "answer": "There are two distinct temperature peaks (at ~350\u00b0C and ~450\u00b0C). The chemical composition of each peak is also different. The first type (~350\u00b0C) dissociates into TiF, TiF\u2082, TiF\u2083, and TiF\u2084, and the second type (~450\u00b0C) into TiF and TiF\u2083. . These differences are the evidence that the sample contains two  chemically distinct forms of titanium fluoride."
            }
        ],
        "b": [
            {
                "question_type": "Comparative/Trend",
                "question": "Were titanium fluorides completely removed with O2 plasma or not? What supports this conclusion?",
                "answer_type": "Paragraph",
                "answer": "No. While the significant desorption peaks for TiF\u2082, TiF\u2083 and TiF\u2084 disappeared, TiF still shows a small residual signal after the O\u2082 plasma treatment. It is indicating that titanium fluorides were not removed completely."
            },
            {
                "question_type": "Comparative/Trend",
                "question": "How many species were detected?",
                "answer_type": "Factoid",
                "answer": "One (TiF)"
            }
        ]
    },
    "bbox": {
        "a": {
            "x": 4,
            "y": 0,
            "width": 663,
            "height": 463
        },
        "b": {
            "x": 2,
            "y": 473,
            "width": 661,
            "height": 457
        }
    }
}

File: data/alde-imageminer/train/atomic-layer-etching/experimental-usecase/38/images/fig5.json
{
    "sample_id": "atomic-layer-etching/experimental-usecase/38/fig5",
    "classification": {
        "a": "bar chart",
        "b": "bar chart"
    },
    "summarization": {
        "a": "The bar chart shows the etch rate per cycle for the individual half-reactions (Reaction A only and Reaction B only) compared with the full ALE cycle. Reaction A alone produces no measurable etch, Reaction B (AlGaN) alone causes only a small background etch (~0.07 \u00c5/cycle), while the combined ALE process yields ~0.807 \u00c5/cycle, giving a  synergy of ~91%.",
        "b": "The bar chart shows the etch rate per cycle for the individual half-reactions (Reaction A only and Reaction B only) compared with the full ALE cycle. Reaction A alone produces no measurable etch, Reaction B (GaN) alone causes only a small background etch (~0.07 \u00c5/cycle), while the combined ALE process yields ~2.639 \u00c5/cycle, giving a  synergy of ~97%."
    },
    "data_extraction": {
      "a": "| Etch rate (\u00c5/cycle): Reaction A (240 cycles) | Etch rate (\u00c5/cycle):ALE (100 Cycles) | Etch rate (\u00c5/cycle):Reaction B (400 cycles) |\n| --- | --- | --- |\n| 0.000 | 0.807 | 0.07 |",
      "b": "| Etch rate (\u00c5/cycle):Reaction A (240 cycles) | Etch rate (\u00c5/cycle):ALE (72 Cycles) | Etch rate (\u00c5/cycle):Reaction B (400 cycles) |\n| --- | --- | --- |\n| 0.000 | 2.639 | 0.07 |"
    },
    "vqa": {
        "a": [
            {
                "question_type": "Comparative/Trend",
                "question": "Which reaction shows parasitic etch?",
                "answer_type": "Factoid",
                "answer": "Reaction B."
            }
        ],
        "b": [
            {
                "question_type": "Comparative/Trend",
                "question": "Is reaction A parasitic?",
                "answer_type": "Yes/No",
                "answer": "No"
            },
            {
                "question_type": "Comparative/Trend",
                "question": "If reaction's A etch rate were exactly the same as the etch rate of reaction B, what would happen to the synergy value and why?",
                "answer_type": "Paragraph",
                "answer": "Synergy would decrease. By definition, synergy is calculated by subtracting the sum of the two single-step etch rates from the full ALE rate. Numerically, it would be: (2.639-0.14)/2.639 = 94.6%."
            },
            {
                "question_type": "Comparative/Trend",
                "question": "Which process is closer to an ideal ALE? AlGaN has a synergy of ~91%.",
                "answer_type": "Factoid",
                "answer": "The GaN process is closer to ideal ALE, because its synergy is higher."
            }
        ]
    },
    "bbox": {
        "a": {
            "x": 3,
            "y": 2,
            "width": 666,
            "height": 530
        },
        "b": {
            "x": 3,
            "y": 599,
            "width": 667,
            "height": 464
        }
    }
}

File: data/alde-imageminer/train/atomic-layer-etching/experimental-usecase/38/images/fig_3.json
{
    "sample_id": "atomic-layer-etching/experimental-usecase/38/fig_3",
    "classification": {
        "a": "line chart"
    },
    "summarization": {
        "a": "The line chart illustrates the relationship between Ar Plasma RF power and depth, indicating an increase in depth with increasing power. The depth plateaus in the region 15-30W, labeled as ALE Window."
    },
    "data_extraction": {
      "a": "| Ar Plasma RF power (W) | Depth (nm) |\n| --- | --- |\n| 0 | 0 |\n| 5 | 2 |\n| 10 | 5 |\n| 15 | 13 |\n| 20 | 12 |\n| 25 | 14 |\n| 30 | 14 |\n| 35 | 28 |\n| 40 | 38 |"
    },
    "vqa": {
        "a": [
            {
                "question_type": "Comparative/Trend",
                "question": "What is the ALE window in terms of RF power, and how is it defined from the curve?",
                "answer_type": "Paragraph",
                "answer": "The ALE window is the range of settings where the etch is self-limited and controllable per cycle. In this plot, it\u2019s about 15\u201330 W Ar plasma RF power. It\u2019s identified by the plateau where etch depth changes only slightly with increasing power."
            },
            {
                "question_type": "Comparative/Trend",
                "question": "How many cycles would be needed to remove 42 nm operating at 30 W?",
                "answer_type": "Factoid",
                "answer": "3 cycles."
            },
            {
                "question_type": "Comparative/Trend",
                "question": "What is the etch rate at 30 W?",
                "answer_type": "Factoid",
                "answer": "Approx. 0.117 nm per cycle (14 nm/120 cycles)."
            },
            {
                "question_type": "Comparative/Trend",
                "question": "Where is the etch not self limited?",
                "answer_type": "Factoid",
                "answer": "At RF powers below ~15 W and above ~30 W."
            }
        ]
    },
    "bbox": {
        "a": {
            "x": 3,
            "y": 4,
            "width": 671,
            "height": 408
        }
    }
}

File: data/alde-imageminer/train/atomic-layer-etching/experimental-usecase/39/images/fig3.json
{
    "sample_id": "atomic-layer-etching/experimental-usecase/39/fig3",
    "classification": {
        "a": "stacked spectra chart",
        "b": "stacked spectra chart",
        "c": "stacked spectra chart",
        "d": "stacked spectra chart",
        "e": "stacked bar chart"
    },
    "summarization": {
        "a": "Stacked Nb 3d XPS spectra comparing original and 50-cycle ALE-etched MgO-doped LN surfaces.",
        "b": "Stacked O 1s XPS spectra showing O\u2013LN and O\u2013C components for original and etched samples.",
        "c": "Stacked F 1s XPS spectra indicating the absence of fluorine in the original sample and its appearance after 50 ALE cycles.",
        "d": "Stacked XPS spectra of Nb 4s, Li 1s, and Mg 2p regions comparing original and etched MgO-doped LN.",
        "e": "Stacked bar chart showing surface atomic concentrations of Nb, O, Li, F, and Mg for untreated LN, 1 cycle H\u2082 plasma exposure, 10 ALE cycles, and 50 ALE cycles."
    },
    "data_extraction": {
      "a": "| Plot | Component | Binding Energy (eV) |\n| --- | --- | --- |\n| Original | Nb3d | ~208\u2013209, ~210\u2013211 |\n| Etched | Nb3d | ~208\u2013209, ~210\u2013211 |",
      "b": "| Plot | Component | Binding Energy (eV) |\n| --- | --- | --- |\n| Original | O-LN | ~532.5 |\n| Original | O-C | ~531.0 |\n| Etched | O-LN | ~532.5 |\n| Etched | O-C | ~531.0 |",
      "c": "| Plot | Component | Binding Energy (eV) |\n| --- | --- | --- |\n| Original | F-LN | Absent/near baseline |\n| Original | F-C | Absent/near baseline |\n| Etched | F-LN | Present (~685.5 eV) |\n| Etched | F-C | Present (~687.5 eV) |",
      "d": "| Plot | Component | Binding Energy (eV) |\n| --- | --- | --- |\n| Original | Mg 2p | ~60.5 |\n| Original | Nb 4s | ~55.5 |\n| Original | Li 1s | ~50.5 |\n| Etched | Mg 2p | ~61.0 |\n| Etched | Nb 4s | ~55.5 |\n| Etched | Li 1s | ~52.0 |",
      "e": "| Sample | Nb (%) | O (%) | Li (%) | F (%) | Mg (%) |\n| --- | --- | --- | --- | --- | --- |\n| Untreated | ~20 | ~60 | ~15 | ~<1 | ~1 |\n| 1 cyc. H2 plasma | ~18 | ~52 | 25 | ~7 | <2 |\n| 10 cyc. ALE | ~19 | ~52 | 22 | 6 | <2 |\n| 50 cyc. ALE | ~20 | 55 | 16 | 6 | <2 |"
    },
    "vqa": {
        "c": [
            {
                "question_type": "Structure-Property",
                "question": "Is a fluorine-related F 1s signal present in the original (untreated) MgO-doped LN sample?",
                "answer_type": "Yes/No",
                "answer": "No"
            }
        ],
        "e": [
            {
                "question_type": "Comparative/Trend",
                "question": "Which element shows the most pronounced increase in surface atomic concentration after ALE processing compared with the untreated sample?",
                "answer_type": "Factoid",
                "answer": "Fluorine (F) shows the largest increase, rising from approximately 5% to 12%."
            },
            {
                "question_type": "Comparative/Trend",
                "question": "How do the oxygen and fluorine surface concentrations change from the untreated sample to 50 ALE cycles?",
                "answer_type": "Paragraph",
                "answer": "The stacked bar chart shows that oxygen concentration decreases from the untreated condition to the ALE-processed samples, while fluorine concentration increases after ALE treatment. This inverse trend is visible as the appearance and persistence of fluorine in the ALE samples alongside a reduced oxygen fraction. The data indicate a surface compositional change associated with ALE cycling, as directly shown by the XPS-derived concentrations."
            }
        ],
        "b": [
            {
                "question_type": "Structure-Property",
                "question": "What two chemical components are resolved in the O 1s spectra by curve fitting?",
                "answer_type": "Factoid",
                "answer": "The two components identified are O-LN and O-C."
            }
        ]
    },
    "bbox": {
        "a": {
            "x": 95,
            "y": 19,
            "width": 325,
            "height": 338
        },
        "b": {
            "x": 451,
            "y": 24,
            "width": 299,
            "height": 331
        },
        "c": {
            "x": 92,
            "y": 395,
            "width": 333,
            "height": 331
        },
        "d": {
            "x": 454,
            "y": 397,
            "width": 306,
            "height": 335
        },
        "e": {
            "x": 454,
            "y": 397,
            "width": 306,
            "height": 335
        }
    }
}

File: data/alde-imageminer/train/atomic-layer-etching/experimental-usecase/39/images/fig4.json
{
    "sample_id": "atomic-layer-etching/experimental-usecase/39/fig4",
    "classification": {
        "a": "heatmap",
        "b": "heatmap",
        "c": "multiple line chart",
        "d": "multiple line chart"
    },
    "summarization": {
        "a": "AFM height map of the TFLN waveguide sidewall before ALE, reporting an RMS roughness (Rq) of 0.82 \u00b1 0.25 nm.",
        "b": "AFM height map of the same sidewall after 50 ALE cycles, showing a reduced roughness of 0.55 \u00b1 0.13 nm.",
        "c": "Averaged AFM line scans comparing the waveguide sidewall profile before and after ALE, which the caption states corresponds to a lateral etch rate of 1 nm per cycle.",
        "d": "PSD of the AFM height maps before and after ALE, showing lower PSD intensity after ALE across the measured spatial frequency range."
    },
    "data_extraction": {
      "a": "| Property | Value (nm) |\n| --- | --- |\n| Rq (Roughness) | 0.82 \u00b1 0.25 |",
      "b": "| Property | Value (nm) |\n| --- | --- |\n| Rq (Roughness) | 0.55 \u00b1 0.13 |",
      "c": "| Position (nm) | Height (Before ALE) | Height (After ALE) |\n| --- | --- | --- |\n| 0 | ~320 | ~300 |\n| 200 | ~320 | ~300 |\n| 370 | ~320 | ~150 |\n| 500 | ~0 | ~0 |\n| 750 | ~0 | ~0 |",
      "d": "| Spatial Frequency (nm-\u00b9) | PSD (Before ALE) | PSD  (After ALE) |\n| --- | --- | --- |\n| 0.0 | ~10\u00b3 | ~10\u00b2 |\n| 0.1 | ~10\u2070 | ~10\u2070 |\n| 0.2 | ~5\u00d710-\u00b9 | ~1\u00d710-\u00b9 |\n| 0.3 | ~5\u00d710-\u00b2 | ~1\u00d710-\u00b2 |\n| 0.4 | ~1\u00d710-\u00b2 | ~8\u00d710-\u00b3 |\n| 0.5 | ~1\u00d710-\u00b2 | ~8\u00d710-\u00b3 |"
    },
    "vqa": {
        "a": [
            {
                "question_type": "Comparative/Trend",
                "question": "What RMS roughness is measured on the waveguide sidewall before ALE?",
                "answer_type": "Factoid",
                "answer": "0.82 \u00b1 0.25 nm."
            }
        ],
        "c": [
            {
                "question_type": "Structure-Property",
                "question": "Does the AFM line scan indicate a lateral retreat of the waveguide sidewall after ALE?",
                "answer_type": "Yes/No",
                "answer": "Yes"
            },
            {
                "question_type": "Application/Performance",
                "question": "What lateral etch rate is reported based on the line-scan comparison?",
                "answer_type": "Factoid",
                "answer": "1 nm per cycle."
            }
        ],
        "d": [
            {
                "question_type": "Comparative/Trend",
                "question": "How does the PSD of the surface change after 50 ALE cycles compared with before ALE?",
                "answer_type": "Paragraph",
                "answer": "The PSD curve after ALE is consistently lower than the curve before ALE across the full spatial frequency range shown. This reduction indicates decreased surface roughness at both low and high spatial frequencies. The trend is directly observable from the relative positions of the two curves in the plot."
            }
        ]
    },
    "bbox": {
        "a": {
            "x": 63,
            "y": 12,
            "width": 387,
            "height": 387
        },
        "b": {
            "x": 559,
            "y": 8,
            "width": 526,
            "height": 399
        },
        "c": {
            "x": 14,
            "y": 410,
            "width": 482,
            "height": 421
        },
        "d": {
            "x": 510,
            "y": 410,
            "width": 474,
            "height": 423
        }
    }
}

File: data/alde-imageminer/train/atomic-layer-etching/experimental-usecase/39/images/fig_2.json
{
    "sample_id": "atomic-layer-etching/experimental-usecase/39/fig_2",
    "classification": {
        "a": "multiple line chart",
        "b": "scatter plot",
        "c": "scatter plot"
    },
    "summarization": {
        "a": "Thickness change remains near zero over 50 cycles for H\u2082-only and SF\u2086/Ar-only plasma exposures, while the combined H\u2082+SF\u2086/Ar sequence produces an approximately linear thickness decrease reaching ~80 nm by 50 cycles.",
        "b": "With SF\u2086/Ar exposure fixed at 30 s, the etch per cycle increases with H\u2082 plasma exposure time and saturates near ~1.45\u20131.5 nm/cycle beyond ~40 s.",
        "c": "With H\u2082 exposure fixed at 30 s, the etch per cycle similarly increases with SF\u2086/Ar exposure time and approaches a plateau near ~1.5\u20131.6 nm/cycle, indicating saturation."
    },
    "data_extraction": {
      "a": "| Curve | Number of cycles | Thickness change (nm) |\n| --- | --- | --- |\n| H\u2082 (triangles) | 50 | ~ -1.0 |\n| SF\u2086 (squares) | 50 | ~ -2.0 |\n| H\u2082 + SF\u2086 (circles) | 10 | ~ -12.0 |\n| H\u2082 + SF\u2086 (circles) | 20 | ~ -32.0 |\n| H\u2082 + SF\u2086 (circles) | 30 | ~ -51.0 |\n| H\u2082 + SF\u2086 (circles) | 40 | ~ -67.0 |\n| H\u2082 + SF\u2086 (circles) | 50 | ~ -80.0 |",
      "b": "| H\u2082 exposure time (s) | Etch rate (nm/cycle) |\n| --- | --- |\n| 0 | ~0.0 |\n| 10 | ~1.00 |\n| 20 | ~1.30 |\n| 30 | ~1.40 |\n| 40 | ~1.45 |\n| 50 | ~1.50 |",
      "c": "| SF\u2086 exposure time (s) | Etch rate (nm/cycle) |\n| --- | --- |\n| 0 | ~0.00 |\n| 10 | ~1.20 |\n| 20 | ~1.30 |\n| 30 | ~1.40 |\n| 40 | ~1.50 |\n| 50 | ~1.60 |"
    },
    "vqa": {
        "a": [
            {
                "question_type": "Comparative/Trend",
                "question": "Does the H\u2082-only plasma exposure produce a significant thickness change over 50 cycles?",
                "answer_type": "Yes/No",
                "answer": "No"
            },
            {
                "question_type": "Comparative/Trend",
                "question": "How do the three conditions in subfigure (a) compare in etching effectiveness?",
                "answer_type": "Paragraph",
                "answer": "The H\u2082-only and SF\u2086-only conditions show little to no net thickness change over 50 cycles, with both traces staying close to 0 nm. In contrast, the combined H\u2082+SF\u2086 sequence produces a large, cumulative thickness decrease that reaches ~80 nm by 50 cycles. The comparison is consistent with effective etching occurring only when both half-cycles are applied in sequence."
            }
        ],
        "c": [
            {
                "question_type": "Application/Performance",
                "question": "Why is EPC saturation with SF\u2086/Ar exposure time important for atomic layer etching?",
                "answer_type": "Paragraph",
                "answer": "Saturation ensures that additional exposure does not increase material removal beyond a fixed amount per cycle. This makes the process insensitive to small timing variations and enables precise, repeatable etch control. Such behavior is a defining requirement for true atomic layer etching."
            }
        ],
        "b": [
            {
                "question_type": "Process-Oriented",
                "question": "At what H\u2082 plasma exposure time does the etch per cycle stop increasing appreciably?",
                "answer_type": "Factoid",
                "answer": "At approximately 40 s."
            }
        ]
    },
    "bbox": {
        "a": {
            "x": 8,
            "y": 13,
            "width": 583,
            "height": 616
        },
        "b": {
            "x": 646,
            "y": 8,
            "width": 437,
            "height": 305
        },
        "c": {
            "x": 647,
            "y": 340,
            "width": 436,
            "height": 290
        }
    }
}

File: data/alde-imageminer/train/atomic-layer-etching/experimental-usecase/4/images/fig_2.json
{
    "sample_id": "atomic-layer-etching/experimental-usecase/4/fig_2",
    "classification": {
        "a": "multiple line chart",
        "b": "line chart"
    },
    "summarization": {
        "a": "The line chart shows the relationship between DC bias and EPC (\u00c5) for two conditions: ALE and Ar milling only.",
        "b": "The line chart illustrates the synergy percentage at different DC bias voltages."
    },
    "data_extraction": {
      "a": "| DC bias (-V) | EPC (\u00c5) ALE | EPC (\u00c5) Ar milling only |\n| --- | --- | --- |\n| 0 | 0.1 | 0 |\n| 6 | 0.5 |  |\n| 9 | 1 | 0.1 |\n| 12 | 1.5 | 0.25 |\n| 18 | 1.5 | 0.5 |",
      "b": "| DC bias (-V) | Synergy (%) |\n| --- | --- |\n| 0 |  |\n| 6 |  |\n| 9 | 80 |\n| 12 | 75 |\n| 18 | 55 |"
    },
    "vqa": {
        "a": [
            {
                "question_type": "Comparative/Trend",
                "question": "What is observed after 15 W for both data series and what implications does this have?",
                "answer_type": "Paragraph",
                "answer": "The resulting EPC as a function of RF power starts to plateau at 20-30 W. Meanwhile, when observing just the effect of the Ar ions, which is the case for \"Ar milling only\", the Ar ions become energetic enough to significantly etch the surface above 15 W. This means that extra care should be taken when analysing the process above 15 W, as Ar etching might influence the observed EPC."
            },
            {
                "question_type": "Process-Oriented",
                "question": "What is the EPC for the ALE process at 15 W?",
                "answer_type": "Factoid",
                "answer": "1.5 \u00c5."
            },
            {
                "question_type": "Process-Oriented",
                "question": "What is the EPC for Ar milling only at 30 W?",
                "answer_type": "Factoid",
                "answer": "0.5 \u00c5."
            }
        ],
        "b": [
            {
                "question_type": "Process-Oriented",
                "question": "What is the synergy at 15 W?",
                "answer_type": "Factoid",
                "answer": "80%."
            }
        ]
    },
    "bbox": {
        "a": {
            "x": 37,
            "y": 39,
            "width": 647,
            "height": 444
        },
        "b": {
            "x": 760,
            "y": 41,
            "width": 650,
            "height": 441
        }
    }
}

File: data/alde-imageminer/train/atomic-layer-etching/experimental-usecase/4/images/fig_3.json
{
    "sample_id": "atomic-layer-etching/experimental-usecase/4/fig_3",
    "classification": {
        "a": "bar chart",
        "b": "multi-axis chart",
        "c": "line chart",
        "d": "multiple scatter plot"
    },
    "summarization": {
        "a": "A bar chart comparing etch per cycle for different reactions.",
        "b": "A multi-axis chart showing EPC and etch depth against the number of cycles.",
        "c": "A line chart showing EPC change with BCl3 exposure time.",
        "d": "A line chart showing EPC change with Ar plasma exposure time for two conditions."
    },
    "data_extraction": {
      "a": "| Reaction | Etch per cycle (\u00c5) |\n| --- | --- |\n| Reaction A | 0.15 |\n| Reaction A+B | 1.10 |\n| Reaction B | 0.20 |",
      "b": "| Number of cycles | EPC (\u00c5) | Etch depth (\u00c5) |\n| --- | --- | --- |\n| 50 | 0.90 | 50 |\n| 100 | 1.10 | 100 |\n| 150 | 1.30 | 200 |\n| 200 | 1.00 | 210 |",
      "c": "| BCl3 exposure (s) | EPC (\u00c5) |\n| --- | --- |\n| 0 | 0.10 |\n| 5 | 0.60 |\n| 10 | 0.80 |\n| 15 | 0.90 |\n| 20 | 1.00 |",
      "d": "| Ar plasma exposure (s) | EPC (\u00c5) ALE | EPC (\u00c5) Ar milling only |\n| --- | --- | --- |\n| 0 | 0.10 | 0 |\n| 5 | 0.30 |  |\n| 10 | 0.90 | 0.10 |\n| 15 | 1.10 |  |\n| 20 | 1.90 | 0.25 |"
    },
    "vqa": {
        "a": [
            {
                "question_type": "Process-Oriented",
                "question": "How is the synergy determined?",
                "answer_type": "Paragraph",
                "answer": "Synergy is a way to numerically represent how much the exposure of the individual precursors to the substrate etch the material compared to the combined use of the precursors. This is represented by the following formula: S = 1 - (\u03b1 + \u03b2)/ALE x 100%, where \u03b1 and \u03b2 represent the EPC during exposure of the individual components and ALE the EPC during the dombined use. In this case, S = 1 - 0.2/1.1 = 82%."
            }
        ],
        "b": [
            {
                "question_type": "Comparative/Trend",
                "question": "How does the EPC change over the number of cycles.",
                "answer_type": "Factoid",
                "answer": "The EPC increases slightly over the number of cycles, but the authors consider it \"nearly constant\", so this process meets the ALE requirements."
            }
        ],
        "d": [
            {
                "question_type": "Process-Oriented",
                "question": "What is the EPC at 10 seconds of Ar exposure for the ALE process?",
                "answer_type": "Factoid",
                "answer": "About 1.2 \u00c5."
            }
        ],
        "c": [
            {
                "question_type": "Process-Oriented",
                "question": "What is the EPC at 5 seconds of BCl3 exposure?",
                "answer_type": "Factoid",
                "answer": "About 0.6 \u00c5."
            }
        ]
    },
    "bbox": {
        "a": {
            "x": 14,
            "y": 14,
            "width": 694,
            "height": 455
        },
        "b": {
            "x": 730,
            "y": 34,
            "width": 679,
            "height": 428
        },
        "c": {
            "x": 7,
            "y": 508,
            "width": 689,
            "height": 425
        },
        "d": {
            "x": 722,
            "y": 512,
            "width": 683,
            "height": 421
        }
    }
}

File: data/alde-imageminer/train/atomic-layer-etching/experimental-usecase/40/images/fig4.json
{
    "sample_id": "atomic-layer-etching/experimental-usecase/40/fig4",
    "classification": {
        "a": "stacked spectra chart",
        "b": "stacked spectra chart",
        "c": "stacked spectra chart",
        "d": "stacked spectra chart"
    },
    "summarization": {
        "a": "The Ti 2p XPS spectra compare original (top) and ALE-treated (bottom) TiN films. Five deconvoluted components are shown: Ti-N, Ti-ON, Ti-O, Ti-F, and Ti-C. After ALE, the Ti-N component increases while oxide-related peaks decrease, indicating reduced surface oxidation.",
        "b": "The N 1s XPS spectra show N-Ti (~397 eV) and N-O (~399 eV) components for original (top) and ALE-treated (bottom) films. The dominant N-Ti peak increases slightly after ALE treatment.",
        "c": "The O 1s XPS spectra display O-Ti and O-N components. After ALE (bottom), the overall oxygen signal decreases, indicating reduced native oxide concentration on the surface.",
        "d": "The F 1s XPS spectra show F-C (~690 eV) and F-Ti (~685 eV) components. The ALE-treated film (bottom) exhibits increased fluorine signal compared to the original (top), consistent with fluorine incorporation from the SF6/H2 plasma step."
    },
    "data_extraction": {
      "a": "| Binding Energy, eV | Component | Original | After ALE |\n| --- | --- | --- | --- |\n| 455 | Ti-N | 0.70 | 0.55 |\n| 458 | Ti-ON | 1.00 | 0.85 |\n| 460 | Ti-O | 0.45 | 0.55 |\n| 462 | Ti-F | 0.25 | 0.40 |\n| 454 | Ti-C | 0.10 | 0.15 |\n| 464 | Ti-N (2p\u2081/\u2082) | 0.55 | 0.45 |\n| 466 | Ti-ON (2p\u2081/\u2082) | 0.35 | 0.30 |",
      "b": "| Binding Energy, eV | Component | Original | After ALE |\n| --- | --- | --- | --- |\n| 397 | N-Ti | 1.00 | 0.75 |\n| 399 | N-O | 0.15 | 0.35 |",
      "c": "| Binding Energy, eV | Component | Original | After ALE |\n| --- | --- | --- | --- |\n| 530 | O-Ti | 0.55 | 0.45 |\n| 532 | O-N | 1.00 | 1.00 |",
      "d": "| Binding Energy, eV | Component | Original | After ALE |\n| --- | --- | --- | --- |\n| 685 | F-Ti | 0.45 | 1.00 |\n| 689 | F-C | 1.00 | 0.55 |"
    },
    "vqa": {
        "a": [
            {
                "question_type": "Process-Oriented",
                "question": "What chemical bonds are identified in the Ti 2p XPS spectra through peak deconvolution?",
                "answer_type": "List",
                "answer": "Ti-N, Ti-ON (titanium oxynitride), Ti-O, Ti-F, Ti-C"
            }
        ],
        "c": [
            {
                "question_type": "Comparative/Trend",
                "question": "How does the oxygen content at the TiN surface change after ALE treatment based on the XPS data?",
                "answer_type": "Paragraph",
                "answer": "The O 1s XPS spectra show a clear decrease in signal intensity after ALE treatment. Both the O-Ti and O-N components remain present but with reduced magnitude compared to the original film. This reduction indicates that the ALE process effectively removes a portion of the native oxide layer that forms on TiN surfaces. According to the paper, this corresponds to a 49% decrease in surface oxygen concentration, which is significant for applications where surface oxides degrade device performance."
            }
        ],
        "d": [
            {
                "question_type": "Structure-Property",
                "question": "What does the increased F 1s signal after ALE indicate about the surface chemistry of the treated TiN film?",
                "answer_type": "Paragraph",
                "answer": "The increased F 1s signal after ALE indicates fluorine incorporation at the TiN surface during the SF6/H2 plasma exposure step. Two fluorine species are identified: F-Ti bonds (~685 eV) from direct fluorination of titanium, and F-C bonds (~690 eV) likely from carbon contamination reactions. This fluorinated surface layer may act as a diffusion barrier against subsequent reoxidation when the film is exposed to atmosphere, potentially explaining the lower resistivity observed in ALE-treated films even after aging."
            }
        ],
        "b": [
            {
                "question_type": "Application/Performance",
                "question": "What do the gray dots and black lines represent in these XPS spectra?",
                "answer_type": "Factoid",
                "answer": "The gray dots represent measured experimental data points, and the black lines represent the fitted spectra from peak deconvolution analysis."
            }
        ]
    },
    "bbox": {
        "a": {
            "x": 27,
            "y": 38,
            "width": 670,
            "height": 510
        },
        "b": {
            "x": 733,
            "y": 37,
            "width": 669,
            "height": 509
        },
        "c": {
            "x": 29,
            "y": 587,
            "width": 650,
            "height": 495
        },
        "d": {
            "x": 724,
            "y": 587,
            "width": 665,
            "height": 495
        }
    }
}
