Repository: sciknoworg/sci-imageminer

## Project Overview  

**Sci-ImageMiner** is an annotation project on figures from **atomic layer deposition (ALD)** and **atomic layer etching (ALE)**, situated within the broader field of materials science and engineering. Within each of these categories, the data is further organized into the sub-categories **experimental-usecase** and **simulation-usecase**.

It aims to host gold-standard annotations for chart classification, data extraction, summarization, and question answering—providing both pilot and full-phase data to support multimodal AI research in scientific image understanding.

File: data/alde-imageminer/train/atomic-layer-etching/experimental-usecase/40/images/fig5.json
{
    "sample_id": "atomic-layer-etching/experimental-usecase/40/fig5",
    "classification": {
        "a": "multiple scatter plot",
        "b": "multiple scatter plot"
    },
    "summarization": {
        "a": "Depth-profiling XPS data for the original TiN film showing atomic concentrations versus Ar sputtering time and estimated depth. At the surface, oxygen (~16%) and carbon (~12%) are elevated due to native oxide and adventitious carbon. After ~60 s of sputtering (~2 nm depth), concentrations plateau to bulk values: Ti (~49%), N (~42%), O (~6%), C (~2%), and F (~1%).",
        "b": "Depth-profiling XPS data for the ALE-treated TiN film. The surface shows significantly lower oxygen (~8%) compared to the original film, while fluorine is slightly elevated (~6.5%). Bulk composition remains essentially unchanged from the original film, confirming that ALE affects only the top few nanometers."
    },
    "data_extraction": {
      "a": "| Sputtering time, s | Estimated depth, nm | Ti (%) | N (%) | F (%) | O (%) | C (%) |\n| --- | --- | --- | --- | --- | --- | --- |\n| 0 | 0 | 32 | 38 | 3 | 15 | 12 |\n| 60 | 2 | 46 | 45 | 3 | 5 | 2 |\n| 120 | 3 | 48 | 43 | 2 | 6 | 2 |\n| 180 | 5 | 48 | 43 | 2 | 6 | 2 |\n| 240 | 7 | 48 | 42 | 2 | 6 | 2 |\n| 300 | 8 | 50 | 42 | 2 | 6 | 2 |\n| 360 | 10 | 48 | 41 | 2 | 6 | 2 |",
      "b": "| Sputtering time, s | Estimated depth, nm | Ti (%) | N (%) | F (%) | O (%) | C (%) |\n| --- | --- | --- | --- | --- | --- | --- |\n| 0 | 0 | 34 | 41 | 6 | 7 | 12 |\n| 60 | 2 | 47 | 46 | 2 | 5 | 2 |\n| 120 | 3 | 49 | 44 | 2 | 5 | 2 |\n| 180 | 5 | 49 | 43 | 2 | 5 | 2 |\n| 240 | 7 | 50 | 43 | 1 | 6 | 2 |\n| 300 | 8 | 50 | 43 | 1 | 6 | 2 |\n| 360 | 10 | 49 | 42 | 1 | 6 | 2 |"
    },
    "vqa": {
        "a": [
            {
                "question_type": "Structure-Property",
                "question": "Why do the atomic concentrations change significantly in the first 2 nm of depth but remain constant deeper into the film?",
                "answer_type": "Paragraph",
                "answer": "The compositional gradient in the first 2 nm reflects the presence of a modified surface layer on the TiN film. At the surface, native oxide formation from atmospheric exposure causes elevated oxygen content, while adventitious carbon contamination adds to the carbon signal. As the Ar ion beam sputters through this surface layer, it reaches the bulk TiN film where the composition stabilizes at the stoichiometric values determined by the ALD growth process. This depth-dependent behavior confirms that surface contamination and oxidation are confined to a thin surface region."
            },
            {
                "question_type": "Process-Oriented",
                "question": "What elements are tracked in this depth-profiling XPS analysis?",
                "answer_type": "List",
                "answer": "Ti, N, F, O, C"
            }
        ],
        "b": [
            {
                "question_type": "Comparative/Trend",
                "question": "How does the surface oxygen concentration compare between the original and ALE-treated TiN films?",
                "answer_type": "Factoid",
                "answer": "The surface oxygen decreases from approximately 16% in the original film to about 8% in the ALE-treated film, representing a 49% reduction."
            },
            {
                "question_type": "Application/Performance",
                "question": "Does the ALE process alter the bulk chemical composition of the TiN film?",
                "answer_type": "Paragraph",
                "answer": "No, the ALE process does not alter the bulk composition. Both the original and ALE-treated films show nearly identical bulk atomic concentrations after sputtering beyond 2 nm depth: approximately 49% Ti, 42% N, 6% O, 2% C, and 1% F. This indicates that the plasma-thermal ALE process selectively modifies only the surface region while preserving the intrinsic film properties. This characteristic is important for applications where maintaining bulk superconducting or electronic properties is essential."
            }
        ]
    },
    "bbox": {
        "a": {
            "x": 12,
            "y": 13,
            "width": 657,
            "height": 488
        },
        "b": {
            "x": 18,
            "y": 528,
            "width": 651,
            "height": 480
        }
    }
}

File: data/alde-imageminer/train/atomic-layer-etching/experimental-usecase/40/images/fig_2.json
{
    "sample_id": "atomic-layer-etching/experimental-usecase/40/fig_2",
    "classification": {
        "a": "multiple scatter plot",
        "b": "multiple scatter plot"
    },
    "summarization": {
        "a": "The etch rate of TiO\u2082 and TiN as a function of SF\u2086:H\u2082 flow rate ratio.",
        "b": "The thickness change of materials with different treatments as a function of the number of cycles"
    },
    "data_extraction": {
      "a": "| SF\u2086:H\u2082 flow rate ratio | TiO\u2082 (\u00c5 s-\u00b9) | TiN (\u00c5 s-\u00b9) |\n| --- | --- | --- |\n| 0 | 0.00 | -0.05 |\n| 0.05 | 0.00 | -0.05 |\n| 0.10 | 0.18 | -0.03 |\n| 0.15 | 0.45 | -0.02 |\n| 0.20 | 0.58 | 0.00 |\n| 0.25 | 0.65 | 0.16 |\n| 0.30 | 0.73 | 0.33 |",
      "b": "| Number of cycles | O\u2082 gas (nm) | In-situ HF (nm) | ALE 200\u00b0C (nm) | ALE 300\u00b0C (nm) |\n| --- | --- | --- | --- | --- |\n| 0 | 0 | 0 | 0 | 0 |\n| 20 | 0 | 0 | -5 | -6.5 |\n| 40 | 0 | 0 | -10 | -13 |\n| 60 | 0 | 0 | -15 | -19 |\n| 80 | 0 | -1 | -20 | -26 |\n| 100 | 0 | -1 | -24 | -33 |"
    },
    "vqa": {
        "a": [
            {
                "question_type": "Process-Oriented",
                "question": "What SF6:H2 flow rate ratio was selected for the ALE experiments and why?",
                "answer_type": "Paragraph",
                "answer": "A ratio of 0.2 was selected for the ALE experiments, as indicated by the vertical dashed line in the figure. This ratio was chosen because it lies at the upper boundary of the selective etching window (0.1 to 0.2) where TiO2 is etched while TiN remains unetched. At this ratio, the SF6/H2 plasma produces sufficient in-situ HF to etch the oxide layer, but the fluorine radical concentration remains low enough to avoid spontaneous etching of TiN. This maximizes the etch rate of the modified layer while maintaining selectivity."
            },
            {
                "question_type": "Structure-Property",
                "question": "Why does TiN begin to etch when the SF6:H2 ratio exceeds 0.2?",
                "answer_type": "Paragraph",
                "answer": "When the SF6:H2 ratio exceeds 0.2, the concentration of fluorine radicals in the plasma becomes sufficient to spontaneously etch TiN. At lower ratios, hydrogen radicals combine with fluorine radicals to form HF molecules, which do not etch TiN due to its 3+ oxidation state. However, at higher ratios, excess fluorine radicals are available that can directly attack the TiN surface, leading to uncontrolled etching of both TiO2 and TiN and loss of selectivity."
            },
            {
                "question_type": "Application/Performance",
                "question": "What does the green shaded region in subfigure (a) represent?",
                "answer_type": "Factoid",
                "answer": "The green shaded region represents the range of SF6:H2 flow rate ratios (0.1 to 0.2) where selective etching of TiO2 over TiN is achieved."
            }
        ],
        "b": [
            {
                "question_type": "Comparative/Trend",
                "question": "How do the etch rates at 200\u00b0C and 300\u00b0C compare for the full ALE process?",
                "answer_type": "Factoid",
                "answer": "The etch rate at 300\u00b0C (3.2 \u00c5/cycle) is approximately 33% higher than at 200\u00b0C (2.4 \u00c5/cycle)."
            }
        ]
    },
    "bbox": {
        "a": {
            "x": 1,
            "y": 41,
            "width": 650,
            "height": 525
        },
        "b": {
            "x": 11,
            "y": 586,
            "width": 648,
            "height": 525
        }
    }
}

File: data/alde-imageminer/train/atomic-layer-etching/experimental-usecase/40/images/fig_3.json
{
    "sample_id": "atomic-layer-etching/experimental-usecase/40/fig_3",
    "classification": {
        "a": "scatter plot",
        "b": "scatter plot",
        "c": "scatter plot"
    },
    "summarization": {
        "a": "The etch rate increases with increasing temperature.",
        "b": "The etch rate increases with oxygen exposure time up to 2 seconds, then plateaus.",
        "c": "The etch rate increases with in-situ HF exposure time up to 15 seconds, then plateaus"
    },
    "data_extraction": {
      "a": "| Temperature (\u00b0C) | Etch rate (\u00c5/cycle) |\n| --- | --- |\n| 150 | 1.10 |\n| 175 | 1.90 |\n| 200 | 2.45 |\n| 250 | 3.10 |\n| 300 | 3.30 |\n| 350 | 3.28 |",
      "b": "| Oxygen exposure time (s) | Etch rate (\u00c5/cycle) |\n| --- | --- |\n| 0.0 | 0.10 |\n| 0.5 | 1.65 |\n| 1.0 | 2.40 |\n| 2.0 | 2.95 |\n| 4.0 | 2.95 |\n| 6.0 | 2.92 |",
      "c": "| In-situ HF exposure time (s) | Etch rate (\u00c5/cycle) |\n| --- | --- |\n| 0.0 | -0.20 |\n| 1.0 | 0.55 |\n| 2.5 | 1.25 |\n| 5.0 | 2.30 |\n| 10.0 | 3.05 |\n| 15.0 | 3.10 |\n| 20.0 | 3.05 |"
    },
    "vqa": {
        "c": [
            {
                "question_type": "Process-Oriented",
                "question": "What exposure times were selected for the optimized ALE recipe based on the saturation curves?",
                "answer_type": "Factoid",
                "answer": "2 seconds for O2 gas exposure and 10 seconds for in-situ HF exposure, both at the onset of saturation."
            },
            {
                "question_type": "Structure-Property",
                "question": "What do the saturation curves in (b) and (c) demonstrate about the ALE process?",
                "answer_type": "Paragraph",
                "answer": "The saturation curves demonstrate the self-limiting nature of both half-reactions in the ALE process. In subfigure (b), the oxidation step saturates because oxygen diffusion slows as the TiO2 layer thickens. In subfigure (c), the etching step saturates because the in-situ HF selectively removes only the TiO2 layer and stops when it reaches the underlying TiN. This dual self-limiting behavior is essential for achieving precise, reproducible etch depths with angstrom-scale control in each cycle."
            }
        ],
        "b": [
            {
                "question_type": "Comparative/Trend",
                "question": "How does the etch rate change with temperature and why does it plateau above 300\u00b0C?",
                "answer_type": "Paragraph",
                "answer": "The etch rate increases from 1.1 \u00c5/cycle at 150\u00b0C to 3.2 \u00c5/cycle at 300\u00b0C due to enhanced oxygen diffusion into TiN at higher temperatures, which produces thicker TiO2 layers during each oxidation step. Above 300\u00b0C, the etch rate plateaus because the oxide thickness becomes limited by factors other than diffusion kinetics, such as the thermodynamic stability of the oxide layer or surface reaction saturation. This plateau behavior is consistent with observations in other thermal ALE processes for TiN."
            },
            {
                "question_type": "Application/Performance",
                "question": "What is the saturated etch rate at 300\u00b0C?",
                "answer_type": "Factoid",
                "answer": "Approximately 3 \u00c5/cycle."
            }
        ]
    },
    "bbox": {
        "a": {
            "x": 3,
            "y": 42,
            "width": 479,
            "height": 387
        },
        "b": {
            "x": 484,
            "y": 45,
            "width": 457,
            "height": 384
        },
        "c": {
            "x": 953,
            "y": 43,
            "width": 452,
            "height": 382
        }
    }
}

File: data/alde-imageminer/train/atomic-layer-etching/experimental-usecase/40/images/fig_6.json
{
    "sample_id": "atomic-layer-etching/experimental-usecase/40/fig_6",
    "classification": {
        "a": "heatmap",
        "b": "heatmap",
        "c": "multi spectra chart",
        "d": "scatter plot"
    },
    "summarization": {
        "a": "AFM height map of original ALD-deposited TiN film (250 x 250 nm area, color scale -1 to +1 nm) showing granular surface morphology.",
        "b": "AFM height map after 100 ALE cycles at 300\u00b0C showing visibly smoother surface with reduced height variation.",
        "c": "PSD versus spatial frequency for original, 40-cycle, and 100-cycle samples. PSD decreases across all frequencies with more cycles, indicating smoothing at length scales from 2 to 20 nm.",
        "d": "RMS roughness versus ALE cycles, showing monotonic decrease from 4.4 \u00c5 to 2.5 \u00c5 (43% reduction) after 100 cycles."
    },
    "data_extraction": {
      "a": "",
      "b": "",
      "c": "| Spatial frequency, nm-\u00b9 | Original (a.u.) | 40 cycles ALE (a.u.) | 100 cycles ALE (a.u.) |\n| --- | --- | --- | --- |\n| 0.05 | 6 | 5 | 4 |\n| 0.1 | 2 | 1.5 | 0.8 |\n| 0.15 | 0.7 | 0.4 | 0.15 |\n| 0.2 | 0.3 | 0.15 | 0.05 |\n| 0.3 | 0.15 | 0.08 | 0.02 |\n| 0.4 | 0.12 | 0.06 | 0.015 |\n| 0.5 | 0.10 | 0.05 | 0.012 |",
      "d": "| Number of ALE cycles | RMS roughness, \u00c5 |\n| --- | --- |\n| 0 | 4.4 |\n| 20 | 3.9 |\n| 40 | 3.1 |\n| 60 | 2.7 |\n| 80 | 2.5 |\n| 100 | 2.5 |"
    },
    "vqa": {
        "d": [
            {
                "question_type": "Comparative/Trend",
                "question": "How does the surface roughness change with increasing ALE cycles?",
                "answer_type": "Paragraph",
                "answer": "The RMS roughness decreases monotonically from 4.4 \u00c5 to 2.5 \u00c5 after 100 cycles, a 43% reduction. The smoothing rate is fastest in early cycles and slows progressively. This is attributed to preferential etching of surface protrusions during each cycle."
            }
        ],
        "c": [
            {
                "question_type": "Structure-Property",
                "question": "What does the PSD decrease across all spatial frequencies indicate?",
                "answer_type": "Paragraph",
                "answer": "The broadband PSD decrease indicates smoothing at multiple length scales (2 to 20 nm) simultaneously. This suggests the ALE process does not preferentially act on features of a particular size. Such behavior is consistent with conformal etching where oxidation and removal steps act uniformly across the surface."
            }
        ],
        "a": [
            {
                "question_type": "Process-Oriented",
                "question": "What is the scan area and height scale used in the AFM measurements?",
                "answer_type": "Factoid",
                "answer": "The scan area is 250 x 250 nm, and the height scale ranges from -1 to +1 nm."
            }
        ],
        "b": [
            {
                "question_type": "Application/Performance",
                "question": "Why is surface smoothing beneficial for TiN superconducting devices?",
                "answer_type": "Paragraph",
                "answer": "Rough surfaces increase the interface area where two-level systems (TLS) can form, which cause microwave loss in superconducting resonators. Reducing roughness through ALE decreases this interface area and potentially the TLS density. The 43% roughness reduction demonstrated here could improve resonator quality factors."
            }
        ]
    },
    "bbox": {
        "a": {
            "x": 74,
            "y": 2,
            "width": 503,
            "height": 434
        },
        "b": {
            "x": 645,
            "y": 2,
            "width": 574,
            "height": 430
        },
        "c": {
            "x": 13,
            "y": 464,
            "width": 566,
            "height": 416
        },
        "d": {
            "x": 607,
            "y": 448,
            "width": 549,
            "height": 434
        }
    }
}

File: data/alde-imageminer/train/atomic-layer-etching/experimental-usecase/40/images/fig_7.json
{
    "sample_id": "atomic-layer-etching/experimental-usecase/40/fig_7",
    "classification": {
        "a": "multiple scatter plot"
    },
    "summarization": {
        "a": "Resistivity versus temperature (1.7 to 6 K) showing superconducting transitions for three TiN films. The 60 nm ALD film (blue) has Tc \u2248 3.22 K and resistivity ~222 \u03bc\u03a9cm. The ALE-treated 50 nm film (red) and 50 nm ALD reference (black) show nearly identical Tc \u2248 3.1 K, demonstrating that ALE does not degrade superconducting properties beyond the expected thickness dependence."
    },
    "data_extraction": {
      "a": "| Temperature, K | 60 nm ALD (\u03bc\u03a9cm) | 50 nm after ALE (\u03bc\u03a9cm) | 50 nm ALD (\u03bc\u03a9cm) |\n| --- | --- | --- | --- |\n| 2.0 | 0 | 0 | 0 |\n| 2.5 | 0 | 0 | 0 |\n| 2.9 | 0 | 0 | 0 |\n| 3.0 | 0 | 0 | 85 |\n| 3.05 | 0 | 5 | 110 |\n| 3.1 | 15 | 150 | 150 |\n| 3.15 | 65 | 165 | 175 |\n| 3.2 | 150 | 185 | 190 |\n| 3.3 | 185 | 195 | 210 |\n| 3.5 | 210 | 200 | 220 |\n| 4.0 | 215 | 202 | 225 |\n| 5.0 | 218 | 203 | 227 |\n| 6.0 | 220 | 205 | 228 |"
    },
    "vqa": {
        "a": [
            {
                "question_type": "Comparative/Trend",
                "question": "How does the superconducting critical temperature of the ALE-treated film compare to the ALD reference film of the same thickness?",
                "answer_type": "Paragraph",
                "answer": "The ALE-treated 50 nm film has Tc \u2248 3.13 K, which is nearly identical to the 50 nm ALD reference film at Tc \u2248 3.11 K. This negligible difference demonstrates that the ALE process does not introduce damage that would degrade superconducting properties. The small Tc reduction from the 60 nm film (Tc \u2248 3.22 K) is consistent with expected thickness-dependent behavior."
            },
            {
                "question_type": "Application/Performance",
                "question": "What does this figure demonstrate about the damage characteristics of the ALE process?",
                "answer_type": "Paragraph",
                "answer": "The figure demonstrates that the plasma-thermal ALE process is low-damage. Conventional etching methods often degrade superconducting properties through subsurface damage or contamination. Here, the ALE-treated film maintains the same Tc as an as-deposited film of equal thickness, confirming that ALE removes material without harming the remaining film quality."
            },
            {
                "question_type": "Structure-Property",
                "question": "Why does the ALE-treated film show lower resistivity at 6 K than the 50 nm ALD film?",
                "answer_type": "Paragraph",
                "answer": "The ALE-treated film has lower resistivity (~201 \u03bc\u03a9cm) compared to the 50 nm ALD film (~227 \u03bc\u03a9cm) due to reduced native oxide after etching. The authors hypothesize that fluorine incorporation during ALE may also act as a diffusion barrier, slowing reoxidation when exposed to atmosphere."
            },
            {
                "question_type": "Process-Oriented",
                "question": "What measurement technique was used to obtain this data?",
                "answer_type": "Factoid",
                "answer": "Four-point resistivity measurements using a Quantum Design DynaCool Physical Property Measurement System (PPMS) from 6 K down to 1.7 K."
            }
        ]
    },
    "bbox": {
        "a": {
            "x": 1,
            "y": 3,
            "width": 668,
            "height": 537
        }
    }
}

File: data/alde-imageminer/train/atomic-layer-etching/experimental-usecase/42/images/figure_10.json
{
    "sample_id": "atomic-layer-etching/experimental-usecase/42/figure_10",
    "classification": {
        "a": "multiple line chart"
    },
    "summarization": {
        "a": "Etch rate versus temperature is plotted for Al2O3 using TMA, DMAC, Sn(acac)2"
    },
    "data_extraction": {
      "a": "| Temperature (\u00b0C) | Sn(acac)\u2082 Etch Rate (\u00c5/cycle) | DMAC Etch Rate (\u00c5/cycle) | TMA Etch Rate (\u00c5/cycle) |\n| --- | --- | --- | --- |\n| 150 | 0.15 | \u2014 | \u2014 |\n| 175 | 0.20 | \u2014 | \u2014 |\n| 200 | 0.28 | \u2014 | \u2014 |\n| 225 | 0.40 | 0.10 | \u2014 |\n| 250 | 0.50 | 0.35 | 0.15 |\n| 275 | \u2014 | 0.50 | 0.30 |\n| 300 | \u2014 | 0.65 | 0.45 |\n| 325 | \u2014 | \u2014 | 0.65 |"
    },
    "vqa": {
        "a": [
            {
                "question_type": "Process-Oriented",
                "question": "Is the etch rate of Al2O3 same irrespective of precursor used?",
                "answer_type": "Yes/No",
                "answer": "No"
            },
            {
                "question_type": "Comparative/Trend",
                "question": "Why does the etch rate differ for different precursors of the same metal?",
                "answer_type": "Paragraph",
                "answer": "The Al2O3 etching has different threshold temperatures for each metal precursor,  hence the etch rate changes for TMA and DMAC. The Al2O3 etch rates all increase at higher temperatures after exceeding the threshold temperature."
            },
            {
                "question_type": "Process-Oriented",
                "question": "What is the threshold temperature for each precursor used in the etching of Al2O3?",
                "answer_type": "Paragraph",
                "answer": "1. Sn(acac)2 etched Al2O3 at temperatures \u2265150 \u00b0C\n2. In comparison, DMAC etched Al2O3 at higher temperatures \u2265225 \u00b0C\n3. TMA etched Al2O3 at even higher temperatures \u2265250 \u00b0C"
            },
            {
                "question_type": "Application/Performance",
                "question": "How is temperature threshold useful for ALE?",
                "answer_type": "Paragraph",
                "answer": "The different temperature thresholds may be attributed to varying activation barriers for the ligand-exchange reactions. The\ndifferent temperature thresholds for the etching may provide another method for obtaining selective thermal ALE."
            }
        ]
    },
    "bbox": {
        "a": {
            "x": 1,
            "y": 0,
            "width": 668,
            "height": 495
        }
    }
}

File: data/alde-imageminer/train/atomic-layer-etching/experimental-usecase/42/images/figure_2.json
{
    "sample_id": "atomic-layer-etching/experimental-usecase/42/figure_2",
    "classification": {
        "a": "multiple scatter plot",
        "b": "multiple scatter plot"
    },
    "summarization": {
        "a": "The figure shows the film thickness of various materials (TiN, SiO\u2082, Si\u2083N\u2084, HfO\u2082, ZrO\u2082, Al\u2082O\u2083) at 200\u00b0C when Sn(acac)2 is used for etching.",
        "b": "The figure illustrates the atomic layer deposition (ALE) rates when Sn(acac)2 is used for etching for HfO\u2082, ZrO\u2082, and Al\u2082O\u2083 at 200\u00b0C over cycles."
    },
    "data_extraction": {
      "a": "| Film Thickness (\u00c5) | TiN | SiO\u2082 | Si\u2083N\u2084 | HfO\u2082 | ZrO\u2082 | Al\u2082O\u2083 |\n| --- | --- | --- | --- | --- | --- | --- |\n| 0 | 70 | 50 | 40 | 30 | 0 | 30 |\n| 1-30-1-30 | 68 | 48 | 38 | 32 | 0 | 28 |\n| 200\u00b0C | 66 | 46 | 36 | 30 | 0 | 26 |",
      "b": "| Number of Cycles | HfO\u2082 ALE: 0.06 \u00c5/cycle | ZrO\u2082 ALE: 0.14 \u00c5/cycle | Al\u2082O\u2083 ALE: 0.23 \u00c5/cycle |\n| --- | --- | --- | --- |\n| 0 | 50 | 50 | 50 |\n| 100 | 45 | 45 | 40 |\n| 200 | 40 | 40 | 25 |\n| 400 | 35 | 35 | 0 |"
    },
    "vqa": {
        "a": [
            {
                "question_type": "Process-Oriented",
                "question": "Does acetylacetone etch Al2O3?",
                "answer_type": "Paragraph",
                "answer": "Sequential exposures of HF and acetylacetone (acacH, Sigma-Aldrich >99%) did not lead to the etching of Al2O3 at 200 \u00b0C. Without the metal acetylacetonate precursor, acetylacetone alone does not yield thermal ALE."
            },
            {
                "question_type": "Process-Oriented",
                "question": "Does HF and Sn(acac)2 etch all the materials?",
                "answer_type": "Paragraph",
                "answer": "From the film thicknesses after 50, 100, 200, and 400 ALE cycles using sequential HF and Sn(acac)2 exposures at 200 \u00b0C, Al2O3, ZrO2, and HfO2 films were etched linearly versus the number of ALE cycles. In contrast, there were no measurable\nthickness changes for the SiO2, Si3N4, and TiN films."
            }
        ],
        "b": [
            {
                "question_type": "Structure-Property",
                "question": "How are etch rates calculated?",
                "answer_type": "Paragraph",
                "answer": "The slopes from the linear least-squares fittings of the data in image b yielded etch rates of 0.23 \u00c5/cycle, 0.14 \u00c5/cycle, and 0.06 \u00c5/cycle for the Al2O3, ZrO2, and HfO2 films, respectively"
            },
            {
                "question_type": "Process-Oriented",
                "question": "Are both HF and Sn(acac)2 necessary to perform ALE?",
                "answer_type": "Paragraph",
                "answer": "Additional control experiments were performed on the Al2O3, ZrO2, and HfO2 films to determine if both HF and Sn(acac)2 were necessary for the thermal ALE. Experiments using 200 cycles of HF exposures observed negligible thickness changes for the Al2O3, ZrO2, and HfO2 films."
            }
        ]
    },
    "bbox": {
        "a": {
            "x": 0,
            "y": 4,
            "width": 671,
            "height": 454
        },
        "b": {
            "x": 0,
            "y": 464,
            "width": 665,
            "height": 534
        }
    }
}

File: data/alde-imageminer/train/atomic-layer-etching/experimental-usecase/42/images/figure_3.json
{
    "sample_id": "atomic-layer-etching/experimental-usecase/42/figure_3",
    "classification": {
        "a": "multiple scatter plot",
        "b": "multiple scatter plot"
    },
    "summarization": {
        "a": "The figure shows the film thickness of various materials (TiN, ZrO\u2082, SiO\u2082, Si\u2083N\u2084, HfO\u2082, Al\u2082O\u2083) at 300\u00b0C using TMA and HF for ALE etching.",
        "b": "The figure illustrates the atomic layer etching (ALE) rates of ZrO\u2082, HfO\u2082, and Al\u2082O\u2083 at 300\u00b0C using TMA and HF"
    },
    "data_extraction": {
      "a": "| Number of Cycles | TiN (\u00c5) | SiO\u2082 (\u00c5) | Al\u2082O\u2083 (\u00c5) | Si\u2083N\u2084 (\u00c5) | HfO\u2082 (\u00c5) | ZrO\u2082 (\u00c5) |\n| --- | --- | --- | --- | --- | --- | --- |\n| 0 | 65 | 50 | 45 | 45 | 55 | 50 |\n| 50 | 65 | 49 | 30 | 44 | 50 | 49 |\n| 100 | 65 | 48 | 15 | 43 | 48 | 48 |\n| 150 | 65 | 47 | 5 | 42 | 40 | 47 |\n| 200 | 65 | 46 | 0 | 42 | 38 | 46 |",
      "b": "| Number of Cycles | Al\u2082O\u2083 (\u00c5) | HfO\u2082 (\u00c5) | ZrO\u2082 (\u00c5) |\n| --- | --- | --- | --- |\n| 0 | 45 | 55 | 50 |\n| 50 | 20 | 50 | 49 |\n| 100 | 0 | 48 | 48 |\n| 150 | - | 40 | 47 |\n| 200 | 0 | 38 | 47 |"
    },
    "vqa": {
        "a": [
            {
                "question_type": "Process-Oriented",
                "question": "Are these thermal ALE processes?",
                "answer_type": "Factoid",
                "answer": "All the ALE processes on different materials with HF and TMA are thermal processes conducted at 300 \u00b0C."
            },
            {
                "question_type": "Process-Oriented",
                "question": "What can be observed from image a ?",
                "answer_type": "Paragraph",
                "answer": "The film thicknesses after 25, 50, 100, and 200 ALE cycles using sequential HF and TMA exposures at 300 \u00b0C. The Al2O3 and HfO2 films were etched linearly versus the number of ALE cycles. There were negligible thickness changes during 200 ALE cycles for the ZrO2, SiO2, Si3N4, and TiN films."
            }
        ],
        "b": [
            {
                "question_type": "Process-Oriented",
                "question": "Does TMA atch ZrO2?",
                "answer_type": "Yes/No",
                "answer": "No"
            },
            {
                "question_type": "Process-Oriented",
                "question": "Are the measured etch rates accurate?",
                "answer_type": "Paragraph",
                "answer": "Etch rates of 0.45 \u00c5/cycle and 0.10 \u00c5/cycle were measured for the Al2O3 and HfO2 films, respectively. The etch rate of Al2O3 is in agreement with the value measured earlier by quartz crystal microbalance\n(QCM) and SE experiments."
            }
        ]
    },
    "bbox": {
        "a": {
            "x": 0,
            "y": 0,
            "width": 669,
            "height": 455
        },
        "b": {
            "x": 0,
            "y": 471,
            "width": 669,
            "height": 538
        }
    }
}

File: data/alde-imageminer/train/atomic-layer-etching/experimental-usecase/42/images/figure_4.json
{
    "sample_id": "atomic-layer-etching/experimental-usecase/42/figure_4",
    "classification": {
        "a": "multiple scatter plot",
        "b": "multiple scatter plot"
    },
    "summarization": {
        "a": "The figure shows the film thickness of various materials (TiN, SiO\u2082, Si\u2083N\u2084, ZrO\u2082, HfO\u2082, Al\u2082O\u2083) at 250\u00b0C for various DMAC and HF etch cycles.",
        "b": "The figure illustrates the atomic layer etching (ALE)  etch rates of HfO\u2082, Al\u2082O\u2083, and ZrO\u2082 at 250\u00b0C"
    },
    "data_extraction": {
      "a": "| Film Thickness (\u00c5) | TiN | SiO\u2082 | Si\u2083N\u2084 | ZrO\u2082 | HfO\u2082 | Al\u2082O\u2083 |\n| --- | --- | --- | --- | --- | --- | --- |\n| 0 | 65 | 50 | 40 | 40 | 50 | 45 |\n| 25 | 65 | 50 | 40 | 30 | 40 | 40 |\n| 50 | 65 | 50 | 40 | 20 | 30 | 35 |\n| 100 | 65 | 50 | 40 | 0 | 0 | 20 |",
      "b": "| Film Thickness (\u00c5) | HfO\u2082 ALE: 0.77 \u00c5/cycle | Al\u2082O\u2083 ALE: 0.32 \u00c5/cycle | ZrO\u2082 ALE: 0.96 \u00c5/cycle |\n| --- | --- | --- | --- |\n| 0 | 50 | 45 | 50 |\n| 25 | 40 | 40 | 35 |\n| 50 | 20 | 35 | 10 |\n| 100 | 0 | 20 | 0 |"
    },
    "vqa": {
        "a": [
            {
                "question_type": "Process-Oriented",
                "question": "What happens to the film thicknesses after DMAC ALE cycles?",
                "answer_type": "Paragraph",
                "answer": "The film thicknesses after 10, 25, 50, and 100 ALE cycles using sequential HF and DMAC exposures at 250 \u00b0C show linear etching\n for the ZrO2, HfO2, and Al2O3 films. While no measurable thickness changes were  observed for the SiO2, Si3N4, and TiN films"
            },
            {
                "question_type": "Process-Oriented",
                "question": "What is the temperature used for this process?",
                "answer_type": "Factoid",
                "answer": "250 \u00b0C"
            }
        ],
        "b": [
            {
                "question_type": "Process-Oriented",
                "question": "What are the three materials that DMAC etches?",
                "answer_type": "List",
                "answer": "1. Al2O3\n, 2. HfO2\n, 3. ZrO2"
            },
            {
                "question_type": "Comparative/Trend",
                "question": "How do the etch rates compare?",
                "answer_type": "Paragraph",
                "answer": "Etch rates of 0.96 \u00c5/cycle, 0.77 \u00c5/cycle, and 0.32 \u00c5/cycle were determined for the ZrO2, HfO2, and Al2O3 films, respectively. Al2O3 etched at the slowest rate compared to the other two materials."
            }
        ]
    },
    "bbox": {
        "a": {
            "x": 0,
            "y": 3,
            "width": 673,
            "height": 451
        },
        "b": {
            "x": 0,
            "y": 464,
            "width": 671,
            "height": 538
        }
    }
}

File: data/alde-imageminer/train/atomic-layer-etching/experimental-usecase/42/images/figure_5.json
{
    "sample_id": "atomic-layer-etching/experimental-usecase/42/figure_5",
    "classification": {
        "a": "multiple scatter plot",
        "b": "multiple scatter plot"
    },
    "summarization": {
        "a": "The figure shows the film thickness of various materials (TiN, Al\u2082O\u2083, SiO\u2082, Si\u2083N\u2084, HfO\u2082, ZrO\u2082) at 350\u00b0C using SiCl\u2084 as function of number of cycles",
        "b": "The figure compares the film thickness of Al\u2082O\u2083, HfO\u2082, and ZrO\u2082 with different atomic layer deposition (ALE) rates at 350\u00b0C using SiCl\u2084."
    },
    "data_extraction": {
      "a": "| Number of Cycles | TiN (\u00c5) | SiO\u2082 (\u00c5) | Al\u2082O\u2083 (\u00c5) | Si\u2083N\u2084 (\u00c5) | HfO\u2082 (\u00c5) | ZrO\u2082 (\u00c5) |\n| --- | --- | --- | --- | --- | --- | --- |\n| 0 | 65 | 50 | 45 | 45 | 55 | 50 |\n| 100 | 65 | 48 | 44 | 44 | 50 | 35 |\n| 200 | 65 | 47 | 44 | 43 | 48 | 20 |\n| 300 | 65 | 46 | 43 | 42 | 46 | 10 |\n| 400 | 65 | 45 | 43 | 42 | 44 | 5 |",
      "b": "| Number of Cycles | Al\u2082O\u2083 (\u00c5) | HfO\u2082 (\u00c5) | ZrO\u2082 (\u00c5) |\n| --- | --- | --- | --- |\n| 0 | 45 | 55 | 50 |\n| 100 | 45 | 50 | 35 |\n| 200 | 45 | 48 | 20 |\n| 300 | 45 | 46 | 10 |\n| 400 | 45 | 44 | 5 |"
    },
    "vqa": {
        "a": [
            {
                "question_type": "Process-Oriented",
                "question": "Does all the process use the same precursors (HF and SiCl4 combination) for etching?",
                "answer_type": "Yes/No",
                "answer": "Yes"
            },
            {
                "question_type": "Process-Oriented",
                "question": "Which materials get etched and which do not with HF anf SiCl4 combination?",
                "answer_type": "Paragraph",
                "answer": "The film thicknesses after 50, 100, 200, and 400 ALE cycles using sequential HF and SiCl4 exposures at 350 \u00b0C. The ZrO2 and HfO2 films were etched linearly versus the number of ALE cycles. In contrast, there were no measurable thickness changes during 400 ALE cycles for the Al2O3, SiO2, Si3N4, and TiN films"
            }
        ],
        "b": [
            {
                "question_type": "Comparative/Trend",
                "question": "What are the etch rates determined for the HF and SiCl4 reaction cycles?",
                "answer_type": "List",
                "answer": "Al\u2082O\u2083 ALE: 0 \u00c5/cycle  \n, HfO\u2082 ALE: 0.05 \u00c5/cycle  \n, ZrO\u2082 ALE: 0.14 \u00c5/cycle"
            },
            {
                "question_type": "Comparative/Trend",
                "question": "How is image b different from image a?",
                "answer_type": "Factoid",
                "answer": "Image b shows only those materials which get etched with HF anf SiCl4 from the group shown in image a"
            }
        ]
    },
    "bbox": {
        "a": {
            "x": 2,
            "y": 0,
            "width": 669,
            "height": 468
        },
        "b": {
            "x": 2,
            "y": 470,
            "width": 664,
            "height": 528
        }
    }
}

File: data/alde-imageminer/train/atomic-layer-etching/experimental-usecase/42/images/figure_6.json
{
    "sample_id": "atomic-layer-etching/experimental-usecase/42/figure_6",
    "classification": {
        "a": "multiple scatter plot",
        "b": "multiple scatter plot"
    },
    "summarization": {
        "a": "The etch rate of ZrO\u2082 and HfO2 increases slightly with increasing SiCl\u2084 exposure time at 350\u00b0C.",
        "b": "The etch rate of ZrO\u2082 increases significantly while HfO2 only slightly with increasing HF exposure time at 350\u00b0C."
    },
    "data_extraction": {
      "a": "| SiCl\u2084 Exposure Time (s) | ZrO\u2082 Etch Rate (\u00c5/cycle) | HfO\u2082 Etch Rate (\u00c5/cycle) |\n| --- | --- | --- |\n| 0.0 | 0.00 | 0.00 |\n| 0.5 | 0.13 | 0.05 |\n| 1.0 | 0.14 | 0.06 |\n| 1.5 | 0.14 | 0.06 |\n| 2.0 | 0.14 | 0.06 |",
      "b": "| HF Exposure Time (s) | ZrO\u2082 Etch Rate (\u00c5/cycle) | HfO\u2082 Etch Rate (\u00c5/cycle) |\n| --- | --- | --- |\n| 0.0 | 0.00 | 0.00 |\n| 0.5 | 0.07 | 0.03 |\n| 1.0 | 0.12 | 0.05 |\n| 1.5 | 0.15 | 0.06 |\n| 2.0 | 0.17 | 0.06 |"
    },
    "vqa": {
        "a": [
            {
                "question_type": "Process-Oriented",
                "question": "How is the etch rate for ZrO2 and HfO2 versus temperature?",
                "answer_type": "Paragraph",
                "answer": "The etch rates for both ZrO2 and HfO2 are self-limiting versus SiCl4 exposure. The etch rates are constant at progressively larger SiCl4 exposure times. The etch rates at each SiCl4 exposure time were determined using at least 3\u22124 measured film\nthicknesses after different numbers of ALE cycles."
            },
            {
                "question_type": "Process-Oriented",
                "question": "What is the saturated etch rate for ZrO2 and HfO2 at 350 \u00b0C ?",
                "answer_type": "List",
                "answer": "1. Saturated etch rate for ZrO2 = 0.14 \u00c5/cycle\n, 2. Saturated etch rate for HfO2 = 0.06 \u00c5/cycle\n, at HF exposure of 1 s and SiCl4 exposure of 1s"
            }
        ],
        "b": [
            {
                "question_type": "Process-Oriented",
                "question": "Is a self-limiting behaviour observed for SiCl4 exposure?",
                "answer_type": "Yes/No",
                "answer": "Yes"
            },
            {
                "question_type": "Process-Oriented",
                "question": "Why does the ZrO2 etch rate keep increasing with HF exposure?",
                "answer_type": "Paragraph",
                "answer": "The etch rate for ZrO2 begins to level off at higher HF exposures. The slight increases at larger HF exposures for ZrO2 can be attributed to the difficulty purging HF from the reactor after longer HF exposures. Residual HF remaining in the reactor will lead to chemical vapor etching (CVE) during  the SiCl4 exposure. Similar influences of CVE on thermal ALE have been observed earlier after longer HF exposures."
            }
        ]
    },
    "bbox": {
        "a": {
            "x": 2,
            "y": 6,
            "width": 669,
            "height": 366
        },
        "b": {
            "x": 0,
            "y": 377,
            "width": 673,
            "height": 376
        }
    }
}
