Repository: sciknoworg/sci-imageminer

## Project Overview  

**Sci-ImageMiner** is an annotation project on figures from **atomic layer deposition (ALD)** and **atomic layer etching (ALE)**, situated within the broader field of materials science and engineering. Within each of these categories, the data is further organized into the sub-categories **experimental-usecase** and **simulation-usecase**.

It aims to host gold-standard annotations for chart classification, data extraction, summarization, and question answering—providing both pilot and full-phase data to support multimodal AI research in scientific image understanding.

File: data/alde-imageminer/train/atomic-layer-etching/experimental-usecase/42/images/figure_8.json
{
    "sample_id": "atomic-layer-etching/experimental-usecase/42/figure_8",
    "classification": {
        "a": "multiple scatter plot"
    },
    "summarization": {
        "a": "The chart shows the change in Gibbs free energy (\u0394G) for three different chemical reactions as a function of temperature."
    },
    "data_extraction": {
      "a": "| Temperature (\u00b0C) | \u0394G for SiCl\u2084 + AlF\u2083 / SiF\u2084 + AlCl\u2083 (kcal/mol) | \u0394G for SiCl\u2084 + HfF\u2084 / SiF\u2084 + HfCl\u2084 (kcal/mol) | \u0394G for SiCl\u2084 + ZrF\u2084 / SiF\u2084 + ZrCl\u2084 (kcal/mol) |\n| --- | --- | --- | --- |\n| 0 | 45 | 8 | 5 |\n| 100 | 40 | 5 | 2 |\n| 200 | 35 | 2 | 0 |\n| 300 | 30 | -2 | -5 |\n| 400 | 25 | -6 | -10 |\n| 500 | 20 | -10 | -15 |"
    },
    "vqa": {
        "a": [
            {
                "question_type": "Process-Oriented",
                "question": "How is thermochemistry of the ligand-exchange reaction determined?",
                "answer_type": "Paragraph",
                "answer": "The thermochemistry of the ligand exchange was determined assuming complete ligand exchange to form SiF4 and the fully chlorinated metal in the original metal fluoride."
            },
            {
                "question_type": "Comparative/Trend",
                "question": "How temperature influences the thermochemical favourability of the various reactions?",
                "answer_type": "Paragraph",
                "answer": "The thermochemical results for the ligand exchange between SiCl4 and AlF3, ZrF4 and HfF4 can be seen in the image. These\nresults reveal that the ligand exchange between SiCl4 and ZrF4 or HfF4 is thermochemically favorable at >200 \u00b0C. In contrast,\nthe ligand exchange between SiCl4 and AlF3 is not thermchemically favorable at any temperature."
            },
            {
                "question_type": "Process-Oriented",
                "question": "Why a reaction is thermochemically favourable?",
                "answer_type": "Paragraph",
                "answer": "ZrF4 and HfF4 can both undergo ligand exchange with SiCl4 at 350 \u00b0C because these reactions are spontaneous with \u0394G \u2248 \u221210 kcal/mol. On the other hand, Al2O3 can not be etched at 350 \u00b0C because the ligand exchange between SiCl4 and AlF3 is not spontaneous with \u0394G \u2248 + 26 kcal/mol."
            },
            {
                "question_type": "Process-Oriented",
                "question": "Can HF etch SiO2 in the absence of H2O?",
                "answer_type": "Yes/No",
                "answer": "No"
            }
        ]
    },
    "bbox": {
        "a": {
            "x": 1,
            "y": 4,
            "width": 661,
            "height": 556
        }
    }
}

File: data/alde-imageminer/train/atomic-layer-etching/experimental-usecase/42/images/figure_9.json
{
    "sample_id": "atomic-layer-etching/experimental-usecase/42/figure_9",
    "classification": {
        "a": "multiple line chart"
    },
    "summarization": {
        "a": "The chart plots the etch rate of SiCl4  versus temperature for ZrO2, HfO2, and Al2O3."
    },
    "data_extraction": {
      "a": "| Temperature (\u00b0C) | ZrO\u2082 Etch Rate (\u00c5/cycle) | HfO\u2082 Etch Rate (\u00c5/cycle) | Al\u2082O\u2083 Etch Rate (\u00c5/cycle) |\n| --- | --- | --- | --- |\n| 250 | 0.00 | 0.00 | 0.00 |\n| 300 | 0.055 | 0.015 | 0.005 |\n| 350 | 0.15 | 0.06 | 0.01 |"
    },
    "vqa": {
        "a": [
            {
                "question_type": "Process-Oriented",
                "question": "Does the etch rate of Al2O3 increase with temperature?",
                "answer_type": "Yes/No",
                "answer": "No"
            },
            {
                "question_type": "Process-Oriented",
                "question": "What is the etch rate of ZrO2 using SiCl4 as precursor?",
                "answer_type": "Paragraph",
                "answer": "1. At 250 \u00b0C, Etch rate is almost 0\n2. At 300 \u00b0C, Etch rate is 0.055 \u00c5/cycle\n3. At 350 \u00b0C, Etch rate is 0.15 \u00c5/cycle"
            },
            {
                "question_type": "Process-Oriented",
                "question": "Why does etch rate  of Al2O3 is zero at all temperatures?",
                "answer_type": "Factoid",
                "answer": "The ligand-exchange reaction between SiCl4 and AlF3 is unfavorable at all the temperatures hence the etch rate is nil."
            },
            {
                "question_type": "Process-Oriented",
                "question": "Why etch rates of ZrO2 and HfO2 increases?",
                "answer_type": "Paragraph",
                "answer": "The ligand-exchange reaction between SiCl4 and ZrF4 or HfF4 is feasible at >200 \u00b0C, hence increasing etch rates observed at >250 \u00b0C . The ZrO2 etch rate is higher than the HfO2 etch rate even though their predicted \u0394G values are nearly equivalent. There must be additional kinetic factors that determine the actual etch rates"
            }
        ]
    },
    "bbox": {
        "a": {
            "x": 0,
            "y": 3,
            "width": 663,
            "height": 496
        }
    }
}

File: data/alde-imageminer/train/atomic-layer-etching/experimental-usecase/43/images/fig_1.json
{
    "sample_id": "atomic-layer-etching/experimental-usecase/43/fig_1",
    "classification": {
        "a": "multi spectra chart",
        "b": "multi spectra chart"
    },
    "summarization": {
        "a": "The figure presents in situ Quartz Crystal Microbalance (QCM) data tracking the mass changes during the atomic layer etching of Al\u2082O\u2083 at 250 \u00b0C.  The line chart shows the cumulative mass change over 30 ALE cycles, displaying a linear downward trend (negative slope), which indicates a constant etch rate throughout the process.",
        "b": "The line chart shows the details a single ALE cycle. It shows a mass increase (\u0394M_{NF\u2083}) during the NF\u2083 plasma step due to fluorination, followed by a sharp mass decrease during the TMA step (\u0394M_{TMA}), resulting in a net negative mass change (\u0394M_{Al\u2082O\u2083}) relative to the initial baseline."
    },
    "data_extraction": {
      "a": "| Process Time (s) | Mass Change (ng/cm\u00b2) |\n| --- | --- |\n| 0 | 200 |\n| 100 | 260 |\n| 200 | 150 |\n| 300 | 180 |\n| 400 | 120 |\n| 500 | 180 |\n| 600 | 80 |\n| 700 | 160 |\n| 800 | 40 |\n| 900 | 140 |\n| 1000 | 0 |\n| 1100 | 120 |\n| 1200 | -40 |\n| 1300 | 100 |\n| 1400 | -80 |\n| 1500 | 80 |\n| 1600 | -120 |\n| 1700 | 60 |\n| 1800 | -160 |\n| 1900 | 40 |\n| 2000 | -200 |\n| 2100 | 20 |\n| 2200 | -240 |\n| 2300 | 0 |\n| 2400 | -280 |\n| 2500 | -20 |\n| 2600 | -320 |\n| 2700 | -40 |\n| 2800 | -360 |\n| 2900 | -60 |\n| 3000 | -400 |\n| 3100 | -80 |\n| 3200 | -440 |\n| 3300 | -100 |\n| 3400 | -480 |\n| 3500 | -120 |\n| 3600 | -520 |\n| 3700 | -140 |\n| 3800 | -560 |\n| 3900 | -160 |\n| 4000 | -600 |\n| 4100 | -180 |\n| 4200 | -640 |\n| 4300 | -200 |\n| 4400 | -680 |\n| 4500 | -220 |\n| 4600 | -720 |\n| 4700 | -240 |\n| 4800 | -760 |\n| 4900 | -260 |\n| 5000 | -800 |\n| 5100 | -280 |\n| 5200 | -840 |\n| 5300 | -300 |\n| 5400 | -880 |\n| 5500 | -320 |\n| 5600 | -920 |\n| 5700 | -340 |\n| 5800 | -960 |\n| 5900 | -360 |\n| 6000 | -1000 |\n| 6100 | -380 |\n| 6200 | -1040 |\n| 6300 | -400 |",
      "b": "| Process Time (s) | Mass Change (ng/cm\u00b2) of NF3 Plasma | Mass Change (ng/cm\u00b2) of TMA |\n| --- | --- | --- |\n| 6398 | -843 | -- |\n| 6407 | -882 | -- |\n| 6414 | -746 | -- |\n| 6419 | -556 | -- |\n| 6426 | -644 | -- |\n| 6437 | -765 | -- |\n| 6480 | -798 | -- |\n| 6518 | -800 | -- |\n| 6587 | -800 | -- |\n| 6525 | -- | -854 |\n| 6531 | -- | -698 |\n| 6534 | -- | -611 |\n| 6544 | -- | -746 |\n| 6558 | -- | -843 |\n| 6587 | -- | -864 |\n| 6634 | -- | -870 |"
    },
    "vqa": {
        "a": [
            {
                "question_type": "Comparative/Trend",
                "question": "Compare this ALE process (cyclic NF\u2083/TMA) with continuous plasma etching using NF\u2083 alone. Under the constraint of needing to etch a precisely 3 nm thick Al\u2082O\u2083 spacer layer without damaging an underlying 1 nm Si layer, which method is required and what key capability does it provide?",
                "answer_type": "Paragraph",
                "answer": "The ALE process is required. Continuous plasma etching has no inherent stop mechanism and would rapidly etch through the underlying Si. ALE provides digital etch control; each cycle removes a known, self-limiting thickness (\u0394M_Al\u2082O\u2083). By counting cycles, you can stop precisely at the Al\u2082O\u2083/Si interface."
            },
            {
                "question_type": "Comparative/Trend",
                "question": "The linear mass loss trend in plot (a) indicates a constant etch per cycle. What does this stability imply for using this process in high-volume semiconductor manufacturing?",
                "answer_type": "Paragraph",
                "answer": "This linearity implies excellent process robustness and predictability, which is critical for manufacturing. It confirms that the surface chemistry is stable and self-limiting cycle after cycle, enabling precise depth control by simply counting cycles. This reproducibility allows the etch depth to be determined by the number of cycles run, meeting strict manufacturing tolerances."
            }
        ],
        "b": [
            {
                "question_type": "Process-Oriented",
                "question": "Describe the sequence of mass-changing events in the single ALE cycle shown in this  graph. What do the upward peaks represent compared to the final baseline drop?",
                "answer_type": "Paragraph",
                "answer": "NF\u2083 plasma: Mass increases due to surface fluorination.\n\nPurge\n\nTMA pulse: A brief mass rise occurs from adsorption, followed by a rapid mass drop caused by ligand exchange and volatilization.\n\nPurge: The mass stabilizes at a new, lower baseline after by-product removal."
            },
            {
                "question_type": "Structure-Property",
                "question": "The NF\u2083 step causes a small mass increase (\u0394M_NF\u2083), while the TMA step causes a larger mass decrease (\u0394M_TMA). Connect these mass changes to the specific chemical transformations occurring at the Al\u2082O\u2083 surface.",
                "answer_type": "Paragraph",
                "answer": "The NF\u2083 step fluorinates the Al\u2082O\u2083 surface, adding fluorine atoms to form an AlF\u2093 or AlO\u2093F\u1d67 layer, which increases the mass. The TMA step reacts with this fluorinated layer, forming volatile AlF\u2083 and removing both the newly added fluorine and underlying aluminum/oxygen atoms, resulting in a net mass loss greater than the initial gain."
            }
        ]
    },
    "bbox": {
        "a": {
            "x": 3,
            "y": 0,
            "width": 619,
            "height": 603
        },
        "b": {
            "x": 3,
            "y": 629,
            "width": 611,
            "height": 588
        }
    }
}

File: data/alde-imageminer/train/atomic-layer-etching/experimental-usecase/43/images/fig_2.json
{
    "sample_id": "atomic-layer-etching/experimental-usecase/43/fig_2",
    "classification": {
        "a": "multi spectra chart",
        "b": "multi spectra chart"
    },
    "summarization": {
        "a": "The XPS (X-ray photoelectron spectroscopy) graph shows the Al 2p peaks after fluorination, with features corresponding to Al\u2013O, AlOxFy, and Al\u2013F. The intensity vs. binding energy spectrum confirms modification of the Al\u2082O\u2083 film, with deconvoluted peaks at 74.5, 75.8, and 76.5 eV assigned to Al\u2013O, AlOxFy, and Al\u2013F, indicating the formation of AlF\u2083 and AlOxFy by F radicals.",
        "b": "The XPS (X-ray photoelectron spectroscopy) graph shows the Al 2p peaks after fluorination, with features corresponding to Al\u2013O and AlOxFy. The intensity vs. binding energy spectrum confirms modification of the Al\u2082O\u2083 film, with deconvoluted peaks at 74.5, 75.8, and 76.5 eV assigned to Al\u2013O, AlOxFy, indicating the formation of AlF\u2083 and AlOxFy by F radicals."
    },
    "data_extraction": {
      "a": "| Species label | Approx. binding energy (eV) |\n| --- | --- |\n| Al\u2013O | 74.5\u201375.0 |\n| AlO\u2093F\u1d67 | 74.0\u201374.5 |\n| Al\u2013F | 73.5\u201374.0 |"
    },
    "vqa": {
        "a": [
            {
                "question_type": "Process-Oriented",
                "question": "Which intermediate state is more desirable for a rapid, high-yield ALE process \u2014 the surface containing only AlO\u2093F\u1d67 species or the surface with well-defined Al\u2013F bonds \u2014 and why?",
                "answer_type": "Paragraph",
                "answer": "State (a) is more desirable because the presence of a distinct Al\u2013F peak implies a complete, stoichiometric conversion of the surface layer to a stable fluoride. State (b) represents an intermediate oxyfluoride which may react less cleanly or slowly with the TMA."
            },
            {
                "question_type": "Comparative/Trend",
                "question": "Compare the chemical components visible in (a) versus (b). If (a) represents the surface after the plasma step and (b) after the TMA step, what specific chemical action has the TMA performed?",
                "answer_type": "Paragraph",
                "answer": "State (a): The surface contains Al\u2013O, AlO\u2093F\u1d67, and Al\u2013F species.\nState (b): The surface contains Al\u2013O and AlO\u2093F\u1d67 species, with Al\u2013F fully removed."
            },
            {
                "question_type": "Structure-Property",
                "question": "Describe the chemical change in the Al\u2082O\u2083 film that causes the Al 2p peak to shift to higher binding energy in the spectra. Why do multiple chemical states (Al\u2013O, Al\u2013O\u2093F\u1d67, Al\u2013F) appear simultaneously?",
                "answer_type": "Paragraph",
                "answer": "Fluorine atoms replace oxygen, forming Al\u2013F bonds. Fluorine is more electronegative than oxygen, increasing the positive charge on the Al atom, which requires more energy to eject a core electron (Al 2p), causing a higher binding energy shift. Multiple states appear because fluorination is a gradient process; the surface converts fully to Al\u2013F, while subsurface regions have mixed Al\u2013O\u2093F\u1d67, and the bulk remains Al\u2013O."
            }
        ],
        "b": [
            {
                "question_type": "Application/Performance",
                "question": "The presence of a significant Al\u2013O\u2093F\u1d67 peak indicates an incomplete, mixed reaction layer. Does this support the use of this fluorination step for a highly uniform, digital atomic layer etching process?",
                "answer_type": "Paragraph",
                "answer": "No, A uniform, digital ALE process requires a sharp, fully converted interface between the fluorinated layer and the pristine Al\u2082O\u2083 beneath. The broad Al\u2013O\u2093F\u1d67 peak indicates a graded, partially reacted transition zone. This gradient would lead to non-uniform etch depths and poor atomic-scale control, as the TMA step would not remove a well-defined monolayer."
            }
        ]
    },
    "bbox": {
        "a": {
            "x": 6,
            "y": 0,
            "width": 632,
            "height": 725
        },
        "b": {
            "x": 17,
            "y": 782,
            "width": 616,
            "height": 736
        }
    }
}

File: data/alde-imageminer/train/atomic-layer-etching/experimental-usecase/43/images/fig_3.json
{
    "sample_id": "atomic-layer-etching/experimental-usecase/43/fig_3",
    "classification": {
        "a": "multiple scatter plot",
        "b": "scatter plot"
    },
    "summarization": {
        "a": "This two-panel figure shows Mass Change Per Cycle (MCPC) (ng/(cm\u00b2\u00b7cycle)) data for the Atomic Layer Etching (ALE) of Al\u2082O\u2083, MCPC varies the NF\u2083 plasma time (with fixed 3s TMA)",
        "b": "Mass Change Per Cycle (MCPC) (ng/(cm\u00b2\u00b7cycle)) varies the TMA pulse time (with fixed 4s NF\u2083). Both plots show the mass loss saturating, proving each half-reaction is self-limiting."
    },
    "data_extraction": {
      "a": "| NF\u2083 Remote Plasma Time (s) | MCPC (ng/(cm\u00b2\u00b7cycle)) | Symbol |\n| --- | --- | --- |\n| 0 | 0 | NF\u2083 remote plasma (square) |\n| 1.5 | -25 | NF\u2083 remote plasma (square) |\n| 2.0 | -60 | NF\u2083 remote plasma (square) |\n| 3.0 | -70 | NF\u2083 remote plasma (square) |\n| 4.0 | -60 | NF\u2083 remote plasma (square) |\n| 4.0 | -2 | NF\u2083 gas (circle) |",
      "b": "| TMA Pulse Time (s) | MCPC (ng/(cm\u00b2\u00b7cycle)) |\n| --- | --- |\n| 0.0 | 0 |\n| 0.5 | -25 |\n| 1.5 | -45 |\n| 3.0 | -55 |\n| 4.5 | -58 |"
    },
    "vqa": {
        "a": [
            {
                "question_type": "Comparative/Trend",
                "question": "If the fixed TMA time in this chart were reduced to 1 second (undersaturated), how would the saturation curve change? Would you still achieve a stable, self-limiting etch process?",
                "answer_type": "Paragraph",
                "answer": "The curve would still rise but plateau at a lower maximum mass loss. With an undersaturated TMA dose, not all the fluorinated layer is removed each cycle. The process would not be fully self-limiting or stable, as the etch depth would depend on the incomplete removal step, leading to poor control and possible residue accumulation."
            },
            {
                "question_type": "Structure-Property",
                "question": "Explain the physical significance of the 'grey zone' (0\u20131.2 s) in graph. Why is the mass loss negligible in this region despite the presence of plasma?",
                "answer_type": "Paragraph",
                "answer": "The grey region represents an incubation or threshold period. During these short exposures, the incoming fluorine radical flux is too low to fully fluorinate the Al\u2082O\u2083 surface to the depth needed for the subsequent ligand-exchange reaction with TMA. Because a sufficient coverage of surface fluoride (AlF\u2093) species has not yet formed, TMA cannot remove material, resulting in nearly zero MCPC."
            },
            {
                "question_type": "Application/Performance",
                "question": "Calculate the etch rate in \u00c5 per cycle assuming the density of Al\u2082O\u2083 is approximately 3.0 g/cm\u00b3 and the saturated mass loss is \u221260 ng/(cm\u00b2\u00b7cycle). Based on this etch rate, determine how many cycles would be required to remove a 5 nm thick Al\u2082O\u2083 film.",
                "answer_type": "Factoid",
                "answer": "60 ng/(cm\u00b2\u00b7cycle corresponds to roughly 2.0 \u00c5/cycle"
            }
        ],
        "b": [
            {
                "question_type": "Process-Oriented",
                "question": "List the four main sequential steps for one complete ALE cycle used to generate the saturation point (e.g., at 3s TMA time).",
                "answer_type": "List",
                "answer": "NF\u2083 Remote Plasma Exposure (4 s)\n\n, Purge\n\n, TMA Exposure (3 s)\n\n, Purge"
            }
        ]
    },
    "bbox": {
        "a": {
            "x": 0,
            "y": 4,
            "width": 627,
            "height": 575
        },
        "b": {
            "x": 5,
            "y": 600,
            "width": 619,
            "height": 575
        }
    }
}

File: data/alde-imageminer/train/atomic-layer-etching/experimental-usecase/43/images/fig_5.json
{
    "sample_id": "atomic-layer-etching/experimental-usecase/43/fig_5",
    "classification": {
        "a": "scatter plot"
    },
    "summarization": {
        "a": "This line chart represents the Etch Per Cycle (EPC) \u00c5/cycle for Atomic Layer Etching (ALE) of Al\u2082O\u2083 as a function of substrate temperature. The process uses cycles of NF\u2083 remote plasma followed by TMA exposure(3 s duration). EPC slowly increases with temperature up to a point (~250\u00b0C), then a rapid etch rate is observed and then stabilizes. This thickness loss was measured via ellipsometry."
    },
    "data_extraction": {
      "a": "| Substrate Temperature (\u00b0C) | Etch Per Cycle (\u00c5/cycle) |\n| --- | --- |\n| 150 | -0.1 |\n| 175 | -0.1 |\n| 200 | 0.0 |\n| 225 | 0.4 |\n| 250 | 1.4 |\n| 275 | 2.6 |\n| 290 | 3.8 |\n| 300 | 4.2 |\n| 320 | 4.6 |"
    },
    "vqa": {
        "a": [
            {
                "question_type": "Process-Oriented",
                "question": "List the two main steps in the ALE supercycle described. What is the specific function of the TMA step in this etching context compared to its typical role in deposition?",
                "answer_type": "List",
                "answer": "Exposure to NF\u2083 remote plasma for 4 s to fluorinate the surface. \n\nExposure to TMA for 3 s to perform ligand exchange and remove the surface species."
            },
            {
                "question_type": "Comparative/Trend",
                "question": "Compare this thermal ALE process (using TMA) with a plasma-enhanced ALE process where both the fluorination and removal steps use plasma (e.g., NF\u2083 plasma then Ar\u207a sputter). For etching ultra-thin films on a temperature-sensitive 2D material like graphene, which approach is mandatory and why?",
                "answer_type": "Paragraph",
                "answer": "The thermal ALE process is mandatory. A plasma-enhanced removal step (Ar\u207a sputter) causes physical bombardment damage, which would destroy the atomic lattice of graphene. The thermal TMA step in this process provides a chemically selective and gentle removal mechanism via volatile AlF\u2083 formation, enabling damage-free etching necessary for 2D materials, despite the low or moderate temperature requirement."
            },
            {
                "question_type": "Structure-Property",
                "question": "How does the substrate temperature influence the surface chemical modification during the NF\u2083 plasma step? If the EPC increases with temperature, what does this suggest about the fluorination depth or stability?",
                "answer_type": "Factoid",
                "answer": "Higher temperatures typically increase the thermal energy available for diffusion and reaction."
            },
            {
                "question_type": "Application/Performance",
                "question": "Based on the temperature dependence shown, if you need to etch an Al\u2082O\u2083 spacer layer with atomic-scale depth control (e.g., \u00b10.1 \u00c5/cycle) next to a silicon channel, is operating at 150\u00b0C a reliable choice?",
                "answer_type": "Paragraph",
                "answer": "NO, At 150\u00b0C, the EPC is very low (~0.5 \u00c5/cycle) and is on the steep part of the curve. This means tiny temperature fluctuations in the reactor could cause significant percentage variations in the etch rate, destroying the atomic-scale depth control required. For reliable control, one must operate in the temperature-independent saturation regime (near 250-300\u00b0C) where the rate is stable."
            }
        ]
    },
    "bbox": {
        "a": {
            "x": 0,
            "y": 7,
            "width": 654,
            "height": 652
        }
    }
}

File: data/alde-imageminer/train/atomic-layer-etching/experimental-usecase/43/images/fig_6.json
{
    "sample_id": "atomic-layer-etching/experimental-usecase/43/fig_6",
    "classification": {
        "a": "multiple line chart",
        "b": "multiple line chart",
        "c": "multiple line chart",
        "d": "multiple line chart",
        "e": "multiple line chart",
        "f": "multiple line chart"
    },
    "summarization": {
        "a": "This figure shows Time-of-Flight Secondary Ion Mass Spectrometry (ToF-SIMS) depth profiles of Al\u2082O\u2083 films after five Atomic Layer Etching (ALE) cycles, measured after the fluorination and removal steps at different process temperatures.AlF\u2082\u207b depth profile at 200 \u00b0C, showing fluorine incorporation near the surface after fluorination and its partial removal during the etching step.",
        "b": "AlF\u2082\u207b depth profile at 250 \u00b0C, indicating enhanced fluorine penetration and modified removal behavior compared to 200 \u00b0C.",
        "c": "AlF\u2082\u207b depth profile at 300 \u00b0C, exhibiting deeper fluorine incorporation and more pronounced temperature-dependent effects.",
        "d": "AlOF\u2082\u207b depth profile at 200 \u00b0C, reflecting the formation of mixed oxyfluoride species confined near the surface.",
        "e": "AlOF\u2082\u207b depth profile at 250 \u00b0C, showing increased formation and redistribution of oxyfluoride species.",
        "f": "AlOF\u2082\u207b depth profile at 300 \u00b0C, indicating stronger oxyfluoride formation and deeper distribution at higher temperature."
    },
    "data_extraction": {
      "a": "| Sputter Time (s) | Intensity (c/s) | Method |\n| --- | --- | --- |\n| 0 | 1E+02 | Fluorination |\n| 0 | 1E+02 | Removal |\n| 1 | 1.5E+02 | Fluorination |\n| 1 | 1.5E+02 | Removal |\n| 2 | 1E+02 | Fluorination |\n| 2 | 1E+02 | Removal |\n| 3 | 1.5E+01 | Fluorination |\n| 3 | 1.5E+01 | Removal |\n| 4 | 1E+01 | Fluorination |\n| 4 | 1E+01 | Removal |\n| 5 | 1.5E+00 | Fluorination |\n| 5 | 1.5E+00 | Removal |\n| 6 | 1E+00 | Fluorination |\n| 6 | 1E+00 | Removal |",
      "b": "| Sputter Time (s) | Intensity (c/s) | Method |\n| --- | --- | --- |\n| 0 | 1E+02 | Fluorination |\n| 0 | 1E+02 | Removal |\n| 1 | 1.5E+02 | Fluorination |\n| 1 | 1.4E+02 | Removal |\n| 2 | 1E+02 | Fluorination |\n| 2 | 9E+01 | Removal |\n| 3 | 5E+01 | Fluorination |\n| 3 | 4E+01 | Removal |\n| 4 | 1E+01 | Fluorination |\n| 4 | 8E+00 | Removal |\n| 5 | 1.5E+00 | Fluorination |\n| 5 | 1.4E+00 | Removal |\n| 6 | 1.2E+00 | Fluorination |\n| 6 | 1.1E+00 | Removal |",
      "c": "| Sputter Time (s) | Intensity (c/s) | Method |\n| --- | --- | --- |\n| 0 | 1E+02 | Fluorination |\n| 0 | 8E+01 | Removal |\n| 1 | 1.5E+02 | Fluorination |\n| 1 | 1.3E+02 | Removal |\n| 2 | 1E+02 | Fluorination |\n| 2 | 8E+01 | Removal |\n| 3 | 5E+01 | Fluorination |\n| 3 | 3E+01 | Removal |\n| 4 | 1E+01 | Fluorination |\n| 4 | 8E+00 | Removal |\n| 5 | 1.5E+00 | Fluorination |\n| 5 | 1.3E+00 | Removal |\n| 6 | 1.2E+00 | Fluorination |\n| 6 | 1E+00 | Removal |",
      "d": "| Sputter Time (s) | Intensity (c/s) | Method |\n| --- | --- | --- |\n| 0 | 1E+02 | Fluorination |\n| 0 | 1E+02 | Removal |\n| 1 | 1.5E+02 | Fluorination |\n| 1 | 1.5E+02 | Removal |\n| 2 | 1E+02 | Fluorination |\n| 2 | 1E+02 | Removal |\n| 3 | 1.5E+01 | Fluorination |\n| 3 | 1.5E+01 | Removal |\n| 4 | 1E+01 | Fluorination |\n| 4 | 1E+01 | Removal |\n| 5 | 1.5E+00 | Fluorination |\n| 5 | 1.5E+00 | Removal |\n| 6 | 1E+00 | Fluorination |\n| 6 | 1E+00 | Removal |",
      "e": "| Sputter Time (s) | Intensity (c/s) | Method |\n| --- | --- | --- |\n| 0 | 1E+02 | Fluorination |\n| 0 | 1E+02 | Removal |\n| 1 | 1.5E+02 | Fluorination |\n| 1 | 1.4E+02 | Removal |\n| 2 | 1E+02 | Fluorination |\n| 2 | 9E+01 | Removal |\n| 3 | 5E+01 | Fluorination |\n| 3 | 4E+01 | Removal |\n| 4 | 1E+01 | Fluorination |\n| 4 | 8E+00 | Removal |\n| 5 | 1.5E+00 | Fluorination |\n| 5 | 1.4E+00 | Removal |\n| 6 | 1.2E+00 | Fluorination |\n| 6 | 1.1E+00 | Removal |",
      "f": "| Sputter Time (s) | Intensity (c/s) | Method |\n| --- | --- | --- |\n| 0 | 1E+02 | Fluorination |\n| 0 | 8E+01 | Removal |\n| 1 | 1.5E+02 | Fluorination |\n| 1 | 1.3E+02 | Removal |\n| 2 | 1E+02 | Fluorination |\n| 2 | 8E+01 | Removal |\n| 3 | 5E+01 | Fluorination |\n| 3 | 3E+01 | Removal |\n| 4 | 1E+01 | Fluorination |\n| 4 | 8E+00 | Removal |\n| 5 | 1.5E+00 | Fluorination |\n| 5 | 1.3E+00 | Removal |\n| 6 | 1.2E+00 | Fluorination |\n| 6 | 1E+00 | Removal |"
    },
    "vqa": {
        "a": [
            {
                "question_type": "Structure-Property",
                "question": "Analyze the difference in removal efficiency between 200\u00b0C (panel a) and 300\u00b0C (panel c). How does thermal energy affect the chemical structure of the surface after the TMA pulse?",
                "answer_type": "Paragraph",
                "answer": "At 200\u00b0C, the overlapping curves indicate that the TMA cannot overcome the activation barrier to effectively react with or volatilize the AlF_x layer, leaving the surface structure largely unchanged. At 300\u00b0C, the significant drop in signal confirms that the thermal energy enables the ligand-exchange mechanism to function, restoring the surface closer to the underlying bulk oxide composition by stripping away the fluorinated layer."
            }
        ],
        "c": [
            {
                "question_type": "Comparative/Trend",
                "question": "Compare the dashed line (fluorination) and the solid line (removal) in panel (c). What chemical event occurs between these two measurements that causes the drop in the AlF\u2082\u207b intensity?",
                "answer_type": "Factoid",
                "answer": "The drop is caused by the Ligand-Exchange Reaction with Trimethylaluminum (TMA)."
            }
        ],
        "d": [
            {
                "question_type": "Process-Oriented",
                "question": "A fabrication integration scheme limits the thermal budget to 200\u00b0C. Based on panels (a) and (d), is the ALE process viable at this temperature? Compare this to the outcome at 250\u00b0C.",
                "answer_type": "Paragraph",
                "answer": "The process is not viable at 200\u00b0C. The trade-off for the low thermal budget is a complete failure of the etch mechanism; the temperature must be raised to at least 250\u00b0C to activate the ligand exchange."
            },
            {
                "question_type": "Application/Performance",
                "question": "Based on the shallow and well-removed fluorination layer at 200\u00b0C, is this the optimal temperature for etching an ultra-thin (2 nm) Al\u2082O\u2083 gate dielectric without modifying the underlying high-\u03ba interface?",
                "answer_type": "Paragraph",
                "answer": "NO, While the fluorination is shallow at 200\u00b0C, the AlOF\u2082\u207b profile (d) shows the removal step is incomplete, leaving a modified interface. For a 2 nm film, this residual modified layer constitutes a significant fraction of the total thickness, drastically altering the interface properties. A higher temperature (like 250\u00b0C) with complete removal, despite slightly deeper penetration, would better preserve the electrical properties of the underlying interface."
            }
        ]
    },
    "bbox": {
        "a": {
            "x": 3,
            "y": 6,
            "width": 491,
            "height": 436
        },
        "b": {
            "x": 491,
            "y": 2,
            "width": 365,
            "height": 438
        },
        "c": {
            "x": 854,
            "y": 4,
            "width": 366,
            "height": 440
        },
        "d": {
            "x": 5,
            "y": 512,
            "width": 483,
            "height": 442
        },
        "e": {
            "x": 487,
            "y": 505,
            "width": 365,
            "height": 445
        },
        "f": {
            "x": 848,
            "y": 510,
            "width": 381,
            "height": 442
        }
    }
}

File: data/alde-imageminer/train/atomic-layer-etching/experimental-usecase/45/images/figure_10.json
{
    "sample_id": "atomic-layer-etching/experimental-usecase/45/figure_10",
    "classification": {
        "a": "multiple scatter plot"
    },
    "summarization": {
        "a": "The line chart shows the film thickness in \u00c5ngstr\u00f6ms (\u00c5) over the number of cycles for XRR and SE methods at 250\u00b0C using H\u2082O\u2082 and HF"
    },
    "data_extraction": {
      "a": "| Number of Cycles | XRR (Film Thickness, \u00c5) | SE (Film Thickness, \u00c5) |\n| --- | --- | --- |\n| 0 | 63 | 73 |\n| 50 | 58 | 66 |\n| 100 | 51 | 61 |\n| 200 | 39 | 46 |\n| 400 | 6 | 12 |"
    },
    "vqa": {
        "a": [
            {
                "question_type": "Process-Oriented",
                "question": "Why were two different characterization techniques (XRR and SE) used to measure film thickness?",
                "answer_type": "Paragraph",
                "answer": "Using both X-ray reflectivity and spectroscopic ellipsometry provides independent verification of the thickness measurements. XRR also yields additional information about film density and surface roughness. The close agreement between techniques (0.14 vs 0.15 \u00c5/cycle) confirms measurement reliability."
            },
            {
                "question_type": "Comparative/Trend",
                "question": "How does the etch rate using H\u2082O\u2082/HF compare to the O\u2083/HF process at the same temperature?",
                "answer_type": "Factoid",
                "answer": "The H\u2082O\u2082/HF etch rate (0.15 \u00c5/cycle) is slightly lower than the O\u2083/HF etch rate (0.20 \u00c5/cycle) at 250\u00b0C, reflecting O\u2083's stronger oxidizing power."
            },
            {
                "question_type": "Structure-Property",
                "question": "What does the linear relationship between film thickness and cycle number indicate about the ALE process?",
                "answer_type": "Factoid",
                "answer": "Linearity confirms that each ALE cycle removes a constant, reproducible amount of material, demonstrating true self-limiting behavior rather than uncontrolled continuous etching."
            },
            {
                "question_type": "Comparative/Trend",
                "question": "What are the initial TiN film thicknesses measured by each technique?",
                "answer_type": "Paragraph",
                "answer": "SE measured ~73 \u00c5 initial thickness; XRR measured ~63 \u00c5. This offset is maintained throughout but both yield the same etch rate slope."
            }
        ]
    },
    "bbox": {
        "a": {
            "x": 1,
            "y": 0,
            "width": 662,
            "height": 529
        }
    }
}

File: data/alde-imageminer/train/atomic-layer-etching/experimental-usecase/45/images/figure_11.json
{
    "sample_id": "atomic-layer-etching/experimental-usecase/45/figure_11",
    "classification": {
        "a": "multi spectra chart"
    },
    "summarization": {
        "a": "This figure displays XRR scans for TiN films before and after different numbers of thermal ALE cycles using H\u2082O\u2082 and HF at 250\u00b0C. Five scans are shown: initial TiN (a), and after 50 (b), 100 (c), 200 (d), and 400 (e) ALE cycles. The progressive changes in the curves demonstrate systematic film thickness reduction with increasing cycles, confirming effective etching at 0.15 \u00c5/cycle. The interference fringe evolution also indicates surface smoothing during the ALE process."
    },
    "data_extraction": {
      "a": "| omega-2theta (arcsec) | (a) TiN (Intensity) | (b) 50c ALE (Intensity) | (c) 100c ALE (Intensity) | (d) 200c ALE (Intensity) | (e) 400c ALE (Intensity) |\n| --- | --- | --- | --- | --- | --- |\n| 1000 | 1.5e11 | 6.0e9 | 2.0e8 | 6.0e6 | 2.0e5 |\n| 2000 | 8.0e9 | 3.0e8 | 5.0e6 | 1.0e5 | 3.0e3 |\n| 3000 | 6.0e8 | 1.0e6 | 1.0e5 | 6.0e3 | 3.0e2 |\n| 4000 | 3.0e9 | 1.0e7 | 2.5e5 | 1.5e3 | 1.0e2 |\n| 5000 | 8.0e8 | 3.0e6 | 8.0e4 | 6.0e2 | 4.0e1 |\n| 6000 | 1.0e8 | 3.0e5 | 3.0e4 | 3.0e2 | 1.5e1 |\n| 7000 | 3.0e7 | 6.0e5 | 1.5e4 | 1.5e2 | 1.0e1 |\n| 8000 | 1.0e7 | 1.0e5 | 1.0e4 | 1.0e2 | 6.0e0 |\n| 9000 | 5.0e6 | 5.0e4 | 6.0e3 | 8.0e1 | 3.0e0 |"
    },
    "vqa": {
        "a": [
            {
                "question_type": "Comparative/Trend",
                "question": "How do the XRR scans evolve with increasing number of H\u2082O\u2082/HF ALE cycles?",
                "answer_type": "Paragraph",
                "answer": "As the number of ALE cycles increases from 0 to 400, the XRR curves show systematic changes reflecting progressive film thickness reduction. The interference oscillations shift and change in periodicity, correlating with decreasing film thickness from approximately 63 \u00c5 initially to much thinner values after 400 cycles. Additionally, the amplitude and sharpness of oscillation features change, indicating that surface roughness decreases during etching, from 9.3 \u00c5 initially to 6.5 \u00c5 after 100 cycles."
            },
            {
                "question_type": "Process-Oriented",
                "question": "What etch rate was achieved for TiN ALE using H\u2082O\u2082 and HF at 250\u00b0C?",
                "answer_type": "Factoid",
                "answer": "0.15 \u00c5/cycle by spectroscopic ellipsometry and 0.14 \u00c5/cycle by XRR."
            },
            {
                "question_type": "Structure-Property",
                "question": "What structural information about TiN films can be extracted from XRR measurements?",
                "answer_type": "Paragraph",
                "answer": "XRR provides quantitative information about film thickness, electron density, and surface roughness. The angular positions and periodicity of interference fringes directly relate to film thickness, with thinner films producing wider spaced oscillations. The rate of intensity decay with increasing angle is sensitive to surface roughness, where rougher surfaces cause faster intensity falloff. These measurements confirmed both the linear thickness reduction and surface smoothing during TiN ALE."
            },
            {
                "question_type": "Application/Performance",
                "question": "What do the labels (a) through (e) in the figure represent?",
                "answer_type": "List",
                "answer": "(a) initial TiN film, (b) after 50 ALE cycles, (c) after 100 cycles, (d) after 200 cycles, (e) after 400 cycles."
            }
        ]
    },
    "bbox": {
        "a": {
            "x": 2,
            "y": 3,
            "width": 669,
            "height": 666
        }
    }
}
