Repository: sciknoworg/sci-imageminer

## Project Overview  

**Sci-ImageMiner** is an annotation project on figures from **atomic layer deposition (ALD)** and **atomic layer etching (ALE)**, situated within the broader field of materials science and engineering. Within each of these categories, the data is further organized into the sub-categories **experimental-usecase** and **simulation-usecase**.

It aims to host gold-standard annotations for chart classification, data extraction, summarization, and question answering—providing both pilot and full-phase data to support multimodal AI research in scientific image understanding.

File: data/alde-imageminer/train/atomic-layer-etching/experimental-usecase/45/images/figure_2.json
{
    "sample_id": "atomic-layer-etching/experimental-usecase/45/figure_2",
    "classification": {
        "a": "multiple line chart"
    },
    "summarization": {
        "a": "The chart shows the mass change over time for 10 HF exposures on ALD TiO\u2082 at different temperatures (200\u00b0C, 250\u00b0C, and 300\u00b0C). The mass decreases over time, indicating a loss of material"
    },
    "data_extraction": {
      "a": "| Time (s) | 200\u00b0C (Mass Change, ng/cm^2) | 250\u00b0C (Mass Change, ng/cm^2) | 300\u00b0C (Mass Change, ng/cm^2) |\n| --- | --- | --- | --- |\n| 0 | 0 | 0 | 0 |\n| 50 | -20 | -25 | -28 |\n| 100 | -35 | -45 | -55 |\n| 150 | -50 | -75 | -85 |\n| 200 | -60 | -95 | -120 |\n| 250 | -75 | -105 | -125 |\n| 300 | -85 | -125 | -155 |\n| 350 | -95 | -150 | -185 |\n| 400 | -105 | -175 | -190 |\n| 450 | -115 | -200 | -240 |\n| 500 | -125 | -220 | -250 |\n| 550 | -135 | -245 | -280 |\n| 600 | -160 | -255 | -310 |"
    },
    "vqa": {
        "a": [
            {
                "question_type": "Process-Oriented",
                "question": "What does the staircase pattern in the QCM data indicate?",
                "answer_type": "Factoid",
                "answer": "Each step represents one discrete HF exposure pulse, with the flat regions corresponding to N\u2082 purge periods between exposures."
            },
            {
                "question_type": "Comparative/Trend",
                "question": "How does temperature affect the HF etching rate of TiO\u2082?",
                "answer_type": "Paragraph",
                "answer": "Higher temperatures increase the mass loss per HF exposure: \u221217 ng/cm\u00b2 at 200\u00b0C, \u221225 ng/cm\u00b2 at 250\u00b0C, and \u221232 ng/cm\u00b2 at 300\u00b0C. This corresponds to TiO\u2082 removal of 0.45\u20130.85 \u00c5 per exposure, based on TiO\u2082 density of 3.76 g/cm\u00b3."
            },
            {
                "question_type": "Structure-Property",
                "question": "Why is spontaneous TiO\u2082 etching by HF significant for TiN ALE?",
                "answer_type": "Paragraph",
                "answer": "This result validates the core mechanism: if HF can spontaneously etch TiO\u2082 to form volatile TiF\u2084 and H\u2082O, then oxidizing TiN to TiO\u2082 first enables its removal. Without this spontaneous etching, the oxidation-fluorination ALE approach would not work."
            },
            {
                "question_type": "Application/Performance",
                "question": "Is the HF fluorination reaction thermodynamically favorable at elevated temperatures?",
                "answer_type": "Paragraph",
                "answer": "The reaction has \u0394G\u00b0 = \u22126.1 kcal/mol at 25\u00b0C (favorable) but becomes +6.3 kcal/mol at 250\u00b0C (unfavorable under standard conditions). However, etching still occurs because excess HF and rapid removal of volatile products (TiF\u2084, H\u2082O) by N\u2082 purge drive the reaction forward."
            }
        ]
    },
    "bbox": {
        "a": {
            "x": 1,
            "y": 2,
            "width": 667,
            "height": 521
        }
    }
}

File: data/alde-imageminer/train/atomic-layer-etching/experimental-usecase/45/images/figure_3.json
{
    "sample_id": "atomic-layer-etching/experimental-usecase/45/figure_3",
    "classification": {
        "a": "multiple scatter plot"
    },
    "summarization": {
        "a": "The line chart illustrates the decrease in film thickness over cycles for TiN ALE at 250\u00b0C using O\u2083 & HF"
    },
    "data_extraction": {
      "a": "| Number of Cycles | SE (Film Thickness, \u00c5) | XRR (Film Thickness, \u00c5) |\n| --- | --- | --- |\n| 0 | 73 | 63 |\n| 25 | 68 | 61 |\n| 50 | 63 | 57 |\n| 100 | 52 | 47 |\n| 150 | 45 | 26 |\n| 200 | 34 | 27 |\n| 300 | 16 | 6 |"
    },
    "vqa": {
        "a": [
            {
                "question_type": "Comparative/Trend",
                "question": "How do the etch rates from SE and XRR compare?",
                "answer_type": "Factoid",
                "answer": "SE gives 0.19 \u00c5/cycle and XRR gives 0.20 \u00c5/cycle\u2014essentially identical within experimental uncertainty, validating both measurement approaches."
            },
            {
                "question_type": "Structure-Property",
                "question": "Why do the SE and XRR data show a vertical offset despite having the same slope?",
                "answer_type": "Paragraph",
                "answer": "The offset (~10 \u00c5 difference in initial thickness) arises from different optical/structural models used by each technique. SE uses a Lorentz optical model while XRR measures electron density contrast. Despite this absolute offset, both yield the same etch rate slope."
            },
            {
                "question_type": "Process-Oriented",
                "question": "What reaction sequence was used for the O\u2083/HF ALE process?",
                "answer_type": "Factoid",
                "answer": "The optimized sequence was 3-30-1-30: 3 s O\u2083 exposure, 30 s N\u2082 purge, 1 s HF exposure, 30 s N\u2082 purge."
            },
            {
                "question_type": "Application/Performance",
                "question": "How much TiN can be removed after 300 ALE cycles?",
                "answer_type": "Factoid",
                "answer": "Approximately 60 \u00c5 of TiN is removed after 300 cycles, reducing the film from ~70 \u00c5 to ~10 \u00c5 (based on XRR data)."
            }
        ]
    },
    "bbox": {
        "a": {
            "x": 2,
            "y": 4,
            "width": 664,
            "height": 524
        }
    }
}

File: data/alde-imageminer/train/atomic-layer-etching/experimental-usecase/45/images/figure_4.json
{
    "sample_id": "atomic-layer-etching/experimental-usecase/45/figure_4",
    "classification": {
        "a": "scatter plot",
        "b": "scatter plot"
    },
    "summarization": {
        "a": "The etch rate increases with increasing O\u2083 exposure time at 250\u00b0C",
        "b": "The etch rate increases with increasing HF exposure time at 250\u00b0C"
    },
    "data_extraction": {
      "a": "| O3 Exposure Time (s) | Etch Rate (\u00c5/cycle) |\n| --- | --- |\n| 0.0 | 0.00 |\n| 0.5 | 0.08 |\n| 1.0 | 0.11 |\n| 1.5 | 0.17 |\n| 2.0 | 0.17 |\n| 2.5 | 0.20 |\n| 3.0 | 0.19 |\n| 4.0 | 0.22 |",
      "b": "| HF Exposure Time (s) | Etch Rate (\u00c5/cycle) |\n| --- | --- |\n| 0.0 | 0.00 |\n| 0.5 | 0.14 |\n| 0.75 | 0.18 |\n| 1.0 | 0.19 |\n| 1.25 | 0.20 |\n| 1.5 | 0.21 |"
    },
    "vqa": {
        "a": [
            {
                "question_type": "Process-Oriented",
                "question": "What do the saturation curves in both panels demonstrate about the ALE process?",
                "answer_type": "Paragraph",
                "answer": "The saturation behavior confirms that both half-reactions are self-limiting. The O\u2083 reaction self-terminates because the TiO\u2082 layer acts as a diffusion barrier preventing further oxidation. The HF reaction self-terminates because it can only remove the finite TiO\u2082 layer formed during oxidation\u2014HF does not etch TiN directly."
            },
            {
                "question_type": "Structure-Property",
                "question": "Why is there zero etch rate at zero exposure time for both reactants?",
                "answer_type": "Factoid",
                "answer": "Neither reactant alone etches TiN-O\u2083 only oxidizes the surface, and HF cannot etch TiN directly. Both half-reactions are required for etching."
            },
            {
                "question_type": "Application/Performance",
                "question": "What is the practical benefit of self-limiting reactions for semiconductor processing?",
                "answer_type": "Paragraph",
                "answer": "Self-limiting behavior ensures that etch depth depends only on cycle count, not on precise exposure timing or local reactant concentration variations. This enables atomic-level thickness control and uniform etching across large wafers, which is essential for advanced device fabrication."
            }
        ],
        "b": [
            {
                "question_type": "Comparative/Trend",
                "question": "What exposure times were selected for the optimized ALE process?",
                "answer_type": "Factoid",
                "answer": "3 s for O\u2083 and 1 s for HF, yielding the optimized sequence 3-30-1-30 (with 30 s N\u2082 purges)."
            }
        ]
    },
    "bbox": {
        "a": {
            "x": 3,
            "y": 4,
            "width": 667,
            "height": 472
        },
        "b": {
            "x": 1,
            "y": 493,
            "width": 667,
            "height": 477
        }
    }
}

File: data/alde-imageminer/train/atomic-layer-etching/experimental-usecase/45/images/figure_5.json
{
    "sample_id": "atomic-layer-etching/experimental-usecase/45/figure_5",
    "classification": {
        "a": "multiple scatter plot"
    },
    "summarization": {
        "a": "The figure demonstrates selective TiN etching using O\u2083/HF at 250\u00b0C. TiN (gray diamonds) shows linear thickness reduction while Al\u2082O\u2083, HfO\u2082, ZrO\u2082, SiO\u2082, and Si\u2083N\u2084 remain essentially unchanged over 400 cycles. This confirms high selectivity of the ALE process for TiN over common dielectrics and barrier materials."
    },
    "data_extraction": {
      "a": "| Number of Cycles | TiN | Al\u2082O\u2083 | Si\u2083N\u2084 | SiO\u2082 | ZrO\u2082 | HfO\u2082 |\n| --- | --- | --- | --- | --- | --- | --- |\n| 0 | 75 | 40 | 40 | 55 | 55 | 55 |\n| 100 | 40 | 40 | 40 | 55 | 55 | 55 |\n| 200 | 20 | 40 | 40 | 55 | 55 | 55 |\n| 300 | 10 | 40 | 40 | 55 | 55 | 55 |\n| 400 | 5 | 40 | 40 | 55 | 55 | 55 |"
    },
    "vqa": {
        "a": [
            {
                "question_type": "Comparative/Trend",
                "question": "Which materials show etching and which remain unchanged during O\u2083/HF exposure?",
                "answer_type": "Paragraph",
                "answer": "Etched: TiN only. Unchanged: Al\u2082O\u2083, HfO\u2082, ZrO\u2082, SiO\u2082, and Si\u2083N\u2084."
            },
            {
                "question_type": "Structure-Property",
                "question": "Why are Al\u2082O\u2083, HfO\u2082, and ZrO\u2082 not etched by this process?",
                "answer_type": "Paragraph",
                "answer": "These metal oxides form stable, non-volatile fluorides (AlF\u2083, HfF\u2084, ZrF\u2084) when exposed to HF. Unlike TiF\u2084 which sublimes at 284\u00b0C, these fluorides remain on the surface and cannot be removed thermally under ALE conditions."
            },
            {
                "question_type": "Process-Oriented",
                "question": "Why doesn't dry HF etch SiO\u2082 in this process?",
                "answer_type": "Factoid",
                "answer": "Dry HF (without H\u2082O present) cannot etch SiO\u2082. The HF/SiO\u2082 reaction requires water as a catalyst for effective etching."
            },
            {
                "question_type": "Application/Performance",
                "question": "Why is selective etching important for semiconductor device fabrication?",
                "answer_type": "Paragraph",
                "answer": "Selective etching allows precise removal of one material while preserving adjacent structures. For TiN, selective ALE enables controlled thinning or removal without damaging surrounding dielectrics like HfO\u2082 gate oxides or SiO\u2082 interlayer dielectrics."
            }
        ]
    },
    "bbox": {
        "a": {
            "x": 2,
            "y": 1,
            "width": 662,
            "height": 533
        }
    }
}

File: data/alde-imageminer/train/atomic-layer-etching/experimental-usecase/45/images/figure_6.json
{
    "sample_id": "atomic-layer-etching/experimental-usecase/45/figure_6",
    "classification": {
        "a": "multi spectra chart"
    },
    "summarization": {
        "a": "This figure shows XRR scans for TiN films before and after various numbers of ALE cycles using O\u2083 and HF at 250\u00b0C. Six scans are displayed: initial TiN (a), and after 50 (b), 100 (c), 150 (d), 200 (e), and 300 (f) ALE cycles. The interference fringes progressively change with cycle number, reflecting linear film thickness reduction at approximately 0.20 \u00c5/cycle. The curves also reveal decreasing surface roughness from 9.3 \u00c5 initially to 7.5 \u00c5 after 100 cycles."
    },
    "data_extraction": {
      "a": "| \u03c9-2\u03b8 (arcsec) | TiN | 50c ALE | 100c ALE | 150c ALE | 200c ALE | 300c ALE |\n| --- | --- | --- | --- | --- | --- | --- |\n| 1000 | 10^8 | 10^6 | 10^4 | 10^2 | 10^0 | 10^-2 |\n| 2000 | 10^9 | 10^7 | 10^5 | 10^3 | 10^1 | 10^-1 |\n| 3000 | 10^10 | 10^8 | 10^6 | 10^4 | 10^2 | 10^0 |\n| 4000 | 10^11 | 10^9 | 10^7 | 10^5 | 10^3 | 10^1 |\n| 5000 | 10^12 | 10^10 | 10^8 | 10^6 | 10^4 | 10^2 |\n| 6000 | 10^13 | 10^11 | 10^9 | 10^7 | 10^5 | 10^3 |\n| 7000 | 10^14 | 10^12 | 10^10 | 10^8 | 10^6 | 10^4 |\n| 8000 | 10^15 | 10^13 | 10^11 | 10^9 | 10^7 | 10^5 |\n| 9000 | 10^16 | 10^14 | 10^12 | 10^10 | 10^8 | 10^6 |\n| 10000 | 10^17 | 10^15 | 10^13 | 10^11 | 10^9 | 10^7 |"
    },
    "vqa": {
        "a": [
            {
                "question_type": "Comparative/Trend",
                "question": "How does the TiN surface roughness change during ALE using O\u2083 and HF?",
                "answer_type": "Paragraph",
                "answer": "The XRR measurements reveal progressive surface smoothing during TiN ALE. The initial TiN film had a roughness of 9.3 \u00c5. After 25, 50, and 100 ALE cycles, the roughness decreased to 8.5, 8.2, and 7.5 \u00c5 respectively. This smoothing effect is consistent with previous observations for Al\u2082O\u2083 and HfO\u2082 ALE using fluorination and ligand exchange reactions, and represents a beneficial feature of the thermal ALE process."
            },
            {
                "question_type": "Process-Oriented",
                "question": "What is the etch rate for TiN ALE using O\u2083 and HF at 250\u00b0C?",
                "answer_type": "Factoid",
                "answer": "Approximately 0.20 \u00c5/cycle by XRR and 0.19 \u00c5/cycle by spectroscopic ellipsometry."
            },
            {
                "question_type": "Application/Performance",
                "question": "Why is O\u2083 preferred over O\u2082 as the oxidation reactant for TiN ALE?",
                "answer_type": "Paragraph",
                "answer": "No TiN etching was observed when using O\u2082 instead of O\u2083 with HF. Although the oxidation of TiN by O\u2082 is thermochemically favorable, at temperatures below 350\u00b0C, O\u2082 only slowly forms a thin TiO\u2082 layer and creates an intermediate titanium oxynitride (TiO\u2093N\u1d67) phase. The strong oxidizing ability of O\u2083 is necessary to fully convert TiN or TiO\u2093N\u1d67 to TiO\u2082, which can then be etched by HF to form volatile TiF\u2084."
            },
            {
                "question_type": "Structure-Property",
                "question": "What does the y-axis scale indicate about the data presentation?",
                "answer_type": "Factoid",
                "answer": "The logarithmic scale (10\u2070 to 10\u00b9\u2074) indicates the curves are vertically offset for visual comparison rather than showing absolute intensities."
            }
        ]
    },
    "bbox": {
        "a": {
            "x": 1,
            "y": 0,
            "width": 667,
            "height": 682
        }
    }
}

File: data/alde-imageminer/train/atomic-layer-etching/experimental-usecase/45/images/figure_7.json
{
    "sample_id": "atomic-layer-etching/experimental-usecase/45/figure_7",
    "classification": {
        "a": "line chart"
    },
    "summarization": {
        "a": "The etch rate increases with temperature up to 250\u00b0C and then plateaus"
    },
    "data_extraction": {
      "a": "| Temperature(\u00b0C) | Etch Rate (\u00c5/cycle) |\n| --- | --- |\n| 150 | 0.06 |\n| 200 | 0.14 |\n| 250 | 0.21 |\n| 300 | 0.20 |\n| 350 | 0.21 |"
    },
    "vqa": {
        "a": [
            {
                "question_type": "Comparative/Trend",
                "question": "At what temperature does the etch rate first reach about 0.20 angstrom per cycle?",
                "answer_type": "Factoid",
                "answer": "About 250 C."
            },
            {
                "question_type": "Process-Oriented",
                "question": "Why can the etch rate become nearly temperature independent from 250 C to 350 C in this thermal ALE process?",
                "answer_type": "Paragraph",
                "answer": "The paper suggests that the oxidation step forms a similar thickness TiO2 layer over this temperature range, and the HF step removes only that oxidized layer. Because the amount removed per cycle is limited by how much oxide is formed in the oxidation step, the etch rate can stabilize even as temperature increases. This behavior is described as analogous to an ALD window."
            },
            {
                "question_type": "Structure-Property",
                "question": "Does the figure indicate an ALE temperature window where the etch rate is approximately constant?",
                "answer_type": "Paragraph",
                "answer": "Yes, from about 250 C to 350 C."
            },
            {
                "question_type": "Application/Performance",
                "question": "In this plot, what do the vertical error bars on the data points represent?",
                "answer_type": "Factoid",
                "answer": "They represent the uncertainty or variation in the measured etch rate at each temperature."
            }
        ]
    },
    "bbox": {
        "a": {
            "x": 0,
            "y": 0,
            "width": 668,
            "height": 528
        }
    }
}

File: data/alde-imageminer/train/atomic-layer-etching/experimental-usecase/45/images/figure_8.json
{
    "sample_id": "atomic-layer-etching/experimental-usecase/45/figure_8",
    "classification": {
        "a": "apparatus diagram",
        "b": "multiple line chart"
    },
    "summarization": {
        "a": "Schematic of the hot-wall reactor showing five TiN sample positions distributed over 12.7 cm, with reactant flow from left to right toward the pump.",
        "b": "Film thickness versus sample location before and after 200 TiN ALE cycles using O\u2083 and HF at 250\u00b0C. The initial TiN thickness is uniform at approximately 75 \u00c5 across all positions. After ALE, positions 2 through 5 show consistent etching with an etch rate of 0.19 \u00c5/cycle, while position 1 (nearest to reactant entry) shows slightly higher etching at 0.27 \u00c5/cycle."
    },
    "data_extraction": {
      "b": "| Sample Location | Initial TiN Thickness (\u00c5) | After 200 Cycles ALE at 250\u00b0C (\u00c5) |\n| --- | --- | --- |\n| 1 | 75 | 20 |\n| 2 | 75 | 35 |\n| 3 | 75 | 30 |\n| 4 | 75 | 35 |\n| 5 | 75 | 40 |"
    },
    "vqa": {
        "b": [
            {
                "question_type": "Comparative/Trend",
                "question": "How does the etch rate vary with sample position at 250\u00b0C?",
                "answer_type": "Paragraph",
                "answer": "At 250\u00b0C, the TiN ALE process shows good uniformity across most of the reactor. Positions 2 through 5 all exhibit a consistent etch rate of approximately 0.19 \u00c5/cycle. However, position 1, closest to the reactant entry, shows a slightly higher etch rate of 0.27 \u00c5/cycle. This enhanced etching near the inlet likely results from higher local reactant concentrations before any depletion occurs along the flow path."
            },
            {
                "question_type": "Process-Oriented",
                "question": "What is the purpose of placing multiple samples at different reactor positions?",
                "answer_type": "Factoid",
                "answer": "To assess the spatial uniformity of the TiN ALE process and detect any effects from reactant depletion or decomposition along the reactor."
            },
            {
                "question_type": "Application/Performance",
                "question": "Is the TiN ALE process uniform enough for practical applications at 250\u00b0C?",
                "answer_type": "Paragraph",
                "answer": "The results suggest reasonably good uniformity at 250\u00b0C. Four out of five positions show identical etch rates, with only the position nearest the reactant inlet displaying elevated etching. For semiconductor manufacturing applications where precise thickness control is critical, this level of uniformity would be acceptable for most of the reactor volume, though the inlet region may require optimization or sample positioning adjustments."
            },
            {
                "question_type": "Structure-Property",
                "question": "What was the initial TiN film thickness used in this uniformity study?",
                "answer_type": "Factoid",
                "answer": "Approximately 75 \u00c5, uniform across all five sample positions."
            }
        ]
    },
    "bbox": {
        "a": {
            "x": 5,
            "y": 1,
            "width": 663,
            "height": 175
        },
        "b": {
            "x": 1,
            "y": 173,
            "width": 576,
            "height": 384
        }
    }
}

File: data/alde-imageminer/train/atomic-layer-etching/experimental-usecase/45/images/figure_9.json
{
    "sample_id": "atomic-layer-etching/experimental-usecase/45/figure_9",
    "classification": {
        "a": "apparatus diagram",
        "b": "multiple line chart"
    },
    "summarization": {
        "a": "Schematic of the hot-wall reactor showing five TiN sample positions over 12.7 cm, with reactant flow from left toward the pump.",
        "b": "Film thickness versus sample location before and after 200 TiN ALE cycles using O\u2083 and HF at 350\u00b0C. Initial thickness is uniform at approximately 72 \u00c5. After ALE, significant non-uniformity appears: upstream positions (1 through 3) show substantial etching to approximately 20 to 25 \u00c5, while downstream positions (4 and 5) retain more material at 35 to 47 \u00c5 due to reduced O\u2083 concentration from thermal decomposition."
    },
    "data_extraction": {
      "b": "| Sample Location | Initial TiN Thickness (\u00c5) | After 200 Cycles ALE at 250\u00b0C (\u00c5) |\n| --- | --- | --- |\n| 1 | 75 | 20 |\n| 2 | 75 | 20 |\n| 3 | 75 | 22 |\n| 4 | 75 | 30 |\n| 5 | 75 | 45 |"
    },
    "vqa": {
        "b": [
            {
                "question_type": "Comparative/Trend",
                "question": "How does spatial uniformity at 350\u00b0C compare to 250\u00b0C?",
                "answer_type": "Paragraph",
                "answer": "The uniformity is significantly worse at 350\u00b0C compared to 250\u00b0C. At 250\u00b0C, positions 2 through 5 showed consistent etch rates of 0.19 \u00c5/cycle. At 350\u00b0C, there is a clear gradient with downstream positions showing progressively less etching. Position 5 retains approximately 47 \u00c5 while positions 1 through 3 are etched to around 20 to 25 \u00c5. This gradient results from O\u2083 decomposition on reactor surfaces at higher temperature, depleting the oxidant before it reaches downstream samples."
            },
            {
                "question_type": "Process-Oriented",
                "question": "What causes the non-uniform etching at 350\u00b0C?",
                "answer_type": "Factoid",
                "answer": "Thermal decomposition of O\u2083 on the hot-wall reactor surfaces, which reduces O\u2083 concentration at downstream positions."
            },
            {
                "question_type": "Application/Performance",
                "question": "What practical implication does this result have for TiN ALE process design?",
                "answer_type": "Paragraph",
                "answer": "This result indicates that operating temperature must be carefully selected to balance etch rate and uniformity. While higher temperatures may offer faster kinetics, O\u2083 decomposition limits the useful reactor volume and creates thickness gradients across the substrate. For applications requiring uniform etching over large areas, 250\u00b0C appears preferable. Alternatively, reactor designs that minimize O\u2083 surface decomposition or provide distributed oxidant injection could extend the uniform etching region at higher temperatures."
            },
            {
                "question_type": "Structure-Property",
                "question": "Which sample positions showed the most etching at 350\u00b0C?",
                "answer_type": "Paragraph",
                "answer": "Positions 1, 2, and 3 (upstream, nearest to reactant entry), with final thicknesses of approximately 22, 22, and 24 \u00c5 respectively."
            }
        ]
    },
    "bbox": {
        "a": {
            "x": 1,
            "y": 2,
            "width": 669,
            "height": 162
        },
        "b": {
            "x": 2,
            "y": 165,
            "width": 582,
            "height": 387
        }
    }
}

File: data/alde-imageminer/train/atomic-layer-etching/experimental-usecase/46/images/534d04cd0f885c3fdd5f4aaca3bde4aea20cf962e714ca66eae14e7e8af77611.json
{
    "sample_id": "atomic-layer-etching/experimental-usecase/46/534d04cd0f885c3fdd5f4aaca3bde4aea20cf962e714ca66eae14e7e8af77611",
    "classification": {
        "a": "multiple line chart",
        "b": "line chart"
    },
    "summarization": {
        "a": "This figure presents quartz crystal microbalance (QCM) data showing mass changes during chemical exposures at 170 \u00b0C. In panel (a), only BCl\u2083 or WF\u2086 dosing leads to mass gain or negligible change, and WF\u2086/Sn(acac)\u2082 cycling results in net deposition, whereas alternating WF\u2086 and BCl\u2083 produces a continuous linear mass loss, confirming atomic layer etching (ALE) of TiO\u2082.",
        "b": "The image zooms into the ALE process, revealing a sawtooth profile in which the WF\u2086 pulse increases mass due to surface fluorination, followed by a sharp mass decrease during the BCl\u2083 pulse from ligand exchange and volatilization, yielding net material removal."
    },
    "data_extraction": {
      "a": "| Time (s) | Mass loading (ng/cm\u00b2) | Sample |\n| --- | --- | --- |\n| 16000 | 4228.46 | WF\u2086/BCl\u2083 |\n| 16000 | 4664.16 | WF\u2086/Sn(acac)\u2082 |\n| 16000 | 5358.22 | WF\u2086 doses |\n| 16000 | 6120.32 | BCl\u2083 doses |\n| 17000 | 4483.84 | WF\u2086/BCl\u2083 |\n| 17000 | 4919.33 | WF\u2086/Sn(acac)\u2082 |\n| 17000 | 5722.26 | WF\u2086 doses |\n| 17000 | 6341.46 | BCl\u2083 doses |\n| 18000 | 4773.03 | WF\u2086/BCl\u2083 |\n| 18000 | 5211.92 | WF\u2086/Sn(acac)\u2082 |\n| 18000 | 6011.45 | WF\u2086 doses |\n| 18000 | 6776.95 | BCl\u2083 doses |\n| 19000 | 4555.29 | WF\u2086/BCl\u2083 |\n| 19000 | 5647.41 | WF\u2086/Sn(acac)\u2082 |\n| 19000 | 6341.46 | WF\u2086 doses |\n| 19000 | 6668.08 | BCl\u2083 doses |\n| 20000 | 4300.12 | WF\u2086/BCl\u2083 |\n| 20000 | 5613.38 | WF\u2086/Sn(acac)\u2082 |\n| 20000 | 6375.48 | WF\u2086 doses |\n| 20000 |  | BCl\u2083 doses |\n| 21000 | 3827.21 | WF\u2086/BCl\u2083 |\n| 21000 | 5501.11 | WF\u2086/Sn(acac)\u2082 |\n| 21000 | 6304.04 | WF\u2086 doses |\n| 21000 |  | BCl\u2083 doses |\n| 22000 | 3279.45 | WF\u2086/BCl\u2083 |\n| 22000 | 5245.94 | WF\u2086/Sn(acac)\u2082 |\n| 22000 | 6266.16 | WF\u2086 doses |\n| 22000 |  | BCl\u2083 doses |\n| 23000 | 2877.99 | WF\u2086/BCl\u2083 |\n| 23000 | 5137.07 | WF\u2086/Sn(acac)\u2082 |\n| 23000 |  | WF\u2086 doses |\n| 23000 |  | BCl\u2083 doses |\n| 24000 | 2333.63 | WF\u2086/BCl\u2083 |\n| 24000 | 4956.75 | WF\u2086/Sn(acac)\u2082 |\n| 24000 |  | WF\u2086 doses |\n| 24000 |  | BCl\u2083 doses |",
      "b": "| ALE cycle number | Mass loading (ng/cm\u00b2) | Pulse |\n| --- | --- | --- |\n| 20 | 4559.39 | WF\u2086 |\n| 20 | 4629.66 | WF\u2086 |\n| 20.5 | 4526.56 | BCl\u2083 |\n| 20.5 | 4615.65 | BCl\u2083 |\n| 21 | 4507.95 | WF\u2086 |\n| 21 | 4542.97 | WF\u2086 |\n| 21.5 | 4468.11 | BCl\u2083 |\n| 21.5 | 4521.96 | BCl\u2083 |\n| 22 | 4453.88 | WF\u2086 |\n| 22 | 4491.53 | WF\u2086 |\n| 22.5 | 4414.04 | BCl\u2083 |\n| 22.5 | 4468.11 | BCl\u2083 |"
    },
    "vqa": {
        "a": [
            {
                "question_type": "Comparative/Trend",
                "question": "Consider using Sn(acac)\u2082 (black line) instead of BCl\u2083 (blue line) as the co-reactant with WF\u2086 to etch TiO\u2082. Based on the slope of the mass-loading curves, evaluate whether this substitution would succeed or fail for an etching application.",
                "answer_type": "Paragraph",
                "answer": "It would fail. The black line shows a positive slope (mass increase) over time, indicating that combining WF\u2086 and Sn(acac)\u2082 results in chemical vapor deposition (CVD) or film growth rather than etching. Substituting BCl\u2083 with Sn(acac)\u2082 would therefore add material instead of removing it."
            },
            {
                "question_type": "Structure-Property",
                "question": "In this image , the WF\u2086-only process (red line) shows an initial mass gain that stabilizes, whereas the WF\u2086/BCl\u2083 process (blue line) shows a continuous mass loss. Physically, what barrier prevents the WF\u2086-only process from etching the film continuously at 170 \u00b0C?",
                "answer_type": "Paragraph",
                "answer": "At 170 \u00b0C, WF\u2086 can fluorinate the TiO\u2082 surface, creating non-volatile metal fluorides or oxyfluorides and adding mass. However, without a second reagent such as BCl\u2083 to drive a ligand-exchange reaction and convert these surface species into volatile products (e.g., TiCl\u2093 or volatile oxychlorides), the modified surface layer remains solid, blocking further etching."
            }
        ],
        "b": [
            {
                "question_type": "Process-Oriented",
                "question": "List the two distinct chemical steps that constitute one full ALE cycle and identify which step corresponds to the actual removal of material from the surface.",
                "answer_type": "Paragraph",
                "answer": "Modification step: WF\u2086 exposure (mass increase).\nRemoval step: BCl\u2083 exposure (mass decrease).\nIdentification: The BCl\u2083 exposure is the removal step, indicated by the sharp drop in mass below the starting baseline of that cycle."
            },
            {
                "question_type": "Application/Performance",
                "question": "The ALE rate saturates at ~0.6 \u00c5/cycle. If a 10 nm (100 \u00c5) thick TiO\u2082 sacrificial layer needs to be removed with high precision, approximately how many cycles of the WF\u2086/BCl\u2083 process shown in (b) are required, and why is this method preferred over a continuous wet etch?",
                "answer_type": "Factoid",
                "answer": "Cycles: Approximately 167 cycles (100 \u00c5 / 0.6 \u00c5\u00b7cycle\u207b\u00b9). It is preferred for its digital controllability. A continuous wet etch is time-dependent and prone to under- or over-etching due to diffusion and timing errors, whereas ALE removes a fixed amount per cycle independent of time, enabling precise thickness control by simply counting cycles."
            }
        ]
    },
    "bbox": {
        "a": {
            "x": 4,
            "y": 6,
            "width": 468,
            "height": 370
        },
        "b": {
            "x": 481,
            "y": 6,
            "width": 469,
            "height": 369
        }
    }
}

File: data/alde-imageminer/train/atomic-layer-etching/experimental-usecase/46/images/figure_1.json
{
    "sample_id": "atomic-layer-etching/experimental-usecase/46/figure_1",
    "classification": {
        "a": "multiple line chart",
        "b": "multiple line chart"
    },
    "summarization": {
        "a": "This figure presents QCM data demonstrating material selectivity during WF\u2086 exposure at 220 \u00b0C. The TiO\u2082 film (red line) shows continuous mass loss, indicating etching, whereas the Al\u2082O\u2083 film (black line) exhibits an initial mass gain followed by saturation, indicating no etching.",
        "b": "QCM data comparing WF\u2086 dosing strategies on TiO\u2082. Pulsed WF\u2086 dosing (red line) results in cumulative mass loss (etching), while the initial exposure (black line) is dominated by strong adsorption and fluorination, seen as a large mass gain before etching kinetics dominate."
    },
    "data_extraction": {
      "a": "| Time (s) | Mass loading (ng/cm\u00b2) | Sample | Condition |\n| --- | --- | --- | --- |\n| 8000 | 3713.81 | Al\u2082O\u2083 | Metal Oxide ALD |\n| 8000 | 2935.80 | TiO\u2082 | Metal Oxide ALD |\n| 8500 | 3920.90 | Al\u2082O\u2083 | Metal Oxide ALD |\n| 8500 | 3025.36 | TiO\u2082 | Metal Oxide ALD |\n| 9000 | 4130.79 | Al\u2082O\u2083 | Metal Oxide ALD |\n| 9000 | 3084.13 | TiO\u2082 | Metal Oxide ALD |\n| 9500 | 4729.68 | Al\u2082O\u2083 | WF\u2086 Doses |\n| 9500 | 3294.02 | TiO\u2082 | WF\u2086 Doses |\n| 10000 | 4788.45 | Al\u2082O\u2083 | WF\u2086 Doses |\n| 10000 | 3145.70 | TiO\u2082 | WF\u2086 Doses |\n| 10500 | 4819.24 | Al\u2082O\u2083 | WF\u2086 Doses |\n| 10500 | 3025.36 | TiO\u2082 | WF\u2086 Doses |\n| 11000 | 4788.45 | Al\u2082O\u2083 | WF\u2086 Doses |\n| 11000 | 2756.70 | TiO\u2082 | WF\u2086 Doses |\n| 11500 | 4757.67 | Al\u2082O\u2083 | WF\u2086 Doses |\n| 11500 | 2216.57 | TiO\u2082 | WF\u2086 Doses |\n| 12000 | 4757.67 | Al\u2082O\u2083 | WF\u2086 Doses |\n| 12000 | 1351.82 | TiO\u2082 | WF\u2086 Doses |",
      "b": "| Time (s) | Mass loading (ng/cm\u00b2) | Condition |\n| --- | --- | --- |\n| 18200 | 1546.58 | TiO\u2082 ALD |\n| 18200 | 816.87 | 220 \u00b0C, 1.75 Torr |\n| 18300 | 1566.23 | TiO\u2082 ALD |\n| 18300 | 857.10 | 220 \u00b0C, 1.75 Torr |\n| 18400 | 1566.23 | TiO\u2082 ALD |\n| 18400 | 887.04 | 220 \u00b0C, 1.75 Torr |\n| 18500 | 1806.66 | 50 WF\u2086 doses (1 s) |\n| 18500 | 1106.89 | 1 WF\u2086 dose (50 s) |\n| 18600 | 1796.37 | 50 WF\u2086 doses (1 s) |\n| 18600 | 1117.18 | 1 WF\u2086 dose (50 s) |\n| 18700 | 1776.72 | 50 WF\u2086 doses (1 s) |\n| 18700 | 1136.82 | 1 WF\u2086 dose (50 s) |\n| 18800 | 1726.21 | 50 WF\u2086 doses (1 s) |\n| 18800 | 1136.82 | 1 WF\u2086 dose (50 s) |\n| 18900 | 1706.56 | 50 WF\u2086 doses (1 s) |\n| 18900 | 1147.11 | 1 WF\u2086 dose (50 s) |\n| 19000 | 1676.72 | 50 WF\u2086 doses (1 s) |\n| 19000 | 1156.47 | 1 WF\u2086 dose (50 s) |"
    },
    "vqa": {
        "a": [
            {
                "question_type": "Process-Oriented",
                "question": "A process engineer uses an Al\u2082O\u2083 hard mask to pattern an underlying TiO\u2082 film using WF\u2086 gas at 220 \u00b0C. Based on the material responses in this chart, describe the final outcome of this process sequence.",
                "answer_type": "Paragraph",
                "answer": "Selective pattern transfer. The TiO\u2082 film will be etched away, as indicated by the continuous mass loss (negative slope) in the red curve. The Al\u2082O\u2083 mask will remain intact and essentially unetched, as indicated by the black curve, which shows only stable mass gain due to surface fluorination. This confirms that WF\u2086 provides excellent selectivity for removing TiO\u2082 relative to Al\u2082O\u2083."
            },
            {
                "question_type": "Comparative/Trend",
                "question": "Compare the red line (TiO\u2082) and the black line (Al\u2082O\u2083) in this image. If you were designing a 'Gate Spacer' etch process that must stop on the silicon substrate, why would Al\u2082O\u2083 be a dangerous choice for the spacer material if the process temperature inadvertently spiked to 220\u202f\u00b0C?",
                "answer_type": "Paragraph",
                "answer": "Etchability vs. inertness. TiO\u2082 (red line) is superior as a sacrificial spacer because it spontaneously etches in WF\u2086 at 220 \u00b0C, whereas Al\u2082O\u2083 (black line) is inert and resistant, meaning it would not be removed, failing the sacrificial requirement."
            }
        ],
        "b": [
            {
                "question_type": "Structure-Property",
                "question": "Immediately upon the first WF\u2086 dose, the mass signal (black line) jumps vertically from ~800 to ~1500\u202fng/cm\u00b2. Physically, what chemical transformation is happening to the TiO\u2082 surface to cause this rapid mass addition before any etching occurs?",
                "answer_type": "Factoid",
                "answer": "Surface fluorination/adsorption. The WF\u2086 molecules react with surface oxygen to form a heavy layer of non-volatile metal fluorides (TiF\u2093) or tungsten oxyfluorides (WO\u2093F\u1d67). This accumulation of heavy F and W atoms adds mass to the crystal before the slow volatilization step can remove any material."
            },
            {
                "question_type": "Application/Performance",
                "question": "The  process in panel (b) as \"50\u202fWF\u2086 exposures.\" Observe the slope of the red TiO\u2082 curve. Does this linear downward trend suggest an Atomic Layer Etching (ALE) mode or a Continuous Vapor Etching (CVE) mode at 220\u202f\u00b0C? Explain your reasoning.",
                "answer_type": "Paragraph",
                "answer": "Continuous vapor etching (CVE). True ALE requires a self-limiting mechanism where the etch stops after removing one layer. The red curve shows a steep, continuous linear drop in mass as long as WF\u2086 is pulsed, indicating that at 220\u202f\u00b0C, the thermal energy is sufficient to drive the reaction continuously without stopping. This is a CVE process, not a self-limiting ALE process."
            }
        ]
    },
    "bbox": {
        "a": {
            "x": 1,
            "y": 1,
            "width": 525,
            "height": 416
        },
        "b": {
            "x": 506,
            "y": 2,
            "width": 542,
            "height": 414
        }
    }
}

File: data/alde-imageminer/train/atomic-layer-etching/experimental-usecase/46/images/figure_10.json
{
    "sample_id": "atomic-layer-etching/experimental-usecase/46/figure_10",
    "classification": {
        "a": "multiple line chart",
        "b": "line chart",
        "c": "multiple line chart"
    },
    "summarization": {
        "a": "This figure presents quartz crystal microbalance (QCM) data showing mass changes during chemical exposures at 170 \u00b0C. In panel (a), only BCl\u2083 or WF\u2086 dosing leads to mass gain or negligible change, and WF\u2086/Sn(acac)\u2082 cycling results in net deposition, whereas alternating WF\u2086 and BCl\u2083 produces a continuous linear mass loss, confirming atomic layer etching (ALE) of TiO\u2082.",
        "b": "The image zooms into the ALE process, revealing a sawtooth profile in which the WF\u2086 pulse increases mass due to surface fluorination, followed by a sharp mass decrease during the BCl\u2083 pulse from ligand exchange and volatilization, yielding net material removal."
    },
    "data_extraction": {
      "a": "| Time (s) | Mass loading (ng/cm\u00b2) | Sample |\n| --- | --- | --- |\n| 16000 | 4228.46 | WF\u2086/BCl\u2083 |\n| 16000 | 4664.16 | WF\u2086/Sn(acac)\u2082 |\n| 16000 | 5358.22 | WF\u2086 doses |\n| 16000 | 6120.32 | BCl\u2083 doses |\n| 17000 | 4483.84 | WF\u2086/BCl\u2083 |\n| 17000 | 4919.33 | WF\u2086/Sn(acac)\u2082 |\n| 17000 | 5722.26 | WF\u2086 doses |\n| 17000 | 6341.46 | BCl\u2083 doses |\n| 18000 | 4773.03 | WF\u2086/BCl\u2083 |\n| 18000 | 5211.92 | WF\u2086/Sn(acac)\u2082 |\n| 18000 | 6011.45 | WF\u2086 doses |\n| 18000 | 6776.95 | BCl\u2083 doses |\n| 19000 | 4555.29 | WF\u2086/BCl\u2083 |\n| 19000 | 5647.41 | WF\u2086/Sn(acac)\u2082 |\n| 19000 | 6341.46 | WF\u2086 doses |\n| 19000 | 6668.08 | BCl\u2083 doses |\n| 20000 | 4300.12 | WF\u2086/BCl\u2083 |\n| 20000 | 5613.38 | WF\u2086/Sn(acac)\u2082 |\n| 20000 | 6375.48 | WF\u2086 doses |\n| 20000 |  | BCl\u2083 doses |\n| 21000 | 3827.21 | WF\u2086/BCl\u2083 |\n| 21000 | 5501.11 | WF\u2086/Sn(acac)\u2082 |\n| 21000 | 6304.04 | WF\u2086 doses |\n| 21000 |  | BCl\u2083 doses |\n| 22000 | 3279.45 | WF\u2086/BCl\u2083 |\n| 22000 | 5245.94 | WF\u2086/Sn(acac)\u2082 |\n| 22000 | 6266.16 | WF\u2086 doses |\n| 22000 |  | BCl\u2083 doses |\n| 23000 | 2877.99 | WF\u2086/BCl\u2083 |\n| 23000 | 5137.07 | WF\u2086/Sn(acac)\u2082 |\n| 23000 |  | WF\u2086 doses |\n| 23000 |  | BCl\u2083 doses |\n| 24000 | 2333.63 | WF\u2086/BCl\u2083 |\n| 24000 | 4956.75 | WF\u2086/Sn(acac)\u2082 |\n| 24000 |  | WF\u2086 doses |\n| 24000 |  | BCl\u2083 doses |",
      "b": "| ALE cycle number | Mass loading (ng/cm\u00b2) | Pulse |\n| --- | --- | --- |\n| 20 | 4559.39 | WF\u2086 |\n| 20 | 4629.66 | WF\u2086 |\n| 20.5 | 4526.56 | BCl\u2083 |\n| 20.5 | 4615.65 | BCl\u2083 |\n| 21 | 4507.95 | WF\u2086 |\n| 21 | 4542.97 | WF\u2086 |\n| 21.5 | 4468.11 | BCl\u2083 |\n| 21.5 | 4521.96 | BCl\u2083 |\n| 22 | 4453.88 | WF\u2086 |\n| 22 | 4491.53 | WF\u2086 |\n| 22.5 | 4414.04 | BCl\u2083 |\n| 22.5 | 4468.11 | BCl\u2083 |",
      "c": "| Time (s) | Mass loading (ng/cm\u00b2) | Condition | Temperature |\n| --- | --- | --- | --- |\n| 3000 | 696.55 | TiO\u2082 ALD (TiCl\u2084/H\u2082O) | 110 \u00b0C |\n| 3000 | 759.00 | TiO\u2082 ALD (TiCl\u2084/H\u2082O) | 130 \u00b0C |\n| 3000 | 905.00 | TiO\u2082 ALD (TiCl\u2084/H\u2082O) | 150 \u00b0C |\n| 3000 | 821.45 | TiO\u2082 ALD (TiCl\u2084/H\u2082O) | 170 \u00b0C |\n| 3000 | 852.67 | TiO\u2082 ALD (TiCl\u2084/H\u2082O) | 190 \u00b0C |\n| 4000 | 1051.71 | TiO\u2082 ALD (TiCl\u2084/H\u2082O) | 110 \u00b0C |\n| 4000 | 1062.44 | TiO\u2082 ALD (TiCl\u2084/H\u2082O) | 130 \u00b0C |\n| 4000 | 1114.16 | TiO\u2082 ALD (TiCl\u2084/H\u2082O) | 150 \u00b0C |\n| 4000 | 1093.67 | TiO\u2082 ALD (TiCl\u2084/H\u2082O) | 170 \u00b0C |\n| 4000 | 1093.67 | TiO\u2082 ALD (TiCl\u2084/H\u2082O) | 190 \u00b0C |\n| 5000 | 1260.51 | TiO\u2082 ALE (WF\u2086/BCl\u2083) | 110 \u00b0C |\n| 5000 | 1240.02 | TiO\u2082 ALE (WF\u2086/BCl\u2083) | 130 \u00b0C |\n| 5000 | 1166.85 | TiO\u2082 ALE (WF\u2086/BCl\u2083) | 150 \u00b0C |\n| 5000 | 1093.67 | TiO\u2082 ALE (WF\u2086/BCl\u2083) | 170 \u00b0C |\n| 5000 | 1020.49 | TiO\u2082 ALE (WF\u2086/BCl\u2083) | 190 \u00b0C |\n| 6000 | 1135.62 | TiO\u2082 ALE (WF\u2086/BCl\u2083) | 110 \u00b0C |\n| 6000 | 1082.93 | TiO\u2082 ALE (WF\u2086/BCl\u2083) | 130 \u00b0C |\n| 6000 | 947.31 | TiO\u2082 ALE (WF\u2086/BCl\u2083) | 150 \u00b0C |\n| 6000 | 727.78 | TiO\u2082 ALE (WF\u2086/BCl\u2083) | 170 \u00b0C |\n| 6000 | 518.98 | TiO\u2082 ALE (WF\u2086/BCl\u2083) | 190 \u00b0C |\n| 7000 |  | TiO\u2082 ALE (WF\u2086/BCl\u2083) | 110 \u00b0C |\n| 7000 | 925.85 | TiO\u2082 ALE (WF\u2086/BCl\u2083) | 130 \u00b0C |\n| 7000 | 800.96 | TiO\u2082 ALE (WF\u2086/BCl\u2083) | 150 \u00b0C |\n| 7000 | 414.58 | TiO\u2082 ALE (WF\u2086/BCl\u2083) | 170 \u00b0C |\n| 7000 | -55.70 | TiO\u2082 ALE (WF\u2086/BCl\u2083) | 190 \u00b0C |"
    },
    "vqa": {
        "c": [
            {
                "question_type": "Process-Oriented",
                "question": "Describe the sequence of steps in one complete Atomic Layer Etching (ALE) cycle for TiO\u2082 as implemented in this QCM study. Explain the purpose of precisely controlling the temperature during these cycles.",
                "answer_type": "Paragraph",
                "answer": "WF\u2086 dose\n\nAr purge\n\nBCl\u2083 dose\n\nAr purge\n\nTemperature control is critical because it directly governs the reaction kinetics and ensures the process remains self-limiting."
            },
            {
                "question_type": "Comparative/Trend",
                "question": "Compare the self-limiting ALE process using WF\u2086/BCl\u2083 at 170\u00b0C with the direct, continuous chemical vapor etching (CVE) using only WF\u2086 at 220\u00b0C. For an application requiring the etching of a deep, high-aspect-ratio trench with perfect sidewall conformality, which method is required and what is the primary trade-off?",
                "answer_type": "Paragraph",
                "answer": "The self-limiting ALE process at 170\u00b0C is required for perfect conformality in high-aspect-ratio structures. Its layer-by-layer nature ensures uniform etching down the trench sidewalls. The trade-off is a much slower etch rate (~0.6 \u00c5/cycle) compared to the rapid, isotropic material removal of the continuous CVE process at 220\u00b0C."
            },
            {
                "question_type": "Structure-Property",
                "question": "Based on the QCM traces, how does increasing the substrate temperature from 110\u00b0C to 190\u00b0C affect the TiO\u2082 ALE etch rate? Provide the chemical reason for this trend.",
                "answer_type": "Paragraph",
                "answer": "The etch rate (mass loss per cycle) increases significantly with temperature. This is due to the Arrhenius behavior of the surface reactions: higher thermal energy accelerates the fluorination of TiO\u2082 by WF\u2086 and the subsequent removal of the modified layer by BCl\u2083, leading to more complete reactions per cycle."
            },
            {
                "question_type": "Application/Performance",
                "question": "This ALE process exhibits high selectivity for etching TiO\u2082 over Al\u2082O\u2083. What does this imply for manufacturing a advanced logic transistor where a TiO\u2082 spacer must be removed from beside a gate without damaging an Al\u2082O\u2083 interface layer?",
                "answer_type": "Paragraph",
                "answer": "This high selectivity means the ALE process can precisely and completely remove the TiO\u2082 spacer while using the Al\u2082O\u2083 layer as a reliable etch stop. This enables the fabrication of more scaled transistor architectures by allowing the selective etching of one oxide without damaging other critical oxide layers in the stack."
            }
        ]
    },
    "bbox": {
        "a": {
            "x": 0,
            "y": 0,
            "width": 513,
            "height": 410
        },
        "b": {
            "x": 534,
            "y": 0,
            "width": 509,
            "height": 414
        },
        "c": {
            "x": 217,
            "y": 449,
            "width": 576,
            "height": 428
        }
    }
}
