Repository: sciknoworg/sci-imageminer

## Project Overview  

**Sci-ImageMiner** is an annotation project on figures from **atomic layer deposition (ALD)** and **atomic layer etching (ALE)**, situated within the broader field of materials science and engineering. Within each of these categories, the data is further organized into the sub-categories **experimental-usecase** and **simulation-usecase**.

It aims to host gold-standard annotations for chart classification, data extraction, summarization, and question answering—providing both pilot and full-phase data to support multimodal AI research in scientific image understanding.

File: data/alde-imageminer/train/atomic-layer-etching/experimental-usecase/46/images/figure_11.json
{
    "sample_id": "atomic-layer-etching/experimental-usecase/46/figure_11",
    "classification": {
        "a": "multiple line chart",
        "b": "multiple line chart"
    },
    "summarization": {
        "a": "TiO\u2082 System: At 170\u202f\u00b0C, the reaction of BCl\u2083 with fluorinated TiO\u2082 surface species produces exclusively volatile products such as TiCl\u2084 (black line) and WOCl\u2084 (red line), along with solid B\u2082O\u2083. The absence of solid titanium species confirms that etching is thermodynamically favorable.",
        "b": "Al\u2082O\u2083 System: At 170\u202f\u00b0C, aluminum remains as solid AlF\u2083 (purple line), and significant formation of volatile AlCl\u2083 (black line) occurs only above 300\u202f\u00b0C. This explains the selectivity: Ti-fluorides volatilize at low temperatures, whereas Al-fluorides do not."
    },
    "data_extraction": {
      "a": "| Temperature (\u00b0C) | Equilibrium Phase Concentration (mol) | Material |\n| --- | --- | --- |\n| 0 | 1.30 | BF\u2083 |\n| 0 | 1.00 | TiCl\u2084 |\n| 0 | 0.65 | B\u2082O\u2083 |\n| 0 | 0.30 | BCl\u2083 |\n| 0 | 0.05 | WO\u2083 |\n| 0 | 0.90 | WOCl\u2084 |\n| 0 | 0.00 | WO\u2082Cl\u2082 |\n| 100 | 1.30 | BF\u2083 |\n| 100 | 1.00 | TiCl\u2084 |\n| 100 | 0.65 | B\u2082O\u2083 |\n| 100 | 0.30 | BCl\u2083 |\n| 100 | 0.05 | WO\u2083 |\n| 100 | 0.90 | WOCl\u2084 |\n| 100 | 0.00 | WO\u2082Cl\u2082 |\n| 200 | 1.30 | BF\u2083 |\n| 200 | 1.00 | TiCl\u2084 |\n| 200 | 0.65 | B\u2082O\u2083 |\n| 200 | 0.32 | BCl\u2083 |\n| 200 | 0.05 | WO\u2083 |\n| 200 | 0.85 | WOCl\u2084 |\n| 200 | 0.05 | WO\u2082Cl\u2082 |\n| 300 | 1.30 | BF\u2083 |\n| 300 | 1.00 | TiCl\u2084 |\n| 300 | 0.60 | B\u2082O\u2083 |\n| 300 | 0.40 | BCl\u2083 |\n| 300 | 0.05 | WO\u2083 |\n| 300 | 0.60 | WOCl\u2084 |\n| 300 | 0.30 | WO\u2082Cl\u2082 |\n| 350 | 1.30 | BF\u2083 |\n| 350 | 1.00 | TiCl\u2084 |\n| 350 | 0.45 | B\u2082O\u2083 |\n| 350 | 0.55 | BCl\u2083 |\n| 350 | 0.05 | WO\u2083 |\n| 350 | 0.35 | WOCl\u2084 |\n| 350 | 0.60 | WO\u2082Cl\u2082 |\n| 400 | 1.30 | BF\u2083 |\n| 400 | 1.00 | TiCl\u2084 |\n| 400 | 0.35 | B\u2082O\u2083 |\n| 400 | 0.80 | BCl\u2083 |\n| 400 | 0.05 | WO\u2083 |\n| 400 | 0.15 | WOCl\u2084 |\n| 400 | 0.90 | WO\u2082Cl\u2082 |",
      "b": "| Temperature (\u00b0C) | Equilibrium Phase Concentration (mol) | Material |\n| --- | --- | --- |\n| 0 | 1.65 | BCl\u2083 |\n| 0 | 1.00 | AlF\u2083 |\n| 0 | 0.65 | B\u2082O\u2083 |\n| 0 | 0.05 | AlCl\u2083 |\n| 0 | 0.85 | WOCl\u2084 |\n| 0 | 0.00 | WO\u2082Cl\u2082 |\n| 0 | 0.00 | BF\u2083 |\n| 100 | 1.65 | BCl\u2083 |\n| 100 | 1.00 | AlF\u2083 |\n| 100 | 0.65 | B\u2082O\u2083 |\n| 100 | 0.05 | AlCl\u2083 |\n| 100 | 0.85 | WOCl\u2084 |\n| 100 | 0.00 | WO\u2082Cl\u2082 |\n| 100 | 0.00 | BF\u2083 |\n| 200 | 1.65 | BCl\u2083 |\n| 200 | 1.00 | AlF\u2083 |\n| 200 | 0.65 | B\u2082O\u2083 |\n| 200 | 0.05 | AlCl\u2083 |\n| 200 | 0.85 | WOCl\u2084 |\n| 200 | 0.05 | WO\u2082Cl\u2082 |\n| 200 | 0.05 | BF\u2083 |\n| 300 | 1.68 | BCl\u2083 |\n| 300 | 1.00 | AlF\u2083 |\n| 300 | 0.60 | B\u2082O\u2083 |\n| 300 | 0.05 | AlCl\u2083 |\n| 300 | 0.60 | WOCl\u2084 |\n| 300 | 0.30 | WO\u2082Cl\u2082 |\n| 300 | 0.20 | BF\u2083 |\n| 350 | 1.70 | BCl\u2083 |\n| 350 | 1.00 | AlF\u2083 |\n| 350 | 0.45 | B\u2082O\u2083 |\n| 350 | 0.05 | AlCl\u2083 |\n| 350 | 0.35 | WOCl\u2084 |\n| 350 | 0.60 | WO\u2082Cl\u2082 |\n| 350 | 0.60 | BF\u2083 |\n| 400 | 1.50 | BCl\u2083 |\n| 400 | 1.00 | AlF\u2083 |\n| 400 | 0.30 | B\u2082O\u2083 |\n| 400 | 0.05 | AlCl\u2083 |\n| 400 | 0.20 | WOCl\u2084 |\n| 400 | 0.75 | WO\u2082Cl\u2082 |\n| 400 | 0.90 | BF\u2083 |"
    },
    "vqa": {
        "a": [
            {
                "question_type": "Process-Oriented",
                "question": "Based on this label identify the primary volatile titanium-containing product that carries the titanium atoms away from the surface during the BCl\u2083 exposure step. At what temperature does this species first reach its maximum stable concentration?",
                "answer_type": "Factoid",
                "answer": "TiCl\u2084 (Titanium Tetrachloride).Temperature: It is stable and maximized across the entire temperature range shown (from 25\u202f\u00b0C upwards), indicating very favorable thermodynamics."
            },
            {
                "question_type": "Comparative/Trend",
                "question": "Compare the \"Volatile Chloride\" curves (black lines) in panel (a) versus panel (b) at 200\u202f\u00b0C. Why does this specific thermodynamic difference allow the process to etch TiO\u2082 without damaging an Al\u2082O\u2083 etch stop layer?",
                "answer_type": "Paragraph",
                "answer": "Thermodynamic selectivity. At 200\u202f\u00b0C, the TiCl\u2084 concentration in panel (a) is high (\u22481.0\u202fmol), indicating that titanium is efficiently driven into the gas phase. In contrast, in panel (b), the AlCl\u2083 concentration is effectively zero, with aluminum remaining trapped as solid AlF\u2083, providing a robust thermodynamic etch stop."
            },
            {
                "question_type": "Structure-Property",
                "question": "In this image solid B\u2082O\u2083 (green line) is produced as a byproduct. Physically, where does the oxygen in this B\u2082O\u2083 originate from, considering the reactants are BCl\u2083, TiF\u2084, and WO\u2083?",
                "answer_type": "Paragraph",
                "answer": "From the tungsten oxide (WO\u2083). The WO\u2083 acts as an oxygen source, which is scavenged by boron from BCl\u2083 to form stable solid B\u2082O\u2083, while tungsten forms volatile oxychlorides (WOCl\u2084)."
            }
        ],
        "b": [
            {
                "question_type": "Process-Oriented",
                "question": "The modeling shows BCl\u2083 can volatilize TiO\u2082/WO\u2083 but not Al\u2082O\u2083 at 170\u00b0C. What does this imply for the role of BCl\u2083 in the previously described WF\u2086/BCl\u2083 ALE cycle for TiO\u2082?",
                "answer_type": "Paragraph",
                "answer": "This implies BCl\u2083 acts as the coreactant that removes the modified surface layer. After WF\u2086 fluorinates TiO\u2082 to form a TiF\u2084-like surface, BCl\u2083 exchanges fluorine for chlorine, producing volatile TiCl\u2084 and regenerating the surface for the next WF\u2086 dose. The thermodynamic drive for this exchange exists for TiO\u2082 but not for Al\u2082O\u2083, enabling selective ALE."
            }
        ]
    },
    "bbox": {
        "a": {
            "x": 4,
            "y": 2,
            "width": 498,
            "height": 403
        },
        "b": {
            "x": 507,
            "y": 5,
            "width": 502,
            "height": 400
        }
    }
}

File: data/alde-imageminer/train/atomic-layer-etching/experimental-usecase/46/images/figure_12.json
{
    "sample_id": "atomic-layer-etching/experimental-usecase/46/figure_12",
    "classification": {
        "a": "multiple line chart",
        "b": "multiple line chart"
    },
    "summarization": {
        "a": "This figure uses Quartz Crystal Microbalance (QCM) data to demonstrate the selective etching of Titanium Dioxide (TiO\u2082) over Aluminum Oxide (Al\u2082O\u2083) at 170\u202f\u00b0C. The image shows the full process timeline. Both materials are first deposited via ALD (staircase growth). Upon switching to the ALE recipe (WF\u2086/BCl\u2083), TiO\u2082 (red line) immediately begins to lose mass linearly (etching), while Al\u2082O\u2083 (black line) gains a small amount of mass and then remains stable (resistant).",
        "b": "A magnified view of the first few ALE cycles. TiO\u2082 loses mass in every cycle (sawtooth down), whereas Al\u2082O\u2083 gains mass during the WF\u2086 pulse and barely loses it during the BCl\u2083 pulse, confirming the formation of a stable, non-volatile fluoride layer on aluminum."
    },
    "data_extraction": {
      "a": "| Time (s) | Mass loading (ng cm-\u00b2) | Material | Process condition |\n| --- | --- | --- | --- |\n| 8000 | 1500 | Al\u2082O\u2083 | Metal oxide ALD |\n| 8000 | 950 | TiO\u2082 | Metal oxide ALD |\n| 8500 | 1700 | Al\u2082O\u2083 | Metal oxide ALD |\n| 8500 | 1050 | TiO\u2082 | Metal oxide ALD |\n| 9000 | 2100 | Al\u2082O\u2083 | Metal oxide ALD |\n| 9000 | 1200 | TiO\u2082 | Metal oxide ALD |\n| 9500 | 2500 | Al\u2082O\u2083 | WF\u2086/BCl\u2083 ALE |\n| 9500 | 1100 | TiO\u2082 | WF\u2086/BCl\u2083 ALE |\n| 10000 | 2500 | Al\u2082O\u2083 | WF\u2086/BCl\u2083 ALE |\n| 10000 | 900 | TiO\u2082 | WF\u2086/BCl\u2083 ALE |\n| 10500 | 2500 | Al\u2082O\u2083 | WF\u2086/BCl\u2083 ALE |\n| 10500 | 750 | TiO\u2082 | WF\u2086/BCl\u2083 ALE |\n| 11000 | 2500 | Al\u2082O\u2083 | WF\u2086/BCl\u2083 ALE |\n| 11000 | 650 | TiO\u2082 | WF\u2086/BCl\u2083 ALE |\n| 11500 | 2500 | Al\u2082O\u2083 | WF\u2086/BCl\u2083 ALE |\n| 11500 | 500 | TiO\u2082 | WF\u2086/BCl\u2083 ALE |",
      "b": "| Time (s) | Mass loading (ng cm-\u00b2) | Material | Cyclic condition |\n| --- | --- | --- | --- |\n| 9000 | 1500 | Al\u2082O\u2083 | ALD |\n| 9000 | 1200 | TiO\u2082 | ALD |\n| 9100 | 1550 | Al\u2082O\u2083 | ALD |\n| 9100 | 1250 | TiO\u2082 | ALD |\n| 9200 | 1850 | Al\u2082O\u2083 | WF\u2086 |\n| 9200 | 1400 | TiO\u2082 | WF\u2086 |\n| 9250 | 1800 | Al\u2082O\u2083 | BCl\u2083 |\n| 9250 | 1250 | TiO\u2082 | BCl\u2083 |\n| 9300 | 1850 | Al\u2082O\u2083 | WF\u2086 |\n| 9300 | 1300 | TiO\u2082 | WF\u2086 |\n| 9350 | 1800 | Al\u2082O\u2083 | BCl\u2083 |\n| 9350 | 1200 | TiO\u2082 | BCl\u2083 |\n| 9400 | 1850 | Al\u2082O\u2083 | WF\u2086 |\n| 9400 | 1250 | TiO\u2082 | WF\u2086 |\n| 9450 | 1800 | Al\u2082O\u2083 | BCl\u2083 |\n| 9450 | 1150 | TiO\u2082 | BCl\u2083 |\n| 9500 | 1850 | Al\u2082O\u2083 | WF\u2086 |\n| 9500 | 1200 | TiO\u2082 | WF\u2086 |"
    },
    "vqa": {
        "a": [
            {
                "question_type": "Process-Oriented",
                "question": "In this chart ,  looking at the transition point (vertical dotted line) where the process switches from ALD to ALE. Describe the immediate mass change behavior for the Aluminum Oxide (Al\u2082O\u2083) sample (black line) during the very first ALE cycle. Does it lose mass like the Titanium sample?",
                "answer_type": "Factoid",
                "answer": "Mass jump / no etch. No, it does not lose mass. Instead, it shows a distinct upward jump (mass gain) of ~300\u202fng/cm\u00b2 initially, followed by a stable plateau. This indicates surface fluorination (adsorption) rather than material removal."
            },
            {
                "question_type": "Comparative/Trend",
                "question": "Compare this thermal ALE process with a plasma-based etch for removing TiO\u2082. Under a constraint of etching a 3D nanostructure with extreme aspect ratios without causing ion bombardment damage, which method is superior?",
                "answer_type": "Paragraph",
                "answer": "The thermal WF\u2086/BCl\u2083 ALE process is superior. Its purely chemical, self-limiting nature ensures perfect conformality in high-aspect-ratio structures without the directional ion damage inherent to plasma etching, which can degrade sidewall quality and introduce defects in sensitive nanostructures."
            }
        ],
        "b": [
            {
                "question_type": "Structure-Property",
                "question": "During the WF\u2086/BCl\u2083 ALE cycles, why does the mass of the TiO\u2082 film decrease while the mass of the Al\u2082O\u2083 film remains nearly constant?",
                "answer_type": "Paragraph",
                "answer": "TiO\u2082 mass decreases because its fluorination/chlorination products (e.g., TiF\u2084 and TiCl\u2084) are volatile at 170\u00b0C, allowing material removal. Al\u2082O\u2083 mass remains stable because its potential reaction products (e.g., AlF\u2083, AlCl\u2083) are non-volatile at this temperature, causing the surface reactions to self-passivate rather than etch."
            },
            {
                "question_type": "Application/Performance",
                "question": "The QCM data shows highly selective etching of TiO\u2082 over Al\u2082O\u2083. What does this imply for integrating this ALE process into the fabrication of a modern logic transistor that uses a TiO\u2082 spacer and an Al\u2082O\u2083 interfacial layer?",
                "answer_type": "Paragraph",
                "answer": "This implies the process can precisely remove the TiO\u2082 spacer while using the Al\u2082O\u2083 layer as a perfect etch stop. This enables the creation of self-aligned, scaled transistor architectures by selectively etching one material without damaging the other, a critical capability for advanced manufacturing."
            }
        ]
    },
    "bbox": {
        "a": {
            "x": 2,
            "y": 1,
            "width": 527,
            "height": 417
        },
        "b": {
            "x": 512,
            "y": 4,
            "width": 538,
            "height": 411
        }
    }
}

File: data/alde-imageminer/train/atomic-layer-etching/experimental-usecase/46/images/figure_13.json
{
    "sample_id": "atomic-layer-etching/experimental-usecase/46/figure_13",
    "classification": {
        "a": "scatter plot",
        "b": "scatter plot"
    },
    "summarization": {
        "a": "The figure characterizes the saturation behavior of a thermal Atomic Layer Etching (ALE) process for Titanium Dioxide , Etch rate as a function of BCl\u2083 dose time at 170 \u00b0C, showing clear saturation and self-limiting behavior characteristic of thermal ALE.",
        "b": "Etch rate as a function of WF\u2086 dose time at 170 \u00b0C, also exhibiting saturation, confirming that the TiO\u2082 etching process follows an ALE mechanism rather than continuous etching."
    },
    "data_extraction": {
      "a": "| BCl\u2083 Dose Time (s) | Etch Rate (\u00c5/cycle) |\n| --- | --- |\n| 0.0 | 0.00 |\n| 0.1 | 0.44 |\n| 0.5 | 0.65 |\n| 1.0 | 0.68 |\n| 1.5 | 0.72 |",
      "b": "| WF\u2086 Dose Time (s) | Etch Rate (\u00c5/cycle) |\n| --- | --- |\n| 0.0 | 0.10 |\n| 0.1 | 0.50 |\n| 0.2 | 0.68 |\n| 0.4 | 0.60 |\n| 0.5 | 0.64 |"
    },
    "vqa": {
        "a": [
            {
                "question_type": "Process-Oriented",
                "question": "Based on the information given in the chart, construct the full four-step process sequence for one ALE cycle where the BCl\u2083 dose is set to 1.0 s. Include the duration for each step.",
                "answer_type": "List",
                "answer": "1 .   WF\u2086 pulse: 0.2 s\n\n, 2.   N\u2082 purge: 45 s\n\n, 3.   BCl\u2083 pulse: 1.0 s\n\n, 4.   N\u2082 purge: 45 s"
            },
            {
                "question_type": "Comparative/Trend",
                "question": "A manufacturing facility wants to increase throughput by reducing the BCl\u2083 dose to 0.1 s. Compare the process stability at 0.1 s versus 1.0 s. Why is the 0.1 s operating point considered 'high risk' for device yield?",
                "answer_type": "Paragraph",
                "answer": "At 0.1 s, the process operates in the unsaturated regime (the steep slope of the curve), where the etch rate is highly sensitive to small fluctuations in gas flow or pressure. In contrast, 1.0 s is in the saturated regime (plateau), where the rate is stable. Operating at 0.1 s risks severe non-uniformity, especially in high-aspect-ratio structures where gas diffusion is slow."
            },
            {
                "question_type": "Application/Performance",
                "question": "The caption mentions the ALE reactor was conditioned with 200 TiO\u2082 ALD cycles before run. If this conditioning step were skipped and the reactor walls were bare stainless steel, how might the apparent etch rate data be skewed?",
                "answer_type": "Paragraph",
                "answer": "Chamber Memory Effect. Without conditioning, the reactant gases (WF\u2086 andBCl\u2083) would partially react with or adsorb onto the chamber walls instead of the sample, effectively lowering the partial pressure at the wafer surface. This would likely cause the saturation curves to shift to the right (requiring longer doses) or show artificially lower etch rates until the walls eventually became seasoned."
            }
        ],
        "b": [
            {
                "question_type": "Structure-Property",
                "question": "The etch rate plateaus at approximately 0.65 \u00c5/cycle for WF\u2086 doses greater than 0.2 s. Physically, what limits the removal rate at this plateau despite adding more reactant?",
                "answer_type": "Factoid",
                "answer": "Surface Site Saturation. The surface is fully fluorinated (or modified) by the WF\u2086; once all available surface bonds have reacted, no further chemical modification can occur regardless of excess exposure, limiting the material removed in the subsequent step."
            }
        ]
    },
    "bbox": {
        "a": {
            "x": 2,
            "y": 0,
            "width": 465,
            "height": 367
        },
        "b": {
            "x": 458,
            "y": 2,
            "width": 455,
            "height": 366
        }
    }
}

File: data/alde-imageminer/train/atomic-layer-etching/experimental-usecase/46/images/figure_14.json
{
    "sample_id": "atomic-layer-etching/experimental-usecase/46/figure_14",
    "classification": {
        "a": "line chart",
        "b": "line chart"
    },
    "summarization": {
        "a": "QCM data demonstrating BCl\u2083 saturation behavior. After an initial WF\u2086 pulse causes fluorination and mass gain, the first few BCl\u2083 pulses induce a sharp mass loss. Subsequent BCl\u2083 pulses produce negligible change, confirming that the etching reaction is self-limiting once the fluorinated surface layer is consumed.",
        "b": "QCM data demonstrating WF\u2086 saturation behavior. The first WF\u2086 pulse results in a large mass increase due to surface fluorination, while additional WF\u2086 pulses contribute minimal mass change, confirming that fluorination is also self-limiting and does not proceed indefinitely."
    },
    "data_extraction": {
      "a": "| Time (s) | Mass loading (ng cm-\u00b2) | Process condition |\n| --- | --- | --- |\n| 0 | 0 | Initial state |\n| 50 | 160 | WF\u2086 pulse |\n| 100 | 60 | 10\u00d7 BCl\u2083 |\n| 300 | 40 | 10\u00d7 BCl\u2083 |\n| 500 | 30 | 10\u00d7 BCl\u2083 |\n| 550 | 80 | WF\u2086 pulse |\n| 600 | 20 | 10\u00d7 BCl\u2083 |\n| 800 | 0 | 10\u00d7 BCl\u2083 |\n| 1000 | -20 | 10\u00d7 BCl\u2083 |\n| 1050 | 60 | WF\u2086 pulse |\n| 1100 | -10 | 10\u00d7 BCl\u2083 |\n| 1300 | -40 | 10\u00d7 BCl\u2083 |\n| 1500 | -60 | 10\u00d7 BCl\u2083 |",
      "b": "| Time (s) | Mass loading (ng cm-\u00b2) | Process condition |\n| --- | --- | --- |\n| 0 | 0 | Initial state |\n| 100 | 150 | 10\u00d7 WF\u2086 |\n| 300 | 220 | 10\u00d7 WF\u2086 |\n| 500 | 260 | 10\u00d7 WF\u2086 |\n| 550 | 50 | BCl\u2083 |\n| 700 | 80 | 10\u00d7 WF\u2086 |\n| 900 | 70 | 10\u00d7 WF\u2086 |\n| 1000 | -120 | BCl\u2083 |\n| 1150 | -80 | 10\u00d7 WF\u2086 |\n| 1350 | -100 | 10\u00d7 WF\u2086 |\n| 1500 | -280 | BCl\u2083 |"
    },
    "vqa": {
        "a": [
            {
                "question_type": "Process-Oriented",
                "question": "In the given sequence of events. After the single \u2018WF\u2086\u2019 peak, there are 10 smaller steps labeled \u201810 \u00d7 BCl\u2083\u2019. Describe the mass change trend during these 10 steps. Does the 10th BCl\u2083 pulse remove as much material as the 1st BCl\u2083 pulse?",
                "answer_type": "Factoid",
                "answer": "Diminishing Removal. No, the 10th pulse removes almost nothing. The first BCl\u2083 pulse causes a massive drop, the second is smaller, and by the 5th\u201310th pulse, the mass signal is essentially flat, indicating the reactant has run out of surface fluorides to react with."
            },
            {
                "question_type": "Comparative/Trend",
                "question": "Compare the dosing strategy in label a  (1 long WF\u2086, 10 short BCl\u2083) with that in label b (10 short WF\u2086, 1 long BCl\u2083). For maximizing the etch rate per cycle while ensuring complete surface reactions, which strategy is more efficient and why?",
                "answer_type": "Paragraph",
                "answer": "The strategy in b is likely more efficient for maximizing etch rate. Multiple short WF\u2086 doses ensure complete fluorination of the surface without excessive precursor waste, while a single, sufficiently long BCl\u2083 dose guarantees complete removal of the modified layer. The method in 'a' may waste BCl\u2083 with many short, possibly incomplete doses."
            },
            {
                "question_type": "Structure-Property",
                "question": "The data shows the etch rate saturates with increasing dose time for both precursors. What does this saturation prove about the chemical nature of each half-reaction?",
                "answer_type": "Paragraph",
                "answer": "Saturation proves both half-reactions are self-limiting. The WF\u2086 dose saturates once all available surface sites are fluorinated, forming a TiF\u2093-WO\u2093F\u1d67 layer. The BCl\u2083 dose saturates once it completely converts/removes this modified layer to volatile products (e.g., TiCl\u2084). Further dosing beyond the saturation point yields no additional etch, confirming layer-by-layer control."
            },
            {
                "question_type": "Application/Performance",
                "question": "The saturation studies are performed at 170\u00b0C. What does the existence of clear saturation curves imply for the stability and reproducibility of this ALE process in high-volume manufacturing?",
                "answer_type": "Paragraph",
                "answer": "Clear saturation implies a robust process window. As long as dose times exceed the saturation point, minor fluctuations in precursor flow or timing will not affect the etch rate per cycle. This insensitivity is critical for high-volume manufacturing, ensuring reproducible etch depth and uniformity across the wafer and from run to run."
            }
        ]
    },
    "bbox": {
        "a": {
            "x": 2,
            "y": 3,
            "width": 475,
            "height": 381
        },
        "b": {
            "x": 484,
            "y": 5,
            "width": 466,
            "height": 376
        }
    }
}

File: data/alde-imageminer/train/atomic-layer-etching/experimental-usecase/46/images/figure_15.json
{
    "sample_id": "atomic-layer-etching/experimental-usecase/46/figure_15",
    "classification": {
        "a": "multi spectra chart",
        "b": "multi spectra chart"
    },
    "summarization": {
        "a": "The figure shows high-resolution XPS Ti 2p binding energy spectra recorded at different ALE cycle numbers, illustrating the progressive reduction and eventual disappearance of the Ti\u2013O doublet as the TiO\u2082 film is etched away.",
        "b": "The figure shows high-resolution XPS F 1s binding energy spectra measured at different ALE cycle numbers, indicating low and stable fluorine content with only minor metal-fluoride contributions during the etching process."
    },
    "data_extraction": {
      "a": "| Binding Energy (eV) | Counts (a.u.) | ALE Cycles | Peak Presence |\n| --- | --- | --- | --- |\n| 470 | 8500 | 0 | No peak |\n| 470 | 12000 | 25 | No peak |\n| 470 | 15000 | 50 | No peak |\n| 470 | 18000 | 100 | No peak |\n| 470 | 22000 | 150 | No peak |\n| 470 | 26000 | 200 | No peak |\n| 468 | 9000 | 0 | No peak |\n| 468 | 13000 | 25 | No peak |\n| 468 | 16000 | 50 | No peak |\n| 468 | 20000 | 100 | No peak |\n| 468 | 24000 | 150 | No peak |\n| 468 | 28000 | 200 | No peak |\n| 466 | 10000 | 0 | Ti\u2013O |\n| 466 | 14500 | 25 | Ti\u2013O |\n| 466 | 19000 | 50 | Ti\u2013O |\n| 466 | 23000 | 100 | Ti\u2013O |\n| 466 | 27000 | 150 | Ti\u2013O |\n| 466 | 31000 | 200 | Ti\u2013O |\n| 464 | 10500 | 0 | Ti\u2013O |\n| 464 | 15500 | 25 | Ti\u2013O |\n| 464 | 20000 | 50 | Ti\u2013O |\n| 464 | 24500 | 100 | Ti\u2013O |\n| 464 | 30000 | 150 | Ti\u2013O |\n| 464 | 34000 | 200 | Ti\u2013O |\n| 462 | 9800 | 0 | No peak |\n| 462 | 14000 | 25 | No peak |\n| 462 | 18000 | 50 | No peak |\n| 462 | 22000 | 100 | No peak |\n| 462 | 26000 | 150 | No peak |\n| 462 | 30000 | 200 | No peak |\n| 460 | 12000 | 0 | Ti\u2013O |\n| 460 | 17000 | 25 | Ti\u2013O |\n| 460 | 22000 | 50 | Ti\u2013O |\n| 460 | 27000 | 100 | Ti\u2013O |\n| 460 | 31000 | 150 | Ti\u2013O |\n| 460 | 36000 | 200 | Ti\u2013O |\n| 458 | 18000 | 0 | Ti\u2013O |\n| 458 | 23000 | 25 | Ti\u2013O |\n| 458 | 27000 | 50 | Ti\u2013O |\n| 458 | 31000 | 100 | Ti\u2013O |\n| 458 | 35000 | 150 | Ti\u2013O |\n| 458 | 39000 | 200 | Ti\u2013O |\n| 456 | 11000 | 0 | No peak |\n| 456 | 15000 | 25 | No peak |\n| 456 | 19000 | 50 | No peak |\n| 456 | 23000 | 100 | No peak |\n| 456 | 27000 | 150 | No peak |\n| 456 | 31000 | 200 | No peak |\n| 454 | 9000 | 0 | No peak |\n| 454 | 13000 | 25 | No peak |\n| 454 | 17000 | 50 | No peak |\n| 454 | 21000 | 100 | No peak |\n| 454 | 25000 | 150 | No peak |\n| 454 | 29000 | 200 | No peak |\n| 452 | 8500 | 0 | No peak |\n| 452 | 12000 | 25 | No peak |\n| 452 | 15000 | 50 | No peak |\n| 452 | 19000 | 100 | No peak |\n| 452 | 23000 | 150 | No peak |\n| 452 | 27000 | 200 | No peak |",
      "b": "| Binding Energy (eV) | Counts (a.u.) | ALE Cycles | Peak Presence |\n| --- | --- | --- | --- |\n| 695 | 6200 | 0 | No peak |\n| 695 | 6600 | 25 | No peak |\n| 695 | 7000 | 50 | No peak |\n| 695 | 7400 | 100 | No peak |\n| 695 | 7800 | 150 | No peak |\n| 695 | 8200 | 200 | No peak |\n| 692 | 6400 | 0 | No peak |\n| 692 | 6900 | 25 | No peak |\n| 692 | 7300 | 50 | No peak |\n| 692 | 7700 | 100 | No peak |\n| 692 | 8200 | 150 | No peak |\n| 692 | 8600 | 200 | No peak |\n| 690 | 6500 | 0 | F\u2013C |\n| 690 | 7000 | 25 | F\u2013C |\n| 690 | 7600 | 50 | F\u2013C |\n| 690 | 8200 | 100 | F\u2013C |\n| 690 | 8900 | 150 | F\u2013C |\n| 690 | 9300 | 200 | F\u2013C |\n| 688 | 6300 | 0 | No peak |\n| 688 | 6700 | 25 | No peak |\n| 688 | 7100 | 50 | No peak |\n| 688 | 7500 | 100 | No peak |\n| 688 | 8000 | 150 | No peak |\n| 688 | 8400 | 200 | No peak |\n| 686 | 6500 | 0 | F\u2013M |\n| 686 | 6900 | 25 | F\u2013M |\n| 686 | 7400 | 50 | F\u2013M |\n| 686 | 8100 | 100 | F\u2013M |\n| 686 | 8700 | 150 | F\u2013M |\n| 686 | 9100 | 200 | F\u2013M |\n| 684 | 6300 | 0 | No peak |\n| 684 | 6600 | 25 | No peak |\n| 684 | 7000 | 50 | No peak |\n| 684 | 7400 | 100 | No peak |\n| 684 | 7800 | 150 | No peak |\n| 684 | 8200 | 200 | No peak |\n| 682 | 6200 | 0 | No peak |\n| 682 | 6500 | 25 | No peak |\n| 682 | 6900 | 50 | No peak |\n| 682 | 7200 | 100 | No peak |\n| 682 | 7600 | 150 | No peak |\n| 682 | 8000 | 200 | No peak |\n| 680 | 6150 | 0 | No peak |\n| 680 | 6450 | 25 | No peak |\n| 680 | 6850 | 50 | No peak |\n| 680 | 7150 | 100 | No peak |\n| 680 | 7500 | 150 | No peak |\n| 680 | 7850 | 200 | No peak |\n| 678 | 6100 | 0 | No peak |\n| 678 | 6400 | 25 | No peak |\n| 678 | 6800 | 50 | No peak |\n| 678 | 7100 | 100 | No peak |\n| 678 | 7450 | 150 | No peak |\n| 678 | 7800 | 200 | No peak |\n| 676 | 6050 | 0 | No peak |\n| 676 | 6350 | 25 | No peak |\n| 676 | 6750 | 50 | No peak |\n| 676 | 7050 | 100 | No peak |\n| 676 | 7400 | 150 | No peak |\n| 676 | 7750 | 200 | No peak |\n| 675 | 6000 | 0 | No peak |\n| 675 | 6300 | 25 | No peak |\n| 675 | 6700 | 50 | No peak |\n| 675 | 7000 | 100 | No peak |\n| 675 | 7350 | 150 | No peak |\n| 675 | 7700 | 200 | No peak |"
    },
    "vqa": {
        "a": [
            {
                "question_type": "Process-Oriented",
                "question": "List the steps to prepare the 100-cycle sample for XPS.",
                "answer_type": "List",
                "answer": "Finish 100 ALE cycles.\n\n, Cool under inert gas.\n\n, Transfer to XPS without air.\n\n, Acquire spectra."
            },
            {
                "question_type": "Comparative/Trend",
                "question": "Compare WF\u2086/BCl\u2083 ALE with CF\u2084 plasma etching for low carbon contamination.",
                "answer_type": "Paragraph",
                "answer": "WF\u2086/BCl\u2083 is better. It leaves no carbon residue, unlike CF\u2084 plasma."
            },
            {
                "question_type": "Structure-Property",
                "question": "How does the film chemistry change with ALE cycles?",
                "answer_type": "Paragraph",
                "answer": "Ti\u2013O bonds decrease. Ti\u2013F bonds increase. Fluorination makes the surface volatile for etching."
            },
            {
                "question_type": "Application/Performance",
                "question": "What does the steady XPS trend imply for manufacturing?",
                "answer_type": "Paragraph",
                "answer": "The process is stable and predictable. Etch depth can be controlled precisely by cycle count."
            }
        ]
    },
    "bbox": {
        "a": {
            "x": 1,
            "y": 2,
            "width": 428,
            "height": 338
        },
        "b": {
            "x": 439,
            "y": 3,
            "width": 432,
            "height": 334
        }
    }
}

File: data/alde-imageminer/train/atomic-layer-etching/experimental-usecase/46/images/figure_2.json
{
    "sample_id": "atomic-layer-etching/experimental-usecase/46/figure_2",
    "classification": {
        "a": "multiple line chart",
        "b": "multiple line chart"
    },
    "summarization": {
        "a": "Equilibrium analysis for the WF\u2086\u2013TiO\u2082 system shows a temperature-dependent transition from solid TiF\u2084(s) to gaseous TiF\u2084(g) above ~120 \u00b0C, enabling etching; at higher temperatures, tungsten oxide byproducts such as WO\u2083(s) convert to volatile species (e.g., WF\u2082O\u2082(g)).",
        "b": "Equilibrium analysis for the WF\u2086\u2013Al\u2082O\u2083 system shows that AlF\u2083(s) remains solid and stable over the entire temperature range, indicating fluorination without volatilization or etching."
    },
    "data_extraction": {
      "a": "| Temperature (\u00b0C) | Equilibrium Concentration (mol) | Material |\n| --- | --- | --- |\n| 0 | 1.00 | TiF\u2084 (s) |\n| 0 | 0.00 | TiF\u2084 (g) |\n| 0 | 0.65 | WO\u2083 (s) |\n| 0 | 0.30 | WF\u2086 (g) |\n| 0 | 0.00 | WF\u2082O\u2082 (g) |\n| 50 | 1.00 | TiF\u2084 (s) |\n| 50 | 0.00 | TiF\u2084 (g) |\n| 50 | 0.65 | WO\u2083 (s) |\n| 50 | 0.30 | WF\u2086 (g) |\n| 50 | 0.00 | WF\u2082O\u2082 (g) |\n| 100 | 0.00 | TiF\u2084 (s) |\n| 100 | 1.00 | TiF\u2084 (g) |\n| 100 | 0.65 | WO\u2083 (s) |\n| 100 | 0.30 | WF\u2086 (g) |\n| 100 | 0.00 | WF\u2082O\u2082 (g) |\n| 150 | 0.00 | TiF\u2084 (s) |\n| 150 | 1.00 | TiF\u2084 (g) |\n| 150 | 0.60 | WO\u2083 (s) |\n| 150 | 0.25 | WF\u2086 (g) |\n| 150 | 0.10 | WF\u2082O\u2082 (g) |\n| 200 | 0.00 | TiF\u2084 (s) |\n| 200 | 1.00 | TiF\u2084 (g) |\n| 200 | 0.40 | WO\u2083 (s) |\n| 200 | 0.20 | WF\u2086 (g) |\n| 200 | 0.40 | WF\u2082O\u2082 (g) |\n| 250 | 0.00 | TiF\u2084 (s) |\n| 250 | 1.00 | TiF\u2084 (g) |\n| 250 | 0.10 | WO\u2083 (s) |\n| 250 | 0.05 | WF\u2086 (g) |\n| 250 | 0.90 | WF\u2082O\u2082 (g) |\n| 300 | 0.00 | TiF\u2084 (s) |\n| 300 | 1.00 | TiF\u2084 (g) |\n| 300 | 0.00 | WO\u2083 (s) |\n| 300 | 0.00 | WF\u2086 (g) |\n| 300 | 1.00 | WF\u2082O\u2082 (g) |\n| 350 | 0.00 | TiF\u2084 (s) |\n| 350 | 1.00 | TiF\u2084 (g) |\n| 350 | 0.00 | WO\u2083 (s) |\n| 350 | 0.00 | WF\u2086 (g) |\n| 350 | 1.00 | WF\u2082O\u2082 (g) |\n| 400 | 0.00 | TiF\u2084 (s) |\n| 400 | 1.00 | TiF\u2084 (g) |\n| 400 | 0.00 | WO\u2083 (s) |\n| 400 | 0.00 | WF\u2086 (g) |\n| 400 | 1.00 | WF\u2082O\u2082 (g) |",
      "b": "| Temperature (\u00b0C) | Equilibrium Concentration (mol) | Material |\n| --- | --- | --- |\n| 0 | 1.30 | AlF\u2083 (s) |\n| 0 | 0.65 | WO\u2083 (s) |\n| 0 | 0.30 | WF\u2086 (g) |\n| 0 | 0.00 | WF\u2082O\u2082 (g) |\n| 50 | 1.30 | AlF\u2083 (s) |\n| 50 | 0.65 | WO\u2083 (s) |\n| 50 | 0.30 | WF\u2086 (g) |\n| 50 | 0.00 | WF\u2082O\u2082 (g) |\n| 100 | 1.30 | AlF\u2083 (s) |\n| 100 | 0.65 | WO\u2083 (s) |\n| 100 | 0.30 | WF\u2086 (g) |\n| 100 | 0.00 | WF\u2082O\u2082 (g) |\n| 150 | 1.30 | AlF\u2083 (s) |\n| 150 | 0.60 | WO\u2083 (s) |\n| 150 | 0.25 | WF\u2086 (g) |\n| 150 | 0.10 | WF\u2082O\u2082 (g) |\n| 200 | 1.30 | AlF\u2083 (s) |\n| 200 | 0.40 | WO\u2083 (s) |\n| 200 | 0.20 | WF\u2086 (g) |\n| 200 | 0.40 | WF\u2082O\u2082 (g) |\n| 250 | 1.30 | AlF\u2083 (s) |\n| 250 | 0.10 | WO\u2083 (s) |\n| 250 | 0.05 | WF\u2086 (g) |\n| 250 | 0.90 | WF\u2082O\u2082 (g) |\n| 300 | 1.30 | AlF\u2083 (s) |\n| 300 | 0.00 | WO\u2083 (s) |\n| 300 | 0.00 | WF\u2086 (g) |\n| 300 | 1.00 | WF\u2082O\u2082 (g) |\n| 350 | 1.30 | AlF\u2083 (s) |\n| 350 | 0.00 | WO\u2083 (s) |\n| 350 | 0.00 | WF\u2086 (g) |\n| 350 | 1.00 | WF\u2082O\u2082 (g) |\n| 400 | 1.30 | AlF\u2083 (s) |\n| 400 | 0.00 | WO\u2083 (s) |\n| 400 | 0.00 | WF\u2086 (g) |\n| 400 | 1.00 | WF\u2082O\u2082 (g) |"
    },
    "vqa": {
        "a": [
            {
                "question_type": "Process-Oriented",
                "question": "Identify the specific 'Activation Temperature' where the Titanium Fluoride product transitions from a solid state to a gaseous state. Why is operating below this temperature fatal for an etching process?",
                "answer_type": "Factoid",
                "answer": "Approximately 120\u00b0C.Reason: Below this temperature, the byproduct TiF4 is solid. Instead of removing material (etching), the process would simply convert the surface into a crust of solid fluoride salts, potentially increasing the film thickness and creating particles."
            },
            {
                "question_type": "Comparative/Trend",
                "question": "Contrast the predictions of this equilibrium thermodynamic model with the kinetic reality of a low-temperature Atomic Layer Etching (ALE) process using WF\u2086/BCl\u2083. Why might ALE be feasible for TiO\u2082 even at temperatures where the model predicts only modest equilibrium volatility?",
                "answer_type": "Paragraph",
                "answer": "The equilibrium model may predict low volatility at lower temperatures (e.g., 170\u00b0C). However, ALE bypasses this by using a sequential, non-equilibrium process. The BCl\u2083 step in ALE actively removes the fluorinated surface layer (e.g., as TiCl\u2084), shifting the local equilibrium and driving the reaction forward kinetically, enabling etching at temperatures where a continuous, equilibrium-driven process would stall."
            },
            {
                "question_type": "Structure-Property",
                "question": "Based on the described modeling, how do the dominant equilibrium products for the TiO\u2082 system differ from those for the Al\u2082O\u2083 system at a key temperature like 200\u00b0C, and how does this relate to the property of etching selectivity?",
                "answer_type": "Paragraph",
                "answer": "The modeling predicts that the TiO\u2082 system forms volatile products like TiF\u2084(g) and WOF\u2093(g), while the Al\u2082O\u2083 system forms non-volatile solids like AlF\u2083(s) or Al\u2082O\u2083(s) remains. This difference in product volatility is the thermodynamic origin of etching selectivity: TiO\u2082 can be removed as gases, whereas Al\u2082O\u2083 forms a stable, non-volatile layer that halts the reaction."
            },
            {
                "question_type": "Application/Performance",
                "question": "The thermodynamic modeling strongly predicts selective etching of TiO\u2082 over Al\u2082O\u2083. What key advantage does this provide for process integration when designing a self-aligned etch step in a transistor fabrication flow?",
                "answer_type": "Paragraph",
                "answer": "This provides a built-in etch stop capability. Engineers can design a stack where a thin Al\u2082O\u2083 layer is placed beneath or adjacent to the TiO\u2082 layer intended for removal. The WF\u2086-based etch will spontaneously stop on the Al\u2082O\u2083, allowing for precise, self-aligned patterning without the need for complex real-time endpoint detection, simplifying integration and improving yield."
            }
        ]
    },
    "bbox": {
        "a": {
            "x": 0,
            "y": 3,
            "width": 527,
            "height": 423
        },
        "b": {
            "x": 529,
            "y": 4,
            "width": 522,
            "height": 420
        }
    }
}
