Repository: sciknoworg/sci-imageminer

## Project Overview  

**Sci-ImageMiner** is an annotation project on figures from **atomic layer deposition (ALD)** and **atomic layer etching (ALE)**, situated within the broader field of materials science and engineering. Within each of these categories, the data is further organized into the sub-categories **experimental-usecase** and **simulation-usecase**.

It aims to host gold-standard annotations for chart classification, data extraction, summarization, and question answering—providing both pilot and full-phase data to support multimodal AI research in scientific image understanding.

File: data/alde-imageminer/train/atomic-layer-etching/experimental-usecase/46/images/figure_3.json
{
    "sample_id": "atomic-layer-etching/experimental-usecase/46/figure_3",
    "classification": {
        "a": "multiple line chart",
        "b": "multiple line chart"
    },
    "summarization": {
        "a": "The chart represents the QCM data showing TiO\u2082 mass changes during ALD and subsequent WF\u2086 doses at 120\u00b0C and 220\u00b0C; only the 220\u00b0C sample exhibits noticeable mass loss per dose, indicating active etching.",
        "b": "Magnified view of the WF\u2086 dosing period; 220\u00b0C shows stepwise mass loss (etching), while 120\u00b0C shows negligible change, confirming the reaction is thermally activated."
    },
    "data_extraction": {
      "a": "| Time (s) | Mass Loading (ng/cm\u00b2) | Temperature (\u00b0C) | Condition |\n| --- | --- | --- | --- |\n| 18000 | 5200 | 120 | TiO\u2082 ALD |\n| 18000 | 4000 | 220 | TiO\u2082 ALD |\n| 18500 | 5500 | 120 | TiO\u2082 ALD |\n| 18500 | 4200 | 220 | TiO\u2082 ALD |\n| 19000 | 5650 | 120 | WF\u2086 dose |\n| 19000 | 4100 | 220 | WF\u2086 dose |\n| 19500 | 5750 | 120 | WF\u2086 dose |\n| 19500 | 3950 | 220 | WF\u2086 dose |\n| 20000 | 5800 | 120 | WF\u2086 dose |\n| 20000 | 3700 | 220 | WF\u2086 dose |\n| 20500 | 5800 | 120 | WF\u2086 dose |\n| 20500 | 3300 | 220 | WF\u2086 dose |\n| 21000 | 5800 | 120 | WF\u2086 dose |\n| 21000 | 2600 | 220 | WF\u2086 dose |",
      "b": "| Time (s) | Mass Loading (ng/cm\u00b2) | Temperature (\u00b0C) | Condition |\n| --- | --- | --- | --- |\n| 19920 | 5820 | 120 |  |\n| 19920 | 5720 | 220 |  |\n| 19940 | 5820 | 120 | WF\u2086 |\n| 19940 | 5736 | 220 | WF\u2086 |\n| 19960 | 5820 | 120 |  |\n| 19960 | 5679 | 220 |  |\n| 20000 | 5820 | 120 | WF\u2086 |\n| 20000 | 5700 | 220 | WF\u2086 |\n| 20040 | 5820 | 120 |  |\n| 20040 | 5650 | 220 |  |\n| 20060 | 5820 | 120 | WF\u2086 |\n| 20060 | 5658 | 220 | WF\u2086 |\n| 20080 | 5820 | 120 |  |\n| 20080 | 5600 | 220 |  |"
    },
    "vqa": {
        "a": [
            {
                "question_type": "Process-Oriented",
                "question": "List the key steps, in order, to obtain the QCM trace for the 220\u00b0C experiment shown in panel (a). Explain the purpose of the TiO\u2082 ALD step before the WF\u2086 doses.",
                "answer_type": "Paragraph",
                "answer": "Deposit a TiO\u2082 film on the QCM sensor via ALD.\n\nStabilize the system at 220\u00b0C and the desired pressure.\n\nExpose the film to a sequence of 50 WF\u2086 doses, each followed by an inert purge.\n\nContinuously record the QCM frequency (converted to mass loading) throughout the dose sequence."
            },
            {
                "question_type": "Comparative/Trend",
                "question": "Compare the two process temperatures. Under a constraint of needing to selectively etch TiO\u2082 without damaging nearby temperature-sensitive polymers, which temperature condition is forced upon you, and what is the primary trade-off?",
                "answer_type": "Paragraph",
                "answer": "The lower temperature (120\u00b0C) is forced to protect the polymers. The trade-off is that no etching occurs at this temperature, so the desired material removal cannot be achieved with thermal WF\u2086 alone. An alternative approach, such as using a more reactive chemistry or a non-thermal activation method (like plasma), would be required, introducing complexity or potential damage."
            },
            {
                "question_type": "Application/Performance",
                "question": "The data shows a clear temperature threshold for etching. What does this imply for integrating a WF\u2086-based TiO\u2082 etch into a back-end-of-line (BEOL) process that must remain below 150\u00b0C?",
                "answer_type": "Paragraph",
                "answer": "This implies that a purely thermal WF\u2086 etch process is not compatible with such a low thermal budget. Since significant etching only occurs at 220\u00b0C, exceeding the 150\u00b0C limit, integration would require a fundamental process change. Options include performing the etch earlier in the flow (before temperature-sensitive layers) or developing a plasma-assisted WF\u2086 process that could lower the required substrate temperature."
            }
        ],
        "b": [
            {
                "question_type": "Structure-Property",
                "question": "Based on the figure, how does temperature affect the etching reaction of TiO\u2082 by WF\u2086? Provide the chemical cause for this relationship.",
                "answer_type": "Paragraph",
                "answer": "Temperature drastically affects the etching rate. At 220\u00b0C, etching proceeds readily, while at 120\u00b0C, it is negligible. This is because the reaction is thermally activated; sufficient thermal energy is required to overcome the activation barrier for breaking Ti\u2013O bonds and forming volatile titanium fluoride (TiF\u2084) and tungsten oxyfluoride products."
            }
        ]
    },
    "bbox": {
        "a": {
            "x": 0,
            "y": 2,
            "width": 530,
            "height": 403
        },
        "b": {
            "x": 523,
            "y": 7,
            "width": 521,
            "height": 394
        }
    }
}

File: data/alde-imageminer/train/atomic-layer-etching/experimental-usecase/46/images/figure_4.json
{
    "sample_id": "atomic-layer-etching/experimental-usecase/46/figure_4",
    "classification": {
        "a": "multi spectra chart",
        "b": "multi spectra chart",
        "c": "multi spectra chart",
        "d": "multi spectra chart"
    },
    "summarization": {
        "a": "This figure presents high-resolution X-ray Photoelectron Spectroscopy (XPS) scans tracking surface chemistry changes of a ~6.5\u202fnm TiO\u2082 film during WF\u2086 exposure at 220\u00b0C. Ti 2p Region: The persistent Ti\u2013O doublet confirms the presence of the TiO\u2082 film throughout the process. The intensity changes indicate partial modification or thinning of the oxide during etching.",
        "b": "Si 2p Region: Initially (0 Doses, black line), the signal is negligible. As WF\u2086 doses increase (red \u2192 pink), distinct Si\u2013Si (substrate) and Si\u2013O (interface) peaks appear, indicating thinning of the TiO\u2082 film and exposure of the underlying silicon wafer.",
        "c": "Tungsten Residue (W 4f Region): Shows accumulation of tungsten-containing species, overlapping with Ti\u2013O signals, indicating incorporation or adsorption of WF\u2086 reaction products on the surface.",
        "d": "Fluorine Residue (F 1s Region): Tracks the buildup of fluorine on the surface (F\u2013M and F\u2013C), confirming surface fluorination during WF\u2086 exposure."
    },
    "data_extraction": {
      "a": "| Binding Energy (eV) | Counts (a.u.) | WF\u2086 Doses | Peak |\n| --- | --- | --- | --- |\n| 468 | 5200 | 0 |  |\n| 468 | 12000 | 1 |  |\n| 468 | 20000 | 5 |  |\n| 468 | 27000 | 15 |  |\n| 465 | 9800 | 0 | Ti-O |\n| 465 | 17000 | 1 | Ti\u2013O |\n| 465 | 24000 | 5 | Ti\u2013O |\n| 465 | 32000 | 15 | Ti\u2013O |\n| 462 | 5400 | 0 |  |\n| 462 | 12000 | 1 |  |\n| 462 | 20000 | 5 |  |\n| 462 | 27000 | 15 |  |\n| 460 | 6600 | 0 |  |\n| 460 | 16000 | 1 |  |\n| 460 | 22000 | 5 |  |\n| 460 | 30000 | 15 |  |\n| 459 | 20000 | 0 | Ti\u2013O |\n| 459 | 26000 | 1 | Ti\u2013O |\n| 459 | 33000 | 5 | Ti\u2013O |\n| 459 | 41000 | 15 | Ti\u2013O |\n| 456 | 8000 | 0 |  |\n| 456 | 14000 | 1 |  |\n| 456 | 22000 | 5 |  |\n| 456 | 30000 | 15 |  |\n| 452 | 3200 | 0 |  |\n| 452 | 10000 | 1 |  |\n| 452 | 18000 | 5 |  |\n| 452 | 26000 | 15 |  |",
      "b": "| Binding Energy (eV) | Counts (a.u.) | WF\u2086 Doses | Peak |\n| --- | --- | --- | --- |\n| 106 | 780 | 0 |  |\n| 106 | 1050 | 1 |  |\n| 106 | 1350 | 5 |  |\n| 106 | 1550 | 15 |  |\n| 102 | 820 | 0 | Si\u2013O |\n| 102 | 1100 | 1 | Si\u2013O |\n| 102 | 1400 | 5 | Si\u2013O |\n| 102 | 1650 | 15 | Si\u2013O |\n| 98 | 1050 | 0 | Si\u2013Si |\n| 98 | 1350 | 1 | Si\u2013Si |\n| 98 | 1600 | 5 | Si\u2013Si |\n| 98 | 1850 | 15 | Si\u2013Si |\n| 94 | 780 | 0 |  |\n| 94 | 1050 | 1 |  |\n| 94 | 1300 | 5 |  |\n| 94 | 1500 | 15 |  |",
      "c": "| Binding Energy (eV) | Counts (a.u.) | WF\u2086 Doses | Peak |\n| --- | --- | --- | --- |\n| 42 | 650 | 0 |  |\n| 42 | 1600 | 1 |  |\n| 42 | 2400 | 5 |  |\n| 42 | 3200 | 15 |  |\n| 40 | 600 | 0 |  |\n| 40 | 1600 | 1 |  |\n| 40 | 2400 | 5 |  |\n| 40 | 3200 | 15 |  |\n| 38 | 2200 | 0 | W\u2013O |\n| 38 | 3600 | 1 | W\u2013O |\n| 38 | 4700 | 5 | W\u2013O |\n| 38 | 5400 | 15 | W\u2013O |\n| 36 | 2000 | 0 | Ti\u2013O |\n| 36 | 3200 | 1 | Ti\u2013O |\n| 36 | 4200 | 5 | Ti\u2013O |\n| 36 | 5000 | 15 | Ti\u2013O |\n| 32 | 400 | 0 |  |\n| 32 |  | 1 |  |\n| 32 | 1900 | 5 |  |\n| 32 | 2600 | 15 |  |\n| 30 | 400 | 0 |  |\n| 30 |  | 1 |  |\n| 30 |  | 5 |  |\n| 30 | 2500 | 15 |  |",
      "d": "| Binding Energy (eV) | Counts (a.u.) | WF\u2086 Doses | Peak |\n| --- | --- | --- | --- |\n| 695 | 7400 | 0 |  |\n| 695 |  | 1 |  |\n| 695 |  | 5 |  |\n| 695 | 10400 | 15 |  |\n| 690 | 8300 | 0 | F\u2013C |\n| 690 | 8700 | 1 |  |\n| 690 | 9800 | 5 |  |\n| 690 | 10800 | 15 |  |\n| 685 | 7500 | 0 |  |\n| 685 | 8900 | 1 | F\u2013M |\n| 685 | 10200 | 5 | F\u2013M |\n| 685 | 11500 | 15 | F\u2013M |\n| 680 |  | 0 |  |\n| 680 | 8600 | 1 |  |\n| 680 | 9700 | 5 |  |\n| 680 | 10400 | 15 |  |\n| 675 |  | 0 |  |\n| 675 | 8500 | 1 |  |\n| 675 | 9600 | 5 |  |\n| 675 | 10300 | 15 |  |"
    },
    "vqa": {
        "a": [
            {
                "question_type": "Comparative/Trend",
                "question": "Contrast this vapor-phase WF\u2086 surface modification with a plasma-based surface fluorination process using CF\u2084. For achieving a uniform, conformal surface reaction on a high-aspect-ratio 3D structure, which method is preferable and why?",
                "answer_type": "Paragraph",
                "answer": "The thermal WF\u2086 vapor process is preferable for conformality. WF\u2086 molecules can diffuse evenly into deep structures for a uniform surface reaction. Plasma CF\u2084 processes suffer from poor conformality due to short radical lifetimes, directional ions, and charging effects in high-aspect-ratio features, leading to non-uniform fluorination."
            },
            {
                "question_type": "Structure-Property",
                "question": "Based on the spectral evolution across all four panels, describe the chemical transformation of the TiO\u2082 surface. What is formed as WF\u2086 doses increase?",
                "answer_type": "Paragraph",
                "answer": "The TiO\u2082 surface is progressively fluorinated and modified. Ti\u2013O bonds (Ti 2p) decrease while Ti\u2013F bonds form (shifted Ti 2p, F 1s). Simultaneously, a tungsten oxyfluoride (W\u2013O\u2013F) layer forms (W 4f), and fluorine incorporates (F 1s). The final surface is a mixture of titanium fluoride and a tungsten-containing passivation/interface layer."
            },
            {
                "question_type": "Application/Performance",
                "question": "The XPS shows the surface chemistry evolves over multiple WF\u2086 doses before stabilizing. What does this \"incubation\" in surface modification imply for the initial cycles of a proposed WF\u2086/BCl\u2083 Atomic Layer Etching (ALE) process?",
                "answer_type": "Paragraph",
                "answer": "This implies the first few ALE cycles will have a different and evolving etch rate. The surface must be converted to a steady-state tungsten-modified layer before consistent, self-limiting etch behavior is achieved. This nucleation period mirrors the incubation seen in QCM data and must be accounted for in process design to ensure etch uniformity."
            }
        ],
        "b": [
            {
                "question_type": "Process-Oriented",
                "question": "Observe the evolution of the Si\u202f2p spectrum in panel (b). At \"0 Doses\" (black line), the signal is negligible. By \"15 Doses\" (pink line), strong peaks for Si\u2013Si and Si\u2013O appear. What physical change in the TiO\u2082 film thickness explains this spectral change?",
                "answer_type": "Factoid",
                "answer": "Film thinning / etching. The appearance of the silicon substrate signals indicates that the TiO\u2082 overlayer has been significantly etched away, allowing photoelectrons from the underlying Si wafer and interfacial SiO\u2082 to escape and be detected."
            }
        ]
    },
    "bbox": {
        "a": {
            "x": 9,
            "y": 12,
            "width": 467,
            "height": 378
        },
        "b": {
            "x": 493,
            "y": 16,
            "width": 489,
            "height": 373
        },
        "c": {
            "x": 11,
            "y": 407,
            "width": 474,
            "height": 364
        },
        "d": {
            "x": 502,
            "y": 400,
            "width": 489,
            "height": 371
        }
    }
}

File: data/alde-imageminer/train/atomic-layer-etching/experimental-usecase/46/images/figure_5.json
{
    "sample_id": "atomic-layer-etching/experimental-usecase/46/figure_5",
    "classification": {
        "a": "multi-axis chart",
        "b": "multi-axis chart"
    },
    "summarization": {
        "a": "XPS Ti 2p and Si 2p spectra show a linear decrease in the Ti signal and a corresponding increase in the Si substrate signal with increasing WF\u2086 exposure, confirming progressive thinning and etching of the 5.5 nm TiO\u2082 film at 220 \u00b0C.",
        "b": "XPS W 4f and F 1s spectra increase rapidly and then saturate with WF\u2086 dosing, indicating the formation of a stable tungsten\u2013fluoride\u2013rich surface layer and associated chemical modification during the process."
    },
    "data_extraction": {
      "a": "| WF\u2086 Doses | Intensity (a.u.) | Material |\n| --- | --- | --- |\n| 0 | 28600 | Ti 2p Intensity |\n| 0 | 1600 | Si 2p Intensity |\n| 10 | 26200 | Ti 2p Intensity |\n| 10 | 1667 | Si 2p Intensity |\n| 25 | 25300 | Ti 2p Intensity |\n| 25 | 1800 | Si 2p Intensity |\n| 50 | 22500 | Ti 2p Intensity |\n| 50 | 2490 | Si 2p Intensity |\n| 75 | 21100 | Ti 2p Intensity |\n| 75 | 3000 | Si 2p Intensity |\n| 100 | 19300 | Ti 2p Intensity |\n| 100 | 3645 | Si 2p Intensity |",
      "b": "| WF\u2086 Doses | Intensity (a.u.) | Material |\n| --- | --- | --- |\n| 0 | 2000 | W 4f Intensity |\n| 0 | 5500 | F 1s Intensity |\n| 10 | 4300 | W 4f Intensity |\n| 10 | 6550 | F 1s Intensity |\n| 25 | 4300 | W 4f Intensity |\n| 25 | 6600 | F 1s Intensity |\n| 50 | 4500 | W 4f Intensity |\n| 50 | 7000 | F 1s Intensity |\n| 75 | 4334 | W 4f Intensity |\n| 75 | 7100 | F 1s Intensity |\n| 100 | 4000 | W 4f Intensity |\n| 100 | 7200 | F 1s Intensity |"
    },
    "vqa": {
        "a": [
            {
                "question_type": "Process-Oriented",
                "question": "Based on the trend in this label, describe the physical state of the sample at '100 Doses' compared to '0 Doses' regarding the visibility of the underlying substrate.",
                "answer_type": "Paragraph",
                "answer": "At 100 doses, the sample is in a near-breakthrough state. The Si 2p signal (substrate) has more than doubled in intensity compared to 0 doses, indicating the TiO\u2082 overburden is significantly thinner, allowing photoelectrons from the underlying silicon wafer to escape and be detected."
            },
            {
                "question_type": "Comparative/Trend",
                "question": "Contrast this WF\u2086-based etching method with a purely physical sputtering process using Ar\u207a ions. For thinning the TiO\u2082 film while leaving a chemically passivated surface, which method is preferable and what is the key trade-off?",
                "answer_type": "Paragraph",
                "answer": "The WF\u2086 chemical method is preferable for leaving a passivated surface, as it forms a stable W-F termination. The trade-off is that it leaves a foreign material residue (W) on the surface. Physical sputtering would avoid residue but would create a damaged, reactive surface with dangling bonds requiring subsequent passivation."
            },
            {
                "question_type": "Structure-Property",
                "question": "Describe the compositional changes shown in the XPS data. What chemical reaction do the inverse trends of Ti (decreasing) and W/F (increasing) represent?",
                "answer_type": "Paragraph",
                "answer": "The composition changes from pure TiO\u2082 to a mixed tungsten oxyfluoride layer. The inverse trends represent a fluorination and exchange reaction: WF\u2086 fluorinates the TiO\u2082 network, forming volatile TiF\u2093 species that etch away (decreasing Ti), while non-volatile tungsten fluoride (WF\u2093) products remain on the surface (increasing W and F)."
            }
        ],
        "b": [
            {
                "question_type": "Application/Performance",
                "question": "The W and F signals increase together and the Ti signal decreases consistently. Is this a well-controlled process suitable for uniformly thinning TiO\u2082 to a specific target thickness in microelectronic device fabrication?",
                "answer_type": "Paragraph",
                "answer": "Yes. The consistent, dose-dependent changes show the reaction is predictable and controllable. By calibrating the number of WF\u2086 doses to the decrease in Ti signal (thickness), engineers can reliably etch TiO\u2082 to a target thickness with minimal variation, which is essential for device performance."
            }
        ]
    },
    "bbox": {
        "a": {
            "x": 0,
            "y": 0,
            "width": 516,
            "height": 371
        },
        "b": {
            "x": 526,
            "y": 0,
            "width": 520,
            "height": 371
        }
    }
}

File: data/alde-imageminer/train/atomic-layer-etching/experimental-usecase/46/images/figure_6.json
{
    "sample_id": "atomic-layer-etching/experimental-usecase/46/figure_6",
    "classification": {
        "a": "scatter plot",
        "b": "scatter plot"
    },
    "summarization": {
        "a": "This line chart represents the change in film thickness with increasing WF\u2086 doses at 220 \u00b0C, showing a linear decrease that indicates progressive etching or consumption of the 5.5 nm TiO\u2082 film.",
        "b": "This line chart represents the change in refractive index (at 632.8 nm) with increasing WF\u2086 doses, showing a sharp initial drop (0\u201325 doses) followed by stabilization at ~1.85, indicating initial chemical modification before steady-state etching."
    },
    "data_extraction": {
      "a": "| Number of WF\u2086 Doses | Thickness (\u00c5) |\n| --- | --- |\n| 0 | 56.00 |\n| 10 | 58.64 |\n| 25 | 53.11 |\n| 50 | 50.34 |\n| 100 | 33.71 |",
      "b": "| Number of WF\u2086 Doses | Refractive Index @ 632.8 nm |\n| --- | --- |\n| 0 | 2.31 |\n| 10 | 2.29 |\n| 25 | 1.88 |\n| 50 | 1.83 |\n| 100 | 1.90 |"
    },
    "vqa": {
        "a": [
            {
                "question_type": "Process-Oriented",
                "question": "List the two distinct sequential stages of sample preparation used in this study before the spectroscopic ellipsometry measurement was taken.",
                "answer_type": "Paragraph",
                "answer": "Deposition: Deposition of a 5.5 nm TiO\u2082 starting layer.\n\nTreatment: Exposure to a specific number of  WF\u2086 doses (0, 15, 25, 50, or 100) at 220\u00b0C."
            },
            {
                "question_type": "Application/Performance",
                "question": "The refractive index can be tuned by the number of WF\u2086 doses. Is this method suitable for creating a graded-index optical waveguide on a chip?",
                "answer_type": "Paragraph",
                "answer": "Yes. The stepwise, dose-dependent index change allows spatial patterning of the refractive index by controlling the number of WF\u2086 doses across different regions of the waveguide. This enables the fabrication of gradient-index profiles for improved light confinement and mode shaping."
            }
        ],
        "b": [
            {
                "question_type": "Comparative/Trend",
                "question": "To lower the refractive index of TiO\u2082 for an optical coating, compare using this WF\u2086 fluorination method versus simply depositing a thinner TiO\u2082 film. Which method allows independent control of thickness and index?",
                "answer_type": "Paragraph",
                "answer": "WF\u2086 fluorination is superior for independent control. It changes the index by altering composition while also thinning the film. Simply depositing a thinner film only changes thickness, not the intrinsic index. Fluorination offers two tuning knobs (dose for index, cycles for thickness)."
            },
            {
                "question_type": "Structure-Property",
                "question": "How do the WF\u2086 doses change the film's composition, and why does this cause the refractive index to drop?",
                "answer_type": "Paragraph",
                "answer": "WF\u2086 fluorinates the TiO\u2082, converting it into a titanium oxyfluoride (TiOF\u2093) or fluoride. Fluorine incorporation increases the film's band gap and lowers its density/polarizability, both of which directly cause a decrease in the refractive index."
            }
        ]
    },
    "bbox": {
        "a": {
            "x": 5,
            "y": 2,
            "width": 465,
            "height": 385
        },
        "b": {
            "x": 514,
            "y": 1,
            "width": 469,
            "height": 385
        }
    }
}

File: data/alde-imageminer/train/atomic-layer-etching/experimental-usecase/46/images/figure_7.json
{
    "sample_id": "atomic-layer-etching/experimental-usecase/46/figure_7",
    "classification": {
        "a": "multiple line chart",
        "b": "multiple line chart"
    },
    "summarization": {
        "a": "QCM data showing TiO\u2082 etching for different thicknesses (50, 100, 200 ALD cycles) at 220\u202f\u00b0C. Thin films etch immediately, while thick films show an incubation period (mass gain/plateau) before etching due to crystallization increasing chemical resistance.",
        "b": "This mutliple line chart focusing on the mass loading of TiO\u2082 cycles and WF\u2086 doses over time, highlighting the effect of 50 doses at specific intervals."
    },
    "data_extraction": {
      "a": "| Time (s) | Mass Loading (ng/cm\u00b2) | Condition |\n| --- | --- | --- |\n| 0 | 0 | 50 TiO\u2082 cycles + 50 WF\u2086 doses |\n| 0 | 0 | 100 TiO\u2082 cycles + 50 WF\u2086 doses |\n| 0 | 0 | 200 TiO\u2082 cycles + 50 WF\u2086 doses |\n| 2000 | 250 | 50 TiO\u2082 cycles + 50 WF\u2086 doses |\n| 2000 | 90 | 100 TiO\u2082 cycles + 50 WF\u2086 doses |\n| 2000 | 355 | 200 TiO\u2082 cycles + 50 WF\u2086 doses |\n| 4000 | 552 | 50 TiO\u2082 cycles + 50 WF\u2086 doses |\n| 4000 | 405 | 100 TiO\u2082 cycles + 50 WF\u2086 doses |\n| 4000 | 700 | 200 TiO\u2082 cycles + 50 WF\u2086 doses |\n| 6000 | 234 | 50 TiO\u2082 cycles + 50 WF\u2086 doses |\n| 6000 | 675 | 100 TiO\u2082 cycles + 50 WF\u2086 doses |\n| 6000 | 1100 | 200 TiO\u2082 cycles + 50 WF\u2086 doses |\n| 8000 | 220 | 50 TiO\u2082 cycles + 50 WF\u2086 doses |\n| 8000 | 1555 | 100 TiO\u2082 cycles + 50 WF\u2086 doses |\n| 8000 | 1500 | 200 TiO\u2082 cycles + 50 WF\u2086 doses |\n| 10000 |  | 50 TiO\u2082 cycles + 50 WF\u2086 doses |\n| 10000 | 300 | 100 TiO\u2082 cycles + 50 WF\u2086 doses |\n| 10000 | 2000 | 200 TiO\u2082 cycles + 50 WF\u2086 doses |\n| 12000 |  | 50 TiO\u2082 cycles + 50 WF\u2086 doses |\n| 12000 | 0 | 100 TiO\u2082 cycles + 50 WF\u2086 doses |\n| 12000 | 2100 | 200 TiO\u2082 cycles + 50 WF\u2086 doses |\n| 16000 |  | 50 TiO\u2082 cycles + 50 WF\u2086 doses |\n| 16000 |  | 100 TiO\u2082 cycles + 50 WF\u2086 doses |\n| 16000 | 3400 | 200 TiO\u2082 cycles + 50 WF\u2086 doses |\n| 18000 |  | 50 TiO\u2082 cycles + 50 WF\u2086 doses |\n| 18000 |  | 100 TiO\u2082 cycles + 50 WF\u2086 doses |\n| 18000 | 3800 | 200 TiO\u2082 cycles + 50 WF\u2086 doses |\n| 22000 |  | 50 TiO\u2082 cycles + 50 WF\u2086 doses |\n| 22000 |  | 100 TiO\u2082 cycles + 50 WF\u2086 doses |\n| 22000 | 3200 | 200 TiO\u2082 cycles + 50 WF\u2086 doses |",
      "b": "| Time (s) | Mass Loading (ng/cm\u00b2) | Condition |\n| --- | --- | --- |\n| 200 | 500 | 50 TiO\u2082 cycles |\n| 200 | 1700 | 100 TiO\u2082 cycles |\n| 200 | 3300 | 200 TiO\u2082 cycles |\n| 400 | 590 | 50 TiO\u2082 cycles |\n| 400 | 1872 | 100 TiO\u2082 cycles |\n| 400 | 3332 | 200 TiO\u2082 cycles |\n| 600 | 680 | 50 TiO\u2082 cycles |\n| 600 | 2096 | 100 TiO\u2082 cycles |\n| 600 | 3500 | 200 TiO\u2082 cycles |\n| 800 | 340 | 50 TiO\u2082 cycles + 50 WF\u2086 doses |\n| 800 | 1850 | 100 TiO\u2082 cycles + 50 WF\u2086 doses |\n| 800 | 3600 | 200 TiO\u2082 cycles + 50 WF\u2086 doses |\n| 1000 | 325 | 50 TiO\u2082 cycles + 50 WF\u2086 doses |\n| 1000 | 1700 | 100 TiO\u2082 cycles + 50 WF\u2086 doses |\n| 1000 | 3620 | 200 TiO\u2082 cycles + 50 WF\u2086 doses |\n| 1200 | 280 | 50 TiO\u2082 cycles + 50 WF\u2086 doses |\n| 1200 | 1500 | 100 TiO\u2082 cycles + 50 WF\u2086 doses |\n| 1200 | 3600 | 200 TiO\u2082 cycles + 50 WF\u2086 doses |\n| 1400 | 258 | 50 TiO\u2082 cycles + 50 WF\u2086 doses |\n| 1400 | 1200 | 100 TiO\u2082 cycles + 50 WF\u2086 doses |\n| 1400 | 3600 | 200 TiO\u2082 cycles + 50 WF\u2086 doses |"
    },
    "vqa": {
        "a": [
            {
                "question_type": "Comparative/Trend",
                "question": "Contrast this WF\u2086 vapor etch process (which shows a thickness-dependent incubation) with an ideal, perfectly self-limiting Atomic Layer Etching (ALE) process. For an application requiring uniform etching across a wafer with varying initial film thickness, which process introduces a significant challenge?",
                "answer_type": "Paragraph",
                "answer": "The WF\u2086 vapor etch process introduces a significant challenge. In an ideal ALE process, each cycle removes a fixed thickness regardless of initial film thickness. Here, the thickness-dependent incubation means etching would initiate at different times across the wafer if the starting thickness varies, leading to severe non-uniformity. The trade-off for using this simpler vapor etch is loss of uniformity control."
            }
        ],
        "b": [
            {
                "question_type": "Process-Oriented",
                "question": "In this chart looking at the blue line (200 cycles) immediately after the vertical dotted line labeled \"50\u202fWF\u2086 Doses.\" Instead of dropping, the mass initially increases. What specific chemical surface event corresponds to this mass gain period before etching begins?",
                "answer_type": "Paragraph",
                "answer": "Surface fluorination. The WF\u2086 reacts with the surface to form solid fluorides (TiF\u2093) or adsorbed tungsten species. Because the underlying film is resistant (incubation), these heavy species accumulate on the surface, adding mass before the volatilization reaction (TiF\u2084 \u2191) initiates material removal."
            },
            {
                "question_type": "Structure-Property",
                "question": "Compare the 50-cycle film (black, immediate etch) vs. the 200-cycle film (blue, delayed etch). Knowing that ALD TiO\u2082 tends to transition from amorphous to crystalline as the film grows thicker at elevated temperatures, how does this phase change explain the appearance of the \"Incubation Period\" for the thicker film?",
                "answer_type": "Paragraph",
                "answer": "Crystalline resistance. The 50-cycle film is likely amorphous (disordered structure), making it chemically vulnerable and allowing immediate etching. The 200-cycle film has likely crystallized into a denser phase (e.g., Anatase), which is thermodynamically more stable and resistant to chemical attack, requiring an incubation period to roughen the surface and create active sites before rapid etching can proceed."
            },
            {
                "question_type": "Application/Performance",
                "question": "The presence of an incubation period that scales with film thickness implies what key requirement for using this WF\u2086 etch in a manufacturing process to clear a TiO\u2082 layer of unknown or non-uniform thickness?",
                "answer_type": "Paragraph",
                "answer": "It implies the process requires a robust endpoint detection method and likely an over-etch period. Since the etch start time is unpredictable based on thickness, one cannot rely on timed etching alone. The process must monitor for the end of the incubation/etch transition (e.g., via mass spectrometry or optical emission) and then continue for a controlled over-etch to ensure complete clearance across all thickness variations."
            }
        ]
    },
    "bbox": {
        "a": {
            "x": 2,
            "y": 0,
            "width": 548,
            "height": 415
        },
        "b": {
            "x": 522,
            "y": 2,
            "width": 522,
            "height": 408
        }
    }
}

File: data/alde-imageminer/train/atomic-layer-etching/experimental-usecase/46/images/figure_9.json
{
    "sample_id": "atomic-layer-etching/experimental-usecase/46/figure_9",
    "classification": {
        "a": "multi spectra chart",
        "b": "multi spectra chart",
        "c": "multi spectra chart",
        "d": "multi spectra chart"
    },
    "summarization": {
        "a": "This figure presents high-resolution XPS spectra tracking the surface chemistry evolution of a TiO\u2082 film after 0, 15, and 25 cycles of a WF\u2086/Ar/Sn(acac)\u2082/Ar process at 220\u00b0C. The Titanium signal (Ti 2p) remains strong even after 25 cycles, showing that the TiO\u2082 film is largely preserved, though partial conversion of Ti\u2013O to Ti\u2013F occurs.",
        "b": "The Fluorine signal (F 1s) grows progressively, indicating fluorine incorporation on the surface.",
        "c": "The Tungsten signal (W 4f) shows significant accumulation, reflecting the formation of a tungsten oxyfluoride layer (W\u2013O/F).",
        "d": "The Tin signal (Sn 3d) also increases, showing the appearance of tin oxide (Sn\u2013O) species and contributing to the formation of a mixed metal-fluoride/oxide layer (W\u2013Sn\u2013F\u2013O) atop the TiO\u2082. The data reveals that, unlike the etching behavior seen with BCl\u2083, this reactant combination does not remove the TiO\u2082 film but instead leads to surface modification and deposition of additional species"
    },
    "data_extraction": {
      "a": "| Binding Energy (eV) | Counts (a.u.) | Cycles | Peak |\n| --- | --- | --- | --- |\n| 468 | 4800 | 0 |  |\n| 468 | 23000 | 15 |  |\n| 468 | 33000 | 25 |  |\n| 466 | 6340 | 0 |  |\n| 466 | 24000 | 15 |  |\n| 466 | 33000 | 25 |  |\n| 465 | 9870 | 0 | Ti-O |\n| 465 | 26000 | 15 | Ti\u2013O |\n| 465 | 33000 | 25 |  |\n| 462 | 5300 | 0 |  |\n| 462 | 12000 | 15 |  |\n| 462 | 33000 | 25 |  |\n| 460 | 5600 | 0 |  |\n| 460 | 24000 | 15 |  |\n| 460 | 33000 | 25 |  |\n| 459 | 21000 | 0 | Ti\u2013O |\n| 459 | 32000 | 15 | Ti\u2013O |\n| 459 | 33000 | 25 |  |\n| 456 | 2800 | 0 |  |\n| 456 | 22000 | 15 |  |\n| 456 | 33000 | 25 |  |\n| 454 | 3000 | 0 |  |\n| 454 | 21000 | 15 |  |\n| 454 | 33000 | 25 |  |",
      "b": "| Binding Energy (eV) | Counts (a.u.) | Cycles | Peak |\n| --- | --- | --- | --- |\n| 468 | 4800 | 0 |  |\n| 468 | 23000 | 15 |  |\n| 468 | 33000 | 25 |  |\n| 466 | 6340 | 0 |  |\n| 466 | 24000 | 15 |  |\n| 466 | 33000 | 25 |  |\n| 465 | 9870 | 0 | Ti-O |\n| 465 | 26000 | 15 | Ti\u2013O |\n| 465 | 33000 | 25 |  |\n| 462 | 5300 | 0 |  |\n| 462 | 12000 | 15 |  |\n| 462 | 33000 | 25 |  |\n| 460 | 5600 | 0 |  |\n| 460 | 24000 | 15 |  |\n| 460 | 33000 | 25 |  |\n| 459 | 21000 | 0 | Ti\u2013O |\n| 459 | 32000 | 15 | Ti\u2013O |\n| 459 | 33000 | 25 |  |\n| 456 | 2800 | 0 |  |\n| 456 | 22000 | 15 |  |\n| 456 | 33000 | 25 |  |\n| 454 | 3000 | 0 |  |\n| 454 | 21000 | 15 |  |\n| 454 | 33000 | 25 |  |",
      "c": "| Binding Energy (eV) | Counts (a.u.) | Cycles | Peak |\n| --- | --- | --- | --- |\n| 42 | 465 | 0 |  |\n| 42 | 2500 | 15 |  |\n| 42 | 5000 | 25 |  |\n| 40 | 620 | 0 |  |\n| 40 | 2600 | 15 |  |\n| 40 | 5000 | 25 |  |\n| 38 | 1500 | 0 |  |\n| 38 | 5000 | 15 | W\u2013O |\n| 38 | 5500 | 25 | W\u2013O |\n| 37 | 1900 | 0 | Ti-O |\n| 37 | 4200 | 15 |  |\n| 37 | 5300 | 25 |  |\n| 36 | 850 | 0 |  |\n| 36 | 4900 | 15 | W\u2013O |\n| 36 | 5500 | 25 | W\u2013O |\n| 34 | 232 | 0 |  |\n| 34 | 2200 | 15 |  |\n| 34 | 5000 | 25 |  |\n| 32 | 192 | 0 |  |\n| 32 | 2000 | 15 |  |\n| 32 | 5000 | 25 |  |\n| 30 | 192 | 0 |  |\n| 30 | 2000 | 15 |  |\n| 30 | 5000 | 25 |  |",
      "d": "| Binding Energy (eV) | Counts (a.u.) | Cycles | Peak |\n| --- | --- | --- | --- |\n| 500 | 8500 | 0 |  |\n| 500 | 10500 | 15 |  |\n| 500 | 12000 | 25 |  |\n| 495 | 8700 | 0 |  |\n| 495 | 11200 | 15 | Sn-O |\n| 495 | 12100 | 25 | Sn-O |\n| 490 | 8500 | 0 |  |\n| 490 | 10500 | 15 |  |\n| 490 | 12000 | 25 |  |\n| 487 | 9000 | 0 |  |\n| 487 | 11600 | 15 | Sn-O |\n| 487 | 12200 | 25 | Sn-O |\n| 485 | 9500 | 0 |  |\n| 485 | 10700 | 15 |  |\n| 485 | 11800 | 25 |  |\n| 480 | 9000 | 0 |  |\n| 480 | 10600 | 15 |  |\n| 480 | 11800 | 25 |  |\n| 475 | 9200 | 0 |  |\n| 475 | 10500 | 15 |  |\n| 475 | 11800 | 25 |  |"
    },
    "vqa": {
        "a": [
            {
                "question_type": "Process-Oriented",
                "question": "Compare the Ti 2p signal in panel (a) after 25 cycles to the etching results seen in previous figures (where the Ti signal disappeared). What does the strong persistence of the Ti\u2013O peak here confirm about the 'Etch Rate' of the WF\u2086/Sn(acac)\u2082 chemistry?",
                "answer_type": "Paragraph",
                "answer": "Near-Zero Etch Rate. The fact that the Ti\u2013O peak intensity remains high (comparable to the starting surface) confirms that the TiO\u2082 film is intact. The WF\u2086/Sn(acac)\u2082 chemistry is failing to volatilize the titanium, unlike the successful WF\u2086/BCl\u2083 process."
            },
            {
                "question_type": "Structure-Property",
                "question": "How does the Ti\u2013O bond population change with increasing cycles, and what new chemical state replaces it?",
                "answer_type": "Paragraph",
                "answer": "The Ti\u2013O bond signal (Ti 2p) decreases significantly with cycles, indicating consumption of the TiO\u2082 network. It is replaced by Ti\u2013F bonds (seen in the Ti 2p shift and F 1s growth) and a W\u2013O\u2013F layer (W 4f), confirming a fluorination and tungsten-exchange reaction."
            }
        ],
        "d": [
            {
                "question_type": "Comparative/Trend",
                "question": "Contrast this Sn(acac)\u2082-based ALE cycle with the BCl\u2083-based cycle from earlier studies. Which co-reactant likely leaves a metallic residue, and what is the implication?",
                "answer_type": "Paragraph",
                "answer": "The Sn(acac)\u2082 cycle leaves a Sn\u2013O residue (Sn 3d signal), indicating potential tin contamination. The BCl\u2083 cycle likely produces more volatile byproducts (e.g., TiCl\u2084), offering a cleaner etch but may require different thermodynamic drivers."
            },
            {
                "question_type": "Application/Performance",
                "question": "The persistent Sn signal after 25 cycles suggests incomplete removal. Does this make the process suitable for etching a TiO\u2082 spacer in a transistor?",
                "answer_type": "Paragraph",
                "answer": "No. The residual tin contamination would introduce electrically active defects at the critical spacer interface, degrading transistor performance and reliability. A cleaner co-reactant like BCl\u2083 is preferred."
            }
        ]
    },
    "bbox": {
        "a": {
            "x": 5,
            "y": 14,
            "width": 476,
            "height": 368
        },
        "b": {
            "x": 488,
            "y": 0,
            "width": 461,
            "height": 381
        },
        "c": {
            "x": 12,
            "y": 393,
            "width": 460,
            "height": 367
        },
        "d": {
            "x": 486,
            "y": 389,
            "width": 463,
            "height": 370
        }
    }
}
