Repository: sciknoworg/sci-imageminer

## Project Overview  

**Sci-ImageMiner** is an annotation project on figures from **atomic layer deposition (ALD)** and **atomic layer etching (ALE)**, situated within the broader field of materials science and engineering. Within each of these categories, the data is further organized into the sub-categories **experimental-usecase** and **simulation-usecase**.

It aims to host gold-standard annotations for chart classification, data extraction, summarization, and question answering—providing both pilot and full-phase data to support multimodal AI research in scientific image understanding.

File: data/alde-imageminer/train/atomic-layer-etching/experimental-usecase/8/images/figure_2.json
{
    "sample_id": "atomic-layer-etching/experimental-usecase/8/figure_2",
    "classification": {
        "a": "stacked spectra chart"
    },
    "summarization": {
        "a": "The figure shows Raman spectra of monolayer MoS\u2082 under different conditions: pristine state and after Cl adsorption for 2 minutes and 10 minutes."
    },
    "data_extraction": {
      "a": "| Sample | Raman Shift (cm-\u00b9) |\n| --- | --- |\n| Pristine | Peaks at 385, 405 |\n| Cl adsorption 2min | Peaks at 385, 405 |\n| Cl adsorption 10min | Peaks at 385, 405 |"
    },
    "vqa": {
        "a": [
            {
                "question_type": "Process-Oriented",
                "question": "What was the operating pressure?",
                "answer_type": "Factoid",
                "answer": "10 mTorr."
            },
            {
                "question_type": "Process-Oriented",
                "question": "What was the applied source power for the Cl2 plasma?",
                "answer_type": "Factoid",
                "answer": "18 W."
            },
            {
                "question_type": "Process-Oriented",
                "question": "At what flow rate was the Cl2 plasma pumped through the system?",
                "answer_type": "Factoid",
                "answer": "63 sccm."
            },
            {
                "question_type": "Comparative/Trend",
                "question": "How did the Cl2 plasma exposure time affect the observed Raman shift?",
                "answer_type": "Paragraph",
                "answer": "Compared to the pristine MoS2 surface, the exposure to Cl2 plasma did not affect the peak positions and had a negligible affect on the intensity. The width of the Raman peaks of the monolayer MoS2 that was measured after the Cl-radical exposures of 2 and 10 min was not changed; therefore, the Cl exposure did not etch the monolayer MoS2."
            }
        ]
    },
    "bbox": {
        "a": {
            "x": 1,
            "y": 5,
            "width": 561,
            "height": 431
        }
    }
}

File: data/alde-imageminer/train/atomic-layer-etching/experimental-usecase/8/images/figure_3.json
{
    "sample_id": "atomic-layer-etching/experimental-usecase/8/figure_3",
    "classification": {
        "a": "stacked spectra chart",
        "b": "multi spectra chart"
    },
    "summarization": {
        "a": "The figure shows Raman spectra of a pristine MoS2 layer compared to the MoS2 layer after exposure to Ar+ ions at different grid voltages.",
        "b": "The figure displays the Ion Energy Distribution Function (IEDF) for Ar+ at different ion energies."
    },
    "data_extraction": {
      "a": "| Sample | Raman Shift (cm-\u00b9) |\n| --- | --- |\n| Pristine | Peaks at 385, 405 |\n| 1st-70V 2 min |  |\n| 1st-50V 2 min |  |\n| 1st-30V 2 min |  |\n| 1st-10V 10 min | Peaks at 385, 405 |\n| 1st-10V 2 min | Peaks at 385, 405 |",
      "b": "| Sample | Ion Energy (eV) |\n| --- | --- |\n| 10V | Peak at 20 |\n| 30V | Peak at 20 |\n| 50V | Peak at 50 |\n| 70V | Peak at 70 |"
    },
    "vqa": {
        "a": [
            {
                "question_type": "Process-Oriented",
                "question": "What were the grid voltages of this experiment for the Ar+ beam?",
                "answer_type": "Factoid",
                "answer": "10, 30, 50 and 70 V."
            },
            {
                "question_type": "Comparative/Trend",
                "question": "How did the different Ar+ beam voltages affect the MoS2 layer?",
                "answer_type": "Paragraph",
                "answer": "When the MoS2 was exposed to the Ar+ ion source for 2 min with a grid voltage higher than +30 V, no Raman peaks were observed, indicating that the MoS2 was removed. However, when the MoS2 was exposed to the Ar+ ion beam using a grid voltage of +10 V for 2 and 10 min, no change was observed. This indicates that there was no change to the MoS2 material when +10 V was used to accelerate the Ar+ ion beam."
            }
        ],
        "b": [
            {
                "question_type": "Process-Oriented",
                "question": "What was the flow rate of Ar+ ions in this experiment?",
                "answer_type": "Factoid",
                "answer": "70 sccm"
            },
            {
                "question_type": "Comparative/Trend",
                "question": "How does the applied grid voltage affect the ion energy distribution?",
                "answer_type": "Factoid",
                "answer": "At low voltages, the energy distribution is broad and the overall intensity is low. At higher voltages, the distribution becomes more narrow and the intensity increases."
            }
        ]
    },
    "bbox": {
        "a": {
            "x": 37,
            "y": 3,
            "width": 545,
            "height": 418
        },
        "b": {
            "x": 3,
            "y": 433,
            "width": 576,
            "height": 426
        }
    }
}

File: data/alde-imageminer/train/atomic-layer-etching/experimental-usecase/8/images/figure_4.json
{
    "sample_id": "atomic-layer-etching/experimental-usecase/8/figure_4",
    "classification": {
        "a": "stacked spectra chart"
    },
    "summarization": {
        "a": "The figure shows Raman spectra of monolayer MoS<sub>2</sub> under different conditions: pristine state, after Cl adsorption, and after Ar desorption."
    },
    "data_extraction": {
      "a": "| Sample | Raman Shift (cm-\u00b9) |\n| --- | --- |\n| Pristine | Peaks at 385, 405 |\n| Cl adsorption 2min | Peaks at 385, 405 |\n| Ar desorption 2min |  |"
    },
    "vqa": {
        "a": [
            {
                "question_type": "Process-Oriented",
                "question": "How long was the MoS2 exposed to Cl2 plasma?",
                "answer_type": "Factoid",
                "answer": "2 minutes."
            },
            {
                "question_type": "Process-Oriented",
                "question": "How long was the MoS2 exposed to Ar+ ions after exposure to Cl2 plasma?",
                "answer_type": "Factoid",
                "answer": "2 minutes."
            },
            {
                "question_type": "Process-Oriented",
                "question": "What was the grid voltage during Ar+ ion exposure?",
                "answer_type": "Factoid",
                "answer": "10 V."
            },
            {
                "question_type": "Comparative/Trend",
                "question": "How did these two exposure steps affect the MoS2 layer?",
                "answer_type": "Paragraph",
                "answer": "No change was detected in the peak width between the pristine and Cl-exposed steps; however, when the Cl-modified MoS2 was exposed to the Ar+ ion-desorption step, no peaks were detected, indicating that the monolayer MoS2 was completely removed. It is therefore expected that during the Cl-adsorption step, the MoS2 binding energy is weakened by chlorine adsorbing onto the MoS2 and is then removed during the desorption step by the controlled Ar+ ion energy."
            }
        ]
    },
    "bbox": {
        "a": {
            "x": 2,
            "y": 2,
            "width": 554,
            "height": 435
        }
    }
}

File: data/alde-imageminer/train/atomic-layer-etching/experimental-usecase/8/images/figure_5.json
{
    "sample_id": "atomic-layer-etching/experimental-usecase/8/figure_5",
    "classification": {
        "a": "stacked spectra chart",
        "b": "reaction energy profile diagram"
    },
    "summarization": {
        "a": "The figure shows Raman spectra of trilayer MoS\u2082 at various stages of chemical and argon treatments, highlighting changes in peak intensities and shifts.",
        "b": "The figure illustrates the change in gap distance between layers of MoS\u2082 during different experimental steps, showing a decreasing trend."
    },
    "data_extraction": {
      "a": "| Sample | Raman Shift (cm-\u00b9) |\n| --- | --- |\n| Pristine (Trilayer) | Peaks at 385, 405 |\n| 1st Cl | Peaks at 385, 405 |\n| 1st Ar | Peaks at 385, 405 |\n| 2nd Cl (Bilayer) | Peaks at 385, 405 |\n| 2nd Ar | Peaks at 385, 405 |\n| 3rd Cl (Monolayer) | Peaks at 385, 405 |\n| 3rd Ar (Substrate) |  |",
      "b": "| Experiment Step | Gap Distance (cm-\u00b9) |\n| --- | --- |\n| 1step | 23.5 |\n| 2step | 22.0 |\n| 3step | 22.0 |\n| 4step | 21.0 |\n| 5step | 21.0 |\n| 6step | 20.5 |\n| 7step | 20.5 |"
    },
    "vqa": {
        "a": [
            {
                "question_type": "Process-Oriented",
                "question": "How many ALET cycles were completed in this experiment?",
                "answer_type": "Factoid",
                "answer": "3."
            },
            {
                "question_type": "Comparative/Trend",
                "question": "How did the ALET cycles affect the observed Raman peaks?",
                "answer_type": "Factoid",
                "answer": "As more ALET cycles were completed, the peaks decreased in intensity and moved slightly closer together."
            },
            {
                "question_type": "Comparative/Trend",
                "question": "How much did the gap distance change during the third step compared to the first two?",
                "answer_type": "Factoid",
                "answer": "About 0.5 for the third step vs. 1.5 for the first two steps."
            }
        ],
        "b": [
            {
                "question_type": "Comparative/Trend",
                "question": "How much did the gap distance between E1,2g and A1g change during these 3 cycles?",
                "answer_type": "Factoid",
                "answer": "It changed from about 23.5 to 20.5, so 3 in total."
            }
        ]
    },
    "bbox": {
        "a": {
            "x": 3,
            "y": 4,
            "width": 528,
            "height": 393
        },
        "b": {
            "x": 2,
            "y": 402,
            "width": 530,
            "height": 400
        }
    }
}

File: data/alde-imageminer/train/atomic-layer-etching/experimental-usecase/8/images/figure_7.json
{
    "sample_id": "atomic-layer-etching/experimental-usecase/8/figure_7",
    "classification": {
        "a": "stacked spectra chart",
        "b": "stacked spectra chart",
        "c": "stacked spectra chart"
    },
    "summarization": {
        "a": "The figure shows the XPS data of the Mo 3d region for six different samples.",
        "b": "The figure shows the XPS data of the S 2p region for six different samples",
        "c": "The figure shows the XPS data of the Cl 2p region for six different samples"
    },
    "data_extraction": {
      "a": "| Sample | Binding Energy (eV) |\n| --- | --- |\n| Pristine | Peaks at 230, 233 |\n| 1st cycle | Peaks at 230, 233 |\n| 2nd Cl | Peaks at 230, 233 |\n| 2nd Ar | Peaks at 230, 233 |\n| 3rd Cl | Peaks at 230, 233, 236 |\n| 3rd Ar | Peaks at 233, 236 |",
      "b": "| Sample | Binding Energy (eV) |\n| --- | --- |\n| Pristine | Peaks at 162, 164 |\n| 1st cycle | Peaks at 162, 164 |\n| 2nd Cl | Peaks at 162, 164 |\n| 2nd Ar | Peaks at 162, 164 |\n| 3rd Cl | Peaks at 162, 164 |\n| 3rd Ar |  |",
      "c": "| Sample | Binding Energy (eV) |\n| --- | --- |\n| Pristine |  |\n| 1st cycle |  |\n| 2nd Cl | Peaks at 202, 200 |\n| 2nd Ar |  |\n| 3rd Cl | Peaks at 202, 200 |\n| 3rd Ar |  |"
    },
    "vqa": {
        "a": [
            {
                "question_type": "Process-Oriented",
                "question": "Where are the typical Mo 3d peaks found for MoS2?",
                "answer_type": "Factoid",
                "answer": "At 229.5 and 232.6 eV."
            },
            {
                "question_type": "Process-Oriented",
                "question": "What likely happened to the substrate after the third cycle?",
                "answer_type": "Paragraph",
                "answer": "The typical Mo 3d peaks were observed after the third Cl-adsorption step; but after the third desorption step, these peaks were removed and distorted. The authors believe that the remaining peak of Mo after the third Ar+ ion-desorption step is related to the diffusion of the Mo into the SiO2 or the oxidized Mo particle on the SiO2, because the peak positions of the remaining Mo after the third Ar+ ion-desorption step are exactly matched with those of the Mo 3d3/2 (236.3 eV) and Mo 3d5/2 (232.6 eV) that are related to MoO3."
            }
        ],
        "b": [
            {
                "question_type": "Process-Oriented",
                "question": "Where are the peaks of MoS2 typically found in the S 2p region?",
                "answer_type": "Factoid",
                "answer": "At162.3 and 165.6 eV."
            }
        ],
        "c": [
            {
                "question_type": "Comparative/Trend",
                "question": "In the Cl 2p region, there is only a signal visible after the Cl2 plasma exposure. What does this imply?",
                "answer_type": "Factoid",
                "answer": "The fact that no signal is observed in the Cl 2p region after Ar+ exposure means all Cl is successfully removed during that step."
            }
        ]
    },
    "bbox": {
        "a": {
            "x": 2,
            "y": 0,
            "width": 422,
            "height": 345
        },
        "b": {
            "x": 0,
            "y": 349,
            "width": 416,
            "height": 352
        },
        "c": {
            "x": 5,
            "y": 720,
            "width": 411,
            "height": 332
        }
    }
}

File: data/alde-imageminer/train/atomic-layer-etching/experimental-usecase/9/images/figure_1.json
{
    "sample_id": "atomic-layer-etching/experimental-usecase/9/figure_1",
    "classification": {
        "a": "multi spectra chart",
        "b": "multi spectra chart",
        "c": "multi spectra chart",
        "d": "reaction scheme"
    },
    "summarization": {
        "a": "Multi spectra chart showing x-ray reflectivity measurements during the course of various ALE process steps.",
        "b": "Multi spectra chart showing x-ray reflectivity measurements during the course of various ALE process steps.",
        "c": "Multi spectra chart showing x-ray reflectivity measurements during the course of various ALE process steps.",
        "d": "The InGaAs thermal ALE process is represented by the proposed ALE reaction mechanism which includes a fluorination and ligand exchange step."
    },
    "data_extraction": {
      "a": "| Condition | Temperature | Density edge intensity |\n| --- | --- | --- |\n| Pristine | \u2014 | 10^8 |\n| HF/TMA | 250\u00b0C | 10^6 |\n| HF/TMA | 300\u00b0C | 10^4 |",
      "b": "| Condition | Peak intensity |\n| --- | --- |\n| Pristine | 10^8 |\n| O\u2083/HF/TMA | 10^6 |\n| O\u2083/HF/DMAC | 10^4 |",
      "c": "| Condition | Peak Intensity |\n| --- | --- |\n| Pristine | 10^8 |\n| ~19   \u00c5 | 10^6 |\n| ~22   \u00c5 | 10^4 |",
      "d": "| Step | Description |\n| --- | --- |\n| Cycle N | Start with InGaAs |\n| HF Treatment | Removes native oxides |\n| Fluorination | Forms InF\u2083 & GaF\u2083, releases AsH\u2083 |\n| Ligand Exchange | AlCl(CH\u2083)\u2082 replaces fluorides |\n| Cycle N+1 | Repeats process |"
    },
    "vqa": {
        "c": [
            {
                "question_type": "Comparative/Trend",
                "question": "How much thickness is reduced with HF/DMAC process?",
                "answer_type": "Paragraph",
                "answer": "1. After 200 cycles, The InGaAs film thickness was decreased by 19 \u00c5 \n2. After another 200 cycles, a total of 400 cycles, an additional 22 \u00c5 thickness reduced\n3. Average etch rate over 400 cycles ~0.1 \u00c5/cycle."
            }
        ],
        "b": [
            {
                "question_type": "Process-Oriented",
                "question": "Why the addition of O3 favours etching?",
                "answer_type": "Paragraph",
                "answer": "Ozone forms oxides, such as In2O3 and Ga2O3, on the InGaAs film.  Fluorination of oxides such as In2O3 and Ga2O3, which form InF3 and GaF3, respectively, is more favorable than fluorination of metal arsenides such as InAs and GaAs. Therefore an oxidation step using ozone (O3) before HF/TMA favours etching."
            }
        ],
        "a": [
            {
                "question_type": "Process-Oriented",
                "question": "Is there any etching observed after the HF and TMA exposures at 250\u00b0C and 300\u00b0C?",
                "answer_type": "Yes/No",
                "answer": "No"
            }
        ],
        "d": [
            {
                "question_type": "Structure-Property",
                "question": "Why is DMAC better than TMA for ligand exchange?",
                "answer_type": "Factoid",
                "answer": "DMAC can provide two different ligands, CH3 and Cl, for the ligand-exchange reaction while TMA can only provide CH3 for ligand exchange reaction and is not sufficient for InGaAs ALE."
            }
        ]
    },
    "bbox": {
        "c": {
            "x": 772,
            "y": 5,
            "width": 372,
            "height": 335
        },
        "b": {
            "x": 405,
            "y": 0,
            "width": 372,
            "height": 344
        },
        "a": {
            "x": 3,
            "y": -3,
            "width": 364,
            "height": 324
        },
        "d": {
            "x": 12,
            "y": 375,
            "width": 1127,
            "height": 381
        }
    }
}

File: data/alde-imageminer/train/atomic-layer-etching/experimental-usecase/9/images/figure_2.json
{
    "sample_id": "atomic-layer-etching/experimental-usecase/9/figure_2",
    "classification": {
        "a": "image panel",
        "b": "image panel",
        "c": "multi spectra chart",
        "d": "multiple scatter plot"
    },
    "summarization": {
        "a": "The image panel consists of series of ccanning electron microscopy (SEM) images of InGaAs/InAlAs vertical nanowires (VNWs) during different stages of HF/DMAC ALE process at 250 \u00b0C",
        "b": "The image panel consists of series of ccanning electron microscopy (SEM) image at different ALE stages at  300 \u00b0C",
        "c": "The line chart shows the change in X-ray reflectivity intensity with respect to omega-2\u03b8 (arcsec) for different cycles of ALE.",
        "d": "The line chart illustrates the change in radius (\u0394Radius) over the number of ALE cycles for InAlAs and InGaAs at different temperatures."
    },
    "data_extraction": {
      "a": "| Condition | InGaAs Thickness | InAlAs Thickness |\n| --- | --- | --- |\n| After RIE | 28 nm | 28nm |\n| 300 cycles | 24 nm | 18 nm |\n| 600 cycles | 24 nm | 10 nm |",
      "b": "| Condition | InGaAs Thickness | InAlAs Thickness |\n| --- | --- | --- |\n| After RIE | 35 nm | 35 nm |\n| 250 cycles | 24 nm | 4 nm |",
      "c": "| Cycles | Density edge intensity |\n| --- | --- |\n| Pristine | 10^9 |\n| 200 | 10^7 |\n| 450 | 10^5 |",
      "d": "| Material | Temperature | Growth Rate (\u00c5/cycle) |\n| --- | --- | --- |\n| InAlAs | 300\u00b0C | 0.62 |\n| InGaAs | 300\u00b0C | \u2014 |\n| InAlAs | 250\u00b0C | \u2014 |"
    },
    "vqa": {
        "d": [
            {
                "question_type": "Comparative/Trend",
                "question": "Why is there a substantial difference in etching rate between InGaAs and InAlAs?",
                "answer_type": "Paragraph",
                "answer": "The partial etching selectivity between InGaAs and InAlAs  might occur because fluorination of AlAs (Gibbs free energy \u0394G\u00b0 = \u221286.0 kcal/mol) is thermochemically more favorable than the fluorination of GaAs (\u0394G\u00b0 = \u221217.4 kcal/mol) at 250 \u00b0C. This behavior is also consistent with the faster oxidation of InAlAs versus InGaAs at 300\u2212500 \u00b0C.Fluorination/oxidation of InAlAs is probably more favorable than for InGaAs because Al\u2212F/Al-O bonds are stronger than Ga\u2212F/Ga-O bonds."
            }
        ],
        "b": [
            {
                "question_type": "Process-Oriented",
                "question": "How  well is the ALE of InGaAs at higher temperature?",
                "answer_type": "Paragraph",
                "answer": "The radial etch rates of InGaAs and InAlAs VNWs at 300 \u00b0C are as follows. \n1. After the first 250 cycles, InGaAs is 0.24 and InAlAs is 0.62 \u00c5/cycle on average. \n2. After the second 250 cycles,  InGaAs  is 0.10 and InAlAs decreases to 0.41 \u00c5/cycle on average."
            }
        ],
        "a": [
            {
                "question_type": "Process-Oriented",
                "question": "Is the thermal ALE tested with fin and vertical nanowire (VNW) sidewalls before integrating the ALE process with a full transistor process?",
                "answer_type": "Yes/No",
                "answer": "Yes"
            },
            {
                "question_type": "Process-Oriented",
                "question": "Why the etching of InGaAs VNWs nearly stopped but etching of InAlAs continued?",
                "answer_type": "Factoid",
                "answer": "The negligible etching of InGaAs after 300 cycles of thermal ALE at 250 \u00b0C may be caused by the low temperature of 250 \u00b0C."
            }
        ]
    },
    "bbox": {
        "c": {
            "x": -3,
            "y": 358,
            "width": 442,
            "height": 375
        },
        "b": {
            "x": 461,
            "y": 11,
            "width": 375,
            "height": 320
        },
        "a": {
            "x": 11,
            "y": 6,
            "width": 459,
            "height": 354
        },
        "d": {
            "x": 432,
            "y": 360,
            "width": 411,
            "height": 368
        }
    }
}

File: data/alde-imageminer/train/atomic-layer-etching/experimental-usecase/9/images/figure_3.json
{
    "sample_id": "atomic-layer-etching/experimental-usecase/9/figure_3",
    "classification": {
        "a": "image panel",
        "b": "image panel",
        "c": "image panel",
        "d": "image panel",
        "e": "line chart",
        "f": "image panel"
    },
    "summarization": {
        "a": "The image panel shows the surface morphology of InGaAs after RIE before ALE",
        "b": "The image panel shows the surface morphology of InGaAs after 250 and 600 cycles of ALE at 40m Torr and 250 \u00b0C",
        "c": "The image panel shows the surface morphology of InGaAs after 500 cycles of ALE at 140m Torr and 250 \u00b0C",
        "d": "The image panel shows the surface morphology of InGaAs after 250 and 600 cycles of ALE at 40m Torr and 300 \u00b0C",
        "e": "The line chart illustrates the change in RMS surface roughness of etched InGaAs surface with increasing number of cycles under HF/DMAC at 40 mT and 300\u00b0C.",
        "f": "The image panel includes three AFM images showing the surface topography of InGaAs after RIE and after different cycles of thermal ALE at 40 mT and 300\u00b0C."
    },
    "data_extraction": {
      "a": "",
      "b": "",
      "c": "",
      "d": "",
      "e": "| Number of Cycles | RMS Surface Roughness (nm) |\n| --- | --- |\n| 0 | 0.5 |\n| 150 | 0.5 |\n| 200 | 0.48 |\n| 250 | 0.7 |",
      "f": ""
    },
    "vqa": {
        "a": [
            {
                "question_type": "Application/Performance",
                "question": "Does thermal ALE offer advantage in device processing?",
                "answer_type": "Factoid",
                "answer": "Thermal ALE can preserve or possibly improve sidewall quality even after hundreds of cycles. The improvement in fin sidewall roughness, in particular, can have a significant impact on FinFET performance as the AFM image shows that the surface topography is preserved after 150 and 200 cycles."
            }
        ],
        "f": [
            {
                "question_type": "Process-Oriented",
                "question": "Can the fin sidewall roughness produced by the RIE process  be reduced after thermal ALE?",
                "answer_type": "Yes/No",
                "answer": "Yes"
            }
        ],
        "e": [
            {
                "question_type": "Comparative/Trend",
                "question": "Which ALE process condition provides the smoothest surface?",
                "answer_type": "Paragraph",
                "answer": "At lower DMAC pressure and lower temperature, the fin sidewalls become rougher after 250 and 600 cycles (b). In the cases of (c) or (d), with a higher pressure DMAC or higher temperature, the quality of the sidewall and planar surfaces significantly improves. Overall, process (image d) with the higher\ntemperature of 300 \u00b0C for 250 cycles produces the smoothest fin sidewall and planar surfaces."
            },
            {
                "question_type": "Process-Oriented",
                "question": "Why does the RMS roughness increase after 250 cycles of ALE?",
                "answer_type": "Paragraph",
                "answer": "The slight increase of Rrms after 250 thermal ALE cycles may occur because InGaAs and InAlAs are ternary materials. When they are etched, the surface can suffer from preferential etching of one metal over the other. XPS analysis  confirmed that the In/Ga ratio decreased from 1.0 to 0.8\u22120.9 after 600 thermal ALE cycles at 250\u2212300 \u00b0C as expected from the preferential etching of InAs compared with GaAs. There was also increased Al content perhaps resulting from partial conversion of InGaAs/InAlAs to AlAs during the DMAC reaction."
            }
        ]
    },
    "bbox": {
        "d": {
            "x": 715,
            "y": 2,
            "width": 392,
            "height": 264
        },
        "b": {
            "x": 181,
            "y": 2,
            "width": 347,
            "height": 272
        },
        "c": {
            "x": 530,
            "y": 0,
            "width": 186,
            "height": 281
        },
        "e": {
            "x": 7,
            "y": 306,
            "width": 340,
            "height": 299
        },
        "f": {
            "x": 340,
            "y": 302,
            "width": 758,
            "height": 292
        },
        "a": {
            "x": 9,
            "y": 6,
            "width": 168,
            "height": 268
        }
    }
}

File: data/alde-imageminer/train/atomic-layer-etching/experimental-usecase/9/images/figure_5.json
{
    "sample_id": "atomic-layer-etching/experimental-usecase/9/figure_5",
    "classification": {
        "a": "device structure diagram",
        "b": "device structure diagram",
        "c": "image panel",
        "d": "multiple line chart",
        "e": "multi-axis chart",
        "f": "multiple scatter plot"
    },
    "summarization": {
        "a": "Layer stack of FinFET device",
        "b": "A schematic of a FinFET device structure and how it is released",
        "c": "Microscopic images of a FinFET device highlighting specific layers and features.",
        "d": "Output current (I<sub>D</sub>) versus gate-source voltage (V<sub>GS</sub>) for a FinFET device.",
        "e": "Transfer characteristics of a FinFET device showing drain current (I<sub>D</sub>) and gate current (I<sub>G</sub>) versus gate-source voltage (V<sub>GS</sub>).",
        "f": "Gate transconductance (g<sub>m</sub>) versus fin width (W<sub>f</sub>) for Si FinFETs and InGaAs FinFETs compared to this work."
    },
    "data_extraction": {
      "a": "| Layer Description | Thickness |\n| --- | --- |\n| n\u207a-In\u2080.\u2085\u2083Ga\u2080.\u2084\u2087As | 30 nm |\n| InP | 4 nm |\n| n-In\u2080.\u2085\u2083Ga\u2080.\u2084\u2087As | 50 nm |\n| In\u2080.\u2085\u2082Al\u2080.\u2084\u2088As | 5 nm |\n| Si \u03b4-doping | \u2014 |\n| In\u2080.\u2085\u2082Al\u2080.\u2084\u2088As buffer | \u2014 |\n| S.I. InP substrate | \u2014 |",
      "b": "",
      "c": "| Parameter | Value |\n| --- | --- |\n| Fin Width (W) | 50 nm |\n| InGaAs | 2.5 nm |\n| HfO\u2082 | Present |",
      "d": "| V_DS (V) | I_D @ V_GS=-0.2V (\u00b5A/\u00b5m) | I_D @ V_GS=0.0V (\u00b5A/\u00b5m) | I_D @ V_GS=0.2V (\u00b5A/\u00b5m) | I_D @ V_GS=0.4V (\u00b5A/\u00b5m) | I_D @ V_GS=0.6V (\u00b5A/\u00b5m) |\n| --- | --- | --- | --- | --- | --- |\n| 0.00 | 0 | 0 | 0 | 0 | 0 |\n| 0.05 | ~2 | ~12 | 60 | 120 | 180 |\n| 0.10 | 5 | 25 | 100 | 180 | 260 |\n| 0.15 | ~6 | ~32 | 118 | 200 | 285 |\n| 0.20 | 8 | 38 | 125 | 210 | 295 |\n| 0.30 | ~9 | 43 | 130 | 215 | 297 |\n| 0.50 | 10 | 46 | 132 | 218 | 298 |",
      "e": "| V<sub>GS</sub> (V) | I<sub>D</sub> (A/\u00b5m) | I<sub>G</sub> (A/\u00b5m) |\n| --- | --- | --- |\n| -0.2 | 10<sup>-9</sup> | 10<sup>-9</sup> |\n| -0.1 | 10<sup>-8</sup> | 10<sup>-8</sup> |\n| 0 | 10<sup>-7</sup> | 10<sup>-7</sup> |\n| 0.1 | 10<sup>-6</sup> | 10<sup>-6</sup> |\n| 0.2 | 10<sup>-5</sup> | 10<sup>-5</sup> |\n| 0.3 | 10<sup>-4</sup> | 10<sup>-4</sup> |\n| 0.4 | 10<sup>-3</sup> | 10<sup>-3</sup> |\n| 0.5 | 10<sup>-2</sup> | 10<sup>-2</sup> |",
      "f": "| W_f (nm) | g_m This Work (mS/\u00b5m) | g_m MIT IEDM '17 (mS/\u00b5m) | g_m Si FinFETs (mS/\u00b5m) | g_m InGaAs FinFETs (mS/\u00b5m) |\n| --- | --- | --- | --- | --- |\n| 20 | 0.8 | \u2014 | \u2014 | 5 |\n| 50 | 0.57 | 1.3 | \u2014 | 8 |\n| 10 | 1.45 | 0.75 | 1.55 | 1.11 |\n| 12 | 1.5 | 0.95 | 1.213 | 1.0 |\n| 14 | 1.7 | 1.05 | \u2014 | 1.517 |\n| 17 | 1.8 | 1.2 | \u2014 | 1.25 |\n| 20 | 1.9 | 1.35 | \u2014 | 1.222 |\n| 22 | \u2014 | 1.45 | \u2014 | 1.123 |\n| 25 | \u2014 | 1.5 | \u2014 | 1.252 |\n| 27 | \u2014 | \u2014 | \u2014 | 1.352 |\n| 28 | \u2014 | \u2014 | \u2014 | 0.65 |\n| 30 | \u2014 | \u2014 | \u2014 | 1.153 |\n| 33 | \u2014 | \u2014 | \u2014 | 1.537 |\n| 37 | \u2014 | \u2014 | \u2014 | 1.4 |"
    },
    "vqa": {
        "d": [
            {
                "question_type": "Process-Oriented",
                "question": "Was the in situ thermal ALE-ALD technique successfully integrated into a complete InGaAs n-channel FinFET process flow?",
                "answer_type": "Yes/No",
                "answer": "Yes"
            }
        ],
        "b": [
            {
                "question_type": "Process-Oriented",
                "question": "What is the finFET device dimensions after ALE?",
                "answer_type": "Paragraph",
                "answer": "After 162 cycles of thermal ALE with HF/DMAC 300 \u00b0C with PDMAC = 40 mTorr, \n1. Fin width, Wf ranged from 2.5 to 18 nm\n2. Gate length, Lg was 60 nm."
            },
            {
                "question_type": "Application/Performance",
                "question": "Does the ALE process show potential for CMOS applications?",
                "answer_type": "Paragraph",
                "answer": "The image f benchmarks the maximum gm as a function of Wf for InGaAs FinFETs as well as state-of-the-art Si FinFETs. Among the InGaAs FinFETs, the devices in this paper are the most aggressively scaled in the width dimension. In addition to the results listed above for Wf = 2.5 nm, the InGaAs FinFET in\nthis paper demonstrated a record gm at Wf below 20 nm. The gm of the InGaAs FinFETs around Wf = 7 nm also approaches that of the second generation Si FinFETs despite a lower VDD = 0.5 V and longer gate length. These results highlight the great potential of this novel technique for future generations of CMOS technology and other device applications."
            }
        ],
        "e": [
            {
                "question_type": "Application/Performance",
                "question": "How is the device characteristics of the FinFET?",
                "answer_type": "Factoid",
                "answer": "The device exhibited well-behaved MOSFET characteristics with nearly ideal linear (VDS = 50 mV) and saturation (VDS = 0.5 V) subthreshold swing, Slin and\nSsat, of 62 and 68 mV/dec, respectively."
            }
        ]
    },
    "bbox": {
        "d": {
            "x": 17,
            "y": 391,
            "width": 400,
            "height": 363
        },
        "b": {
            "x": 310,
            "y": 5,
            "width": 539,
            "height": 353
        },
        "c": {
            "x": 861,
            "y": 3,
            "width": 420,
            "height": 357
        },
        "e": {
            "x": 433,
            "y": 393,
            "width": 413,
            "height": 355
        },
        "f": {
            "x": 899,
            "y": 386,
            "width": 402,
            "height": 350
        },
        "a": {
            "x": 80,
            "y": 21,
            "width": 205,
            "height": 322
        }
    }
}
