Repository: sciknoworg/sci-imageminer

<div align="center">
</div>

## Project Overview  

**Sci-ImageMiner** is an annotation project on figures from **atomic layer deposition (ALD)** and **atomic layer etching (ALE)**, situated within the broader field of materials science and engineering. Within each of these categories, the data is further organized into the sub-categories **experimental-usecase** and **simulation-usecase**.

It aims to host gold-standard annotations for chart classification, data extraction, summarization, and question answering—providing both pilot and full-phase data to support multimodal AI research in scientific image understanding.

### 🗂️ Directory Structure  

We have compiled the dataset for annotation in this repository, structured into clearly defined categories and sub-categories.  
The layout reflects the distinction between ALD and ALE literature, as well as between experimental and simulation studies, making it easier to navigate both the pilot and full annotation phases.  


```text
data
├── alde-imageminer
│   ├── train
│   │   ├── atomic-layer-deposition
│   │   │   ├── experimental-usecase
│   │   │   │   ├── paper #
│   │   │   │   │   ├── images
│   │   │   │   │   │   ├── figures
│   │   │   │   │   │   │   ├── filename.jpg          # (JPEG) actual figure image extracted using MinerU
│   │   │   │   │   │   │   └── filename.json        # (JSON) expert annotated JSON
│   │   │   │   ├── Author et al.pdf                # (PDF) actual PDF document
│   │   │   │   ├── content.json                    # (JSON) structured content extracted using MinerU
│   │   │   └── ...
│   │   └── simulation-usecase
│   │       └── ...
│   └── atomic-layer-etching
│       └── ...
└── dev/test
    ├── atomic-layer-deposition
    │   ├── experimental-usecase
    │   └── simulation-usecase
    └── atomic-layer-etching
        ├── experimental-usecase
        └── simulation-usecase
```

## 🛠️ Tools Used

- **[MinerU](https://github.com/opendatalab/MinerU)** → structured text, figures, formulas, and tables from PDFs. It is created by OpenDataLab as an open-source tool designed for data extraction from PDF documents, converting them into structured machine-readable formats like Markdown and JSON. MinerU can interpret the complex layout structure of research papers, including figures, tables, formulas, and text.
- **[Qwen2.5-VL](https://github.com/QwenLM/Qwen2.5-VL)** → multimodal LLM applied for classification, extraction, and summarization. Specifically, we used [Qwen2.5-VL-7B-Instruct](https://huggingface.co/Qwen/Qwen2.5-VL-7B-Instruct).
- **[Prompts](code/baseline/prompts)** folder documents the prompts used for information extraction (figure type, data, summary, and VQA).

### 📊 Dataset Statistics

#### Overall

| Split Name | ALD-Experimental-UseCase-Papers | ALD-Experimental-UseCase-Figures | ALD-Simulation-UseCase-Papers | ALD-Simulation-UseCase-Figures | ALE-Experimental-UseCase-Papers | ALE-Experimental-UseCase-Figures | ALE-Simulation-UseCase-Papers | ALE-Simulation-UseCase-Figures | Total-Papers | Total-Figures |
|---|---|---|---|---|---|---|---|---|---|---|
| Train | 42 | 330 | 35 | 349 | 27 | 248 | 22 | 243 | 126 | 1170 |
| Dev | 6 | 50 | 6 | 59 | 5 | 55 | 3 | 37 | 20 | 201 |
| Test | 18 | 172 | 17 | 149 | 14 | 138 | 10 | 121 | 59 | 580 |
| Total | 66 | 552 | 58 | 557 | 46 | 441 | 35 | 401 | 205 | 1951 |

#### Figure type Distribution

We have defined a taxonomy of 39 figure types including "unknown". The full taxonomy with descriptions, parent taxonomy category, and aliases is here [figure_taxonomy.tsv](https://github.com/sciknoworg/ALD-E-ImageMiner/blob/main/figure_taxonomy.tsv). The ALD/E-ImageMiner project maintains a focus only on figures of parent taxonomy category `quantitative plot`.


| Figure Type                     | Train | Dev | Test |
|---------------------------------|-------|-----|------|
| 3d scatter plot                 | 10    | 0   | 4    |
| apparatus diagram               | 51    | 1   | 28   |
| area chart                      | 1     | 0   | 0    |
| band diagram                    | 5     | 0   | 8    |
| bar chart                       | 35    | 2   | 13   |
| box plot                        | 6     | 0   | 4    |
| chromaticity diagram            | 1     | 0   | 0    |
| conceptual diagram              | 146   | 35  | 45   |
| contour heatmap                 | 38    | 0   | 8    |
| device structure diagram        | 10    | 2   | 4    |
| formula                         | 2     | 0   | 0    |
| grouped bar chart               | 9     | 0   | 3    |
| heatmap                         | 75    | 0   | 28   |
| image panel                     | 235   | 33  | 86   |
| line chart                      | 114   | 29  | 51   |

### Annotations and Metadata
All annotations, labels, bounding boxes, and structured metadata in this repository are licensed under CC BY 4.0 (see [LICENSE](data/LICENSE.md) file).

You are free to use, modify, and redistribute the annotations with proper attribution.

File: dataset/alde-imageminer/inter-annotator-agreement-data/atomic-layer-deposition/experimental-usecase/30/10/figure_1.json
{
    "sample_id": "atomic-layer-deposition/experimental-usecase/30/figure_1",
    "classification": {
        "a": "spectra chart",
        "b": "spectra chart",
        "c": "spectra chart"
    },
    "summarization": {
        "a": "The spectra chart shows X-ray diffraction patterns of iron oxide films grown at 500 \u00b0C. Strong hematite (Fe\u2082O\u2083) peaks are observed, with additional weaker magnetite (Fe\u2083O\u2084) reflections, indicating mixed-phase crystallinity at higher growth temperature.",
        "b": "The spectra chart shows X-ray diffraction patterns of iron oxide films grown at 400 \u00b0C. Both hematite and magnetite phases are present, with magnetite peaks becoming more pronounced compared to the higher-temperature case.",
        "c": "The spectra chart shows X-ray diffraction patterns of iron oxide films grown at 375 \u00b0C. Magnetite-related peaks dominate the spectrum, while hematite reflections are weaker, indicating a phase shift toward magnetite at lower growth temperature."
    },
    "data_extraction": {
        "a": "| 2\u03b8 (degree) | Relative intensity | Phase              |\n|-------------|--------------------|---------------------|\n| ~24.2       | High               | Fe\u2082O\u2083 (hematite)    |\n| ~33.2       | High               | Fe\u2082O\u2083 (hematite)    |\n| ~35.6       | Medium             | Fe\u2083O\u2084 (magnetite)   |\n| ~49.5       | Medium             | Fe\u2082O\u2083 (hematite)    |\n| ~54.1       | Low                | Fe\u2083O\u2084 (magnetite)   |\n| ~62.5       | Low                | Fe\u2082O\u2083 (hematite)    |",
        "b": "| 2\u03b8 (degree) | Relative intensity | Phase              |\n|-------------|--------------------|---------------------|\n| ~24.2       | Medium             | Fe\u2082O\u2083 (hematite)    |\n| ~30.1       | Medium             | Fe\u2083O\u2084 (magnetite)   |\n| ~33.2       | High               | Fe\u2082O\u2083 (hematite)    |\n| ~35.4       | High               | Fe\u2083O\u2084 (magnetite)   |\n| ~43.1       | Medium             | Fe\u2083O\u2084 (magnetite)   |\n| ~57.9       | Low                | Fe\u2083O\u2084 (magnetite)   |",
        "c": "| 2\u03b8 (degree) | Relative intensity | Phase              |\n|-------------|--------------------|---------------------|\n| ~30.1       | Medium             | Fe\u2083O\u2084 (magnetite)   |\n| ~33.2       | Medium             | Fe\u2082O\u2083 (hematite)    |\n| ~35.4       | High               | Fe\u2083O\u2084 (magnetite)   |\n| ~43.1       | Medium             | Fe\u2083O\u2084 (magnetite)   |"
    },
    "vqa": {
        "c": [
            {
                "question_type": "Application/Performance",
                "question": "Which iron oxide phases are identified in the spectra?",
                "answer_type": "List",
                "answer": "Hematite (Fe\u2082O\u2083),  Magnetite (Fe\u2083O\u2084)"
            }
        ],
        "a": [
            {
                "question_type": "Process-Oriented",
                "question": "What quantity is plotted on the x-axis of these spectra?",
                "answer_type": "Factoid",
                "answer": "The diffraction angle 2\u03b8 (degrees)."
            },
            {
                "question_type": "Structure-Property",
                "question": "Does magnetite become more prominent at lower growth temperatures?",
                "answer_type": "Yes/No",
                "answer": "Yes"
            }
        ],
        "b": [
            {
                "question_type": "Comparative/Trend",
                "question": "How does the crystalline phase composition change with decreasing growth temperature?",
                "answer_type": "Paragraph",
                "answer": "As the growth temperature decreases from 500 \u00b0C to 375 \u00b0C, the diffraction patterns show a shift from hematite-dominated peaks toward magnetite-dominated peaks. This shows a temperature-driven phase evolution in the iron oxide films."
            }
        ]
    },
    "bbox": {
        "a": {
            "x": 0,
            "y": 0,
            "width": 0,
            "height": 0
        },
        "b": {
            "x": 0,
            "y": 0,
            "width": 0,
            "height": 0
        },
        "c": {
            "x": 0,
            "y": 0,
            "width": 0,
            "height": 0
        }
    }
}

File: dataset/alde-imageminer/inter-annotator-agreement-data/atomic-layer-deposition/experimental-usecase/30/10/figure_2.json
{
    "sample_id": "atomic-layer-deposition/experimental-usecase/30/figure_2",
    "classification": {
        "a": "spectra chart",
        "b": "spectra chart",
        "c": "spectra chart"
    },
    "summarization": {
        "a": "The spectra chart shows X-ray diffraction patterns of Fe\u2082O\u2083 films grown at 425 \u00b0C. Hematite peaks dominate the pattern, with weaker magnetite reflections also present, indicating mixed-phase crystallinity.",
        "b": "The spectra chart shows X-ray diffraction patterns of Fe\u2082O\u2083:MgO films grown at 425 \u00b0C with Mg/Fe = 0.02. Magnetite-related peaks become more pronounced compared to the undoped sample, indicating that low Mg incorporation promotes magnetite formation.",
        "c": "The spectra chart shows X-ray diffraction patterns of Fe\u2082O\u2083:MgO films grown at 425 \u00b0C with Mg/Fe = 0.23. Magnetite peaks dominate the spectrum, while hematite reflections are strongly reduced, indicating a phase shift toward magnetite with increasing Mg content."
    },
    "data_extraction": {
        "a": "| 2\u03b8 (degree) | Relative intensity | Phase               |\n|-------------|--------------------|----------------------|\n| ~24.2       | Medium             | Hematite (Fe\u2082O\u2083)     |\n| ~33.2       | High               | Hematite (Fe\u2082O\u2083)     |\n| ~35.6       | Medium             | Magnetite (Fe\u2083O\u2084)    |\n| ~40.8       | Low                | Hematite (Fe\u2082O\u2083)     |\n| ~49.5       | Medium             | Hematite (Fe\u2082O\u2083)     |\n| ~54.1       | Low                | Magnetite (Fe\u2083O\u2084)    |",
        "b": "| 2\u03b8 (degree) | Relative intensity | Phase               |\n|-------------|--------------------|----------------------|\n| ~24.2       | Medium             | Hematite (Fe\u2082O\u2083)     |\n| ~33.2       | High               | Hematite (Fe\u2082O\u2083)     |\n| ~35.6       | High               | Magnetite (Fe\u2083O\u2084)    |\n| ~43.1       | Medium             | Magnetite (Fe\u2083O\u2084)    |\n| ~49.5       | Medium             | Hematite (Fe\u2082O\u2083)     |\n| ~54.1       | Medium             | Magnetite (Fe\u2083O\u2084)    |",
        "c": "| 2\u03b8 (degree) | Relative intensity | Phase               |\n|-------------|--------------------|----------------------|\n| ~30.1       | Medium             | Magnetite (Fe\u2083O\u2084)    |\n| ~33.2       | Medium             | Hematite (Fe\u2082O\u2083)     |\n| ~35.6       | High               | Magnetite (Fe\u2083O\u2084)    |\n| ~43.1       | High               | Magnetite (Fe\u2083O\u2084)    |\n| ~54.1       | Medium             | Magnetite (Fe\u2083O\u2084)    |"
    },
    "vqa": {
        "c": [
            {
                "question_type": "Structure-Property",
                "question": "Does higher Mg incorporation favor magnetite formation?",
                "answer_type": "Yes/No",
                "answer": "Yes"
            }
        ],
        "a": [
            {
                "question_type": "Process-Oriented",
                "question": "What quantity is plotted on the x-axis of these spectra?",
                "answer_type": "Factoid",
                "answer": "The diffraction angle 2\u03b8 (degrees)."
            },
            {
                "question_type": "Application/Performance",
                "question": "Which phases are identified in the diffraction patterns?",
                "answer_type": "List",
                "answer": "Hematite (Fe\u2082O\u2083), Magnetite (Fe\u2083O\u2084)"
            }
        ],
        "b": [
            {
                "question_type": "Comparative/Trend",
                "question": "How does increasing Mg content affect the crystalline phase composition?",
                "answer_type": "Paragraph",
                "answer": "Increasing Mg content shifts the diffraction patterns from hematite-dominated to magnetite-dominated. At low Mg/Fe ratios, both phases coexist, while at higher Mg/Fe ratios magnetite becomes the dominant crystalline phase."
            }
        ]
    },
    "bbox": {
        "a": {
            "x": 0,
            "y": 0,
            "width": 0,
            "height": 0
        },
        "b": {
            "x": 0,
            "y": 0,
            "width": 0,
            "height": 0
        },
        "c": {
            "x": 0,
            "y": 0,
            "width": 0,
            "height": 0
        }
    }
}

File: dataset/alde-imageminer/inter-annotator-agreement-data/atomic-layer-deposition/experimental-usecase/30/10/figure_6.json
{
    "sample_id": "atomic-layer-deposition/experimental-usecase/30/figure_6",
    "classification": {
        "a": "unknown"
    },
    "bbox": {
        "a": {
            "x": 0,
            "y": 0,
            "width": 0,
            "height": 0
        }
    }
}

File: dataset/alde-imageminer/inter-annotator-agreement-data/atomic-layer-deposition/experimental-usecase/30/10/figure_9.json
{
    "sample_id": "atomic-layer-deposition/experimental-usecase/30/figure_9",
    "classification": {
        "a": "multiple line chart",
        "b": "multiple line chart",
        "c": "multiple line chart"
    },
    "summarization": {
        "a": "The multiple line chart shows field-cooled (FC) and zero-field-cooled (ZFC) magnetization as a function of temperature for Fe\u2082O\u2083. The ZFC curve exhibits a peak near 125 K, indicating a blocking temperature, while the FC curve remains relatively constant.",
        "b": "The multiple line chart shows FC and ZFC magnetization curves for a Fe\u2082O\u2083\u2013MgO composite. A ZFC maximum near 120 K is observed, with a reduced FC\u2013ZFC separation compared to the undoped sample.",
        "c": "The multiple line chart shows FC and ZFC magnetization curves for a Fe\u2082O\u2083\u2013MgO composite grown at lower temperature. The FC and ZFC curves largely overlap across the measured range, indicating weak blocking behavior."
    },
    "data_extraction": {
        "a": "| Temperature (K) | FC (emu/g) | ZFC (emu/g) |\n| --------------- | ---------- | ----------- |\n| 10              | ~0.10      | ~0.01       |\n| 50              | ~0.10      | ~0.03       |\n| 100             | ~0.10      | ~0.07       |\n| 125             | ~0.10      | ~0.10       |\n| 200             | ~0.10      | ~0.09       |\n| 300             | ~0.10      | ~0.08       |",
        "b": "| Temperature (K) | FC (emu/g) | ZFC (emu/g) |\n| --------------- | ---------- | ----------- |\n| 10              | ~0.055     | ~0.030      |\n| 50              | ~0.055     | ~0.040      |\n| 100             | ~0.055     | ~0.050      |\n| 120             | ~0.055     | ~0.055      |\n| 200             | ~0.055     | ~0.050      |\n| 300             | ~0.055     | ~0.045      |",
        "c": "| Temperature (K) | FC (emu/g) | ZFC (emu/g) |\n| --------------- | ---------- | ----------- |\n| 10              | ~0.069     | ~0.068      |\n| 50              | ~0.069     | ~0.069      |\n| 100             | ~0.069     | ~0.070      |\n| 150             | ~0.068     | ~0.069      |\n| 200             | ~0.067     | ~0.068      |\n| 300             | ~0.066     | ~0.067      |"
    },
    "vqa": {
        "c": [
            {
                "question_type": "Process-Oriented",
                "question": "How does the FC\u2013ZFC behavior change across the three samples?",
                "answer_type": "Paragraph",
                "answer": "The undoped Fe\u2082O\u2083 sample shows a clear ZFC peak near 125 K, indicating strong blocking behavior. The Mg-containing sample grown at 425 \u00b0C shows a similar but weaker peak near 120 K. In contrast, the sample grown at 375 \u00b0C exhibits minimal FC\u2013ZFC separation, suggesting suppressed or absent blocking."
            },
            {
                "question_type": "Process-Oriented",
                "question": "What external magnetic field was used during the measurements?",
                "answer_type": "Factoid",
                "answer": "1000 Oe."
            },
            {
                "question_type": "Application/Performance",
                "question": "Which samples show clear magnetic blocking behavior?",
                "answer_type": "Factoid",
                "answer": "The Fe\u2082O\u2083 sample grown at 450 \u00b0C, The Fe\u2082O\u2083\u2013MgO composite grown at 425 \u00b0C"
            }
        ],
        "a": [
            {
                "question_type": "Structure-Property",
                "question": "Do all samples exhibit a well-defined blocking temperature?",
                "answer_type": "Yes/No",
                "answer": "No"
            }
        ]
    },
    "bbox": {
        "a": {
            "x": 0,
            "y": 0,
            "width": 0,
            "height": 0
        },
        "b": {
            "x": 0,
            "y": 0,
            "width": 0,
            "height": 0
        },
        "c": {
            "x": 0,
            "y": 0,
            "width": 0,
            "height": 0
        }
    }
}

File: dataset/alde-imageminer/inter-annotator-agreement-data/atomic-layer-deposition/experimental-usecase/30/2/figure_3.json
{
    "sample_id": "atomic-layer-deposition/experimental-usecase/30/figure_3",
    "classification": {
        "a": "stacked spectra chart",
        "b": "multi spectra chart",
        "c": "stacked spectra chart"
    },
    "summarization": {
        "a": "Raman spectra (room temperature) of a 328 nm Mg\u2013Fe oxide film grown at 400 \u00b0C with cycle ratio 1:100 from FeCp\u2082. The spectrum is dominated by hematite (\u03b1-Fe\u2082O\u2083) bands (e.g., ~225, 293, 412, 498, 613, 1320 cm\u207b\u00b9), while magnetite (Fe\u2083O\u2084) bands (~538, 668 cm\u207b\u00b9) appear weak; the annealed spectrum is marked \u201cFGA\u201d.",
        "b": "Raman spectra of a 425 nm Mg\u2013Fe oxide film grown at 375 \u00b0C with cycle ratio 2:100 (Mg/Fe = 0.017) from CpFeC\u2085H\u2084CHN(CH\u2083)\u2082. Strong magnetite markers (~193, 306, 538, 668 cm\u207b\u00b9) are present, and bands attributed to maghemite (\u03b3-Fe\u2082O\u2083) (~720 and features near ~1430/1580 cm\u207b\u00b9) are also indicated; the bold trace corresponds to FGA in this figure set.",
        "c": "Raman spectra of Mg\u2013Fe oxide films grown with cycle ratio 5:100 (Mg/Fe \u2248 0.05\u20130.06) at 425 \u00b0C (65 nm) and 375 \u00b0C (223 nm). The 425 \u00b0C spectrum shows a mixture of hematite-type bands plus magnetite markers (538/668 cm\u207b\u00b9) and signs of maghemite, while the 375 \u00b0C spectrum is comparatively consistent with magnetite-dominant iron oxide; substrate-related features (e.g., Si 514 cm\u207b\u00b9, SiO\u2082) are also labeled."
    },
    "data_extraction": {
        "a": "| Raman Shift (cm\u207b\u00b9) | As-deposited (Norm. Int.) | FGA (Norm. Int.) |\n|---|---|---|\n| 225 | 0.80 | 0.05 |\n| 293 | 0.80 | 0.05 |\n| 412 | 0.60 | 0.10 |\n| 498 | 0.20 | 0.05 |\n| 538 | 0.05 | 0.30 |\n| 613 | 0.40 | 0.10 |\n| 668 | 0.10 | 1.00 |\n| 1320 | 1.00 | 0.10 |",
        "b": "| Raman Shift (cm\u207b\u00b9) | As-deposited (Norm. Int.) | FGA (Norm. Int.) |\n|---|---|---|\n| 193 | 0.15 | 0.15 |\n| 306 | 0.25 | 0.25 |\n| 538 | 0.35 | 0.35 |\n| 668 | 1.00 | 1.00 |\n| 720 | 0.20 | 0.25 |\n| 1320 | 0.10 | 0.15 |\n| 1430 | 0.45 | 0.50 |\n| 1580 | 0.40 | 0.45 |",
        "c": "| Raman Shift (cm\u207b\u00b9) | 425\u00b0C (Norm. Int.) | 375\u00b0C (Norm. Int.) |\n|---|---|---|\n| 225 | 0.40 | 0.05 |\n| 293 | 0.40 | 0.05 |\n| 412 | 0.25 | 0.10 |\n| 514 (Si) | 1.00 | 0.30 |\n| 538 | 0.05 | 0.35 |\n| 613 | 0.15 | 0.10 |\n| 668 | 0.05 | 1.00 |\n| 720 | 0.05 | 0.20 |\n| 1320 | 0.50 | 0.10 |\n| 1400-1600 | 0.10 | 0.25 |"
    },
    "vqa": {
        "a": [
            {
                "question_type": "Process-Oriented",
                "question": "In this figure set, what does \u201cFGA\u201d mean, and how is it represented in the Raman spectra?",
                "answer_type": "Paragraph",
                "answer": "\u201cFGA\u201d refers to forming gas annealing applied after deposition. In this figure, spectra from annealed films are shown as bold traces and/or explicitly labeled \u201cFGA\u201d (clearest in panel a). The comparison is used to see how annealing changes the relative strength of hematite-, magnetite-, and maghemite-related Raman bands."
            },
            {
                "question_type": "Application/Performance",
                "question": "Why is it useful (in this paper) that Raman detects magnetite/maghemite features even when XRD may not clearly show them?",
                "answer_type": "Paragraph",
                "answer": "Magnetite/maghemite formation is directly relevant to the magnetic response targeted in the study, so confirming these phases matters for interpreting magnetization trends. Raman can reveal minor or mixed phases that are weak or overlapping in GIXRD, especially in the 375\u2013400 \u00b0C regime. The Raman results are therefore used as added evidence that reduced iron oxide (magnetite-like) is present in samples where diffraction alone is ambiguous."
            }
        ],
        "b": [
            {
                "question_type": "Comparative/Trend",
                "question": "What is the main trend in iron-oxide phase signatures when comparing the 400 \u00b0C case (panel a) to the 375 \u00b0C case (panel b)?",
                "answer_type": "Paragraph",
                "answer": "At 400 \u00b0C (panel a), the Raman spectrum is dominated by hematite bands, with only weak magnetite markers (538/668 cm\u207b\u00b9). At 375 \u00b0C (panel b), the magnetite markers become strong, and maghemite-related bands are also indicated. Overall, the lower growth temperature shifts the films toward more reduced/spinel-like iron oxide signatures."
            },
            {
                "question_type": "Structure-Property",
                "question": "Which Raman bands are used here as practical markers for hematite, magnetite, and maghemite?",
                "answer_type": "Paragraph",
                "answer": "Hematite (\u03b1-Fe\u2082O\u2083): ~225, 293, 412, 498, 613, 1320 cm\u207b\u00b9\n\nMagnetite (Fe\u2083O\u2084): ~193, 306, 538, 668 cm\u207b\u00b9\n\nMaghemite (\u03b3-Fe\u2082O\u2083): ~380, 500, 720, ~1450, ~1580 cm\u207b\u00b9"
            }
        ]
    },
    "bbox": {
        "a": {
            "x": 0,
            "y": 0,
            "width": 0,
            "height": 0
        },
        "b": {
            "x": 0,
            "y": 0,
            "width": 0,
            "height": 0
        },
        "c": {
            "x": 0,
            "y": 0,
            "width": 0,
            "height": 0
        }
    }
}

File: dataset/alde-imageminer/inter-annotator-agreement-data/atomic-layer-deposition/experimental-usecase/30/2/figure_6.json
{
    "sample_id": "atomic-layer-deposition/experimental-usecase/30/figure_6",
    "classification": {
        "a": "image panel",
        "b": "image panel",
        "c": "image panel",
        "d": "image panel"
    },
    "summarization": {
        "a": "Top-down (\u201cbird-eye\u201d) SEM of a non-doped Fe\u2082O\u2083 film grown at 425 \u00b0C (cycle sequence 500 \u00d7 Fe\u2082O\u2083), d = 163 nm. The surface is very rough, with large grains/pillars and clear voids between features.",
        "b": "SEM of a lightly Mg-containing film (Mg/Fe = 0.021, d = 183 nm) grown with 100 \u00d7 Fe\u2082O\u2083 + 4 \u00d7 [3 \u00d7 MgO + 100 \u00d7 Fe\u2082O\u2083]. Compared with (a), the surface shows denser grains/pillars and narrower voids (higher packing density).",
        "c": "SEM of a higher-Mg film (Mg/Fe = 0.23, d = 88 nm) grown with 100 \u00d7 Fe\u2082O\u2083 + 4 \u00d7 [20 \u00d7 MgO + 100 \u00d7 Fe\u2082O\u2083]. The film appears more continuous and visibly smoother, with fewer large open voids than (a\u2013b).",
        "d": "SEM of the highest-Mg case shown (Mg/Fe = 0.38, d = 68 nm) grown with 100 \u00d7 Fe\u2082O\u2083 + 4 \u00d7 [30 \u00d7 MgO + 100 \u00d7 Fe\u2082O\u2083]. The surface remains largely continuous with fine texture, consistent with the reported trend that increasing MgO dosing smoothens the films and reduces prominent pillar/void morphology."
    },
    "data_extraction": {
        "a": "| Panel Position | Thickness d (nm) | Mg/Fe Ratio | Recipe |\n|---|---|---|---|\n| Top | 163 | - (Pure Fe2O3) | 500 x Fe2O3 |\n| Upper Middle | 183 | 0.021 | 100 x Fe2O3 + 4 x [3 x MgO + 100 x Fe2O3] |\n| Lower Middle | 88 | 0.23 | 100 x Fe2O3 + 4 x [20 x MgO + 100 x Fe2O3] |\n| Bottom | 68 | 0.38 | 100 x Fe2O3 + 4 x [30 x MgO + 100 x Fe2O3] |"
    },
    "vqa": {
        "d": [
            {
                "question_type": "Comparative/Trend",
                "question": "How does surface morphology change as Mg/Fe increases from 0 \u2192 0.021 \u2192 0.23 \u2192 0.38?",
                "answer_type": "Paragraph",
                "answer": "The non-doped film shows a pillar/grain-like rough surface with large voids. With small Mg addition (Mg/Fe \u2248 0.02), the surface becomes denser, and the voids shrink. At higher Mg/Fe (\u22480.23\u20130.38), the films become more continuous and smoother, with fewer large surface openings."
            }
        ],
        "a": [
            {
                "question_type": "Process-Oriented",
                "question": "What kind of measurement is shown, and what is the length scale visible in each panel?",
                "answer_type": "Paragraph",
                "answer": "Measurement: top-down SEM (\u201cbird-eye\u201d) surface imaging of the films\n\nScale bar: 1.00 \u00b5m in each panel"
            },
            {
                "question_type": "Structure-Property",
                "question": "What microstructural interpretation is consistent with the very rough morphology in (a), and what changes in (b\u2013d) suggest a different growth outcome?",
                "answer_type": "Paragraph",
                "answer": "The rough topography in (a) is consistent with growth dominated by separated columns/grains/pillars with voids between them. In (b), the higher packing density indicates more nucleation sites and/or tighter column spacing. In (c\u2013d), the continuity and smoothness suggest the voided columnar morphology is suppressed, producing a more coalesced film surface."
            },
            {
                "question_type": "Application/Performance",
                "question": "Why is the Mg-driven transition toward a more continuous/smoother surface potentially important for device use or property uniformity?",
                "answer_type": "Paragraph",
                "answer": "A smoother, more continuous film typically improves thickness uniformity and reduces extreme topographic variations that can complicate electrical contacting or multilayer integration. It can also reduce variability in local magnetic response caused by large voids/isolated pillars. In this study, morphology is treated as a key co-variable alongside phase content when interpreting magnetic performance trends."
            }
        ]
    },
    "bbox": {
        "a": {
            "x": 0,
            "y": 0,
            "width": 0,
            "height": 0
        },
        "b": {
            "x": 0,
            "y": 0,
            "width": 0,
            "height": 0
        },
        "c": {
            "x": 0,
            "y": 0,
            "width": 0,
            "height": 0
        },
        "d": {
            "x": 0,
            "y": 0,
            "width": 0,
            "height": 0
        }
    }
}

File: dataset/alde-imageminer/inter-annotator-agreement-data/atomic-layer-deposition/experimental-usecase/30/3/figure_1.json
{
    "sample_id": "atomic-layer-deposition/experimental-usecase/30/figure_1",
    "classification": {
        "a": "stacked spectra chart",
        "b": "stacked spectra chart",
        "c": "stacked spectra chart"
    },
    "summarization": {
        "a": "X-ray diffraction patterns showing crystalline phases of Fe2O3 hematite and magnetite at 500\u00b0C as-deposited and FGA.",
        "b": "X-ray diffraction patterns showing crystalline phases of Fe2O3 hematite and magnetite at 400\u00b0C as-deposited and FGA.",
        "c": "X-ray diffraction patterns showing crystalline phases of Fe2O3 hematite and magnetite at 375\u00b0C as-deposited and FGA."
    },
    "data_extraction": {
        "a": "| 2\u03b8, degree | Intensity, arb. units |\n|---|---|\n| 20 | - |\n| 25 | peak at ~24\u00b0|\n| 30 | - |\n| 35 | peak at ~33\u00b0, ~36\u00b0|\n| 40 | peak at ~41\u00b0|\n| 45 | - |\n| 50 | peak at ~50\u00b0 |\n| 55 | peak at ~54\u00b0 |\n| 60 | peak at ~57\u00b0, ~62\u00b0 |\n| 65 | peak at ~64\u00b0 |",
        "b": "| 2\u03b8, degree | Intensity, arb. units |\n|---|---|\n| 20 | - |\n| 25 | peak at ~24\u00b0 |\n| 30 | - |\n| 35 | peak at ~33\u00b0, ~36\u00b0 |\n| 40 | peak at ~41\u00b0 |\n| 45 | - |\n| 50 | peak at ~50\u00b0 |\n| 55 | peak at ~55\u00b0, ~57\u00b0 |\n| 60 | - |\n| 65 | peak at ~63\u00b0, ~64\u00b0 |",
        "c": "| 2\u03b8, degree | Intensity, arb. units |\n|---|---|\n| 20 | - |\n| 25 | - |\n| 30 | peak at ~30\u00b0 |\n| 35 | peak at ~36\u00b0 |\n| 40 | - |\n| 45 | peak at ~44\u00b0 |\n| 50 | - |\n| 55 | - |\n| 60 | - |\n| 65 | peak at ~63\u00b0 |"
    },
    "vqa": {
        "a": [
            {
                "question_type": "Process-Oriented",
                "question": "Which main steps are shown in the figure?",
                "answer_type": "Factoid",
                "answer": "The grazing incident X-ray diffraction spectra are presented as a function of the temperature for the as-deposited film and the film after annealing."
            },
            {
                "question_type": "Comparative/Trend",
                "question": "Is the phase influenced by the annealing treatment at 500 \u00b0C?",
                "answer_type": "Yes/No",
                "answer": "No"
            },
            {
                "question_type": "Structure-Property",
                "question": "At which growth temperature is the formation of hematite most likely?",
                "answer_type": "Factoid",
                "answer": "At 500 \u00b0C"
            },
            {
                "question_type": "Application/Performance",
                "question": "In what ways can temperature influence the formation of one phase over another?",
                "answer_type": "Factoid",
                "answer": "The formation of hematite is favored at higher growth temperatures, whereas the formation of magnetite is favored at lower temperatures."
            }
        ]
    },
    "bbox": {
        "a": {
            "x": 0,
            "y": 0,
            "width": 0,
            "height": 0
        },
        "b": {
            "x": 0,
            "y": 0,
            "width": 0,
            "height": 0
        },
        "c": {
            "x": 0,
            "y": 0,
            "width": 0,
            "height": 0
        }
    }
}

File: dataset/alde-imageminer/inter-annotator-agreement-data/atomic-layer-deposition/experimental-usecase/30/3/figure_4.json
{
    "sample_id": "atomic-layer-deposition/experimental-usecase/30/figure_4",
    "classification": {
        "a": "stacked spectra chart",
        "b": "stacked spectra chart"
    },
    "summarization": {
        "a": "The figure displays X-ray Absorption Spectroscopy (XAS), measured in total fluorescence yield (TFY) mode, data for O 1s, comparing 'as deposited' and 'forming gas annealed' conditions at various temperatures (375 \u00b0C and 400 \u00b0C).",
        "b": "The figure displays X-ray Absorption Spectroscopy (XAS) measured in total fluorescence yield (TFY) mode, data for Fe 2p, comparing 'as deposited' and 'forming gas annealed' conditions at various temperatures (375 \u00b0C and 400 \u00b0C)."
    },
    "data_extraction": {
        "a": "| photon energy / eV | a) | b) | c) | d) | e) |\n|---|---|---|---|---|---|\n| 530 | peak at 531, 532 eV | peak at 531, 532 eV | peak at 531 eV | peak at 530.5 eV | peak at 530.5 eV  |\n| 535 | - | - | - | - | - |\n| 540 | peak at 542 eV | peak at 542 eV | peak at 542 eV | peak at 542 eV | peak at 542 eV |\n| 545 | - | - | - | - | - |\n| 550 | - | - | - | - | - |",
        "b": "| photon energy / eV | a) | b) | c) | d) | e) |\n|---|---|---|---|---|---|\n| 705 | - | - | - | - | - |\n| 710 | peak at 708.5, 710.5 eV | peak at 708.5, 710.5 eV | peak at 708.5, 710 eV | peak at 708.5, 710 eV | peak at 708.5, 710 eV |\n| 715 | - | - | - | - | - |\n| 720 | peak at 722 eV | peak at 722 eV | peak at 722 eV | peak at 722 eV | peak at 722 eV |\n| 725 | peak at 723.5 eV | peak at 723.5 eV | peak at 723.5 eV | peak at 723.5 eV | peak at 723.5 eV |\n| 730 | - | - | - | - | - |"
    },
    "vqa": {
        "a": [
            {
                "question_type": "Process-Oriented",
                "question": "Which are the main variables studied?",
                "answer_type": "Factoid",
                "answer": "Film growth temperature, Fe2O3:MgO ratio, and treatment (as deposited or forming gas annealed)."
            },
            {
                "question_type": "Comparative/Trend",
                "question": "How does the spectra change when the ratio is altered from 100:2 to 100:10 at 375 \u00b0C?",
                "answer_type": "Factoid",
                "answer": "There is not a large difference in the spectra for those conditions."
            }
        ],
        "b": [
            {
                "question_type": "Structure-Property",
                "question": "Does the spectra show a difference between the samples as deposited and after forming gas annealed?",
                "answer_type": "Yes/No",
                "answer": "No"
            },
            {
                "question_type": "Application/Performance",
                "question": "What conditions produce the greatest number of peaks in the spectrum?",
                "answer_type": "Factoid",
                "answer": "Non-doped at 400 \u00b0C, both as-deposited and the other forming gas annealed samples, exhibit the same behavior."
            }
        ]
    },
    "bbox": {
        "a": {
            "x": 0,
            "y": 0,
            "width": 0,
            "height": 0
        },
        "b": {
            "x": 0,
            "y": 0,
            "width": 0,
            "height": 0
        }
    }
}

File: dataset/alde-imageminer/inter-annotator-agreement-data/atomic-layer-deposition/experimental-usecase/30/3/figure_5.json
{
    "sample_id": "atomic-layer-deposition/experimental-usecase/30/figure_5",
    "classification": {
        "a": "stacked spectra chart"
    },
    "summarization": {
        "a": "The figure displays Fe 2p  X-ray absorption spectra (XAS), measured in total electron yield (TEY) mode for Fe\u2082O\u2083:MgO thin films grown at 425 \u00b0C, comparing non-doped samples with those doped with Mg at different concentrations (0.02 at%.,  0.2 at%., 0.38 at%.)."
    },
    "data_extraction": {
        "a": "| photon energy, eV | non-doped | Mg 0.02 at.% | Mg 0.2 at.% | Mg 0.38 at.% |\n|---|---|---|---|---|\n| 700 | - | - | - | - |\n| 710 | peak at 708, 710 eV | peak at 708, 710 eV | peak at 708, 710 eV | peak at 708, 710 eV |\n| 720 | peak at 722, 723.5 eV | peak at 722, 723.5 eV | peak at 722, 723.5 eV | peak at 722, 723.5 eV |\n| 730 | - | - | - | - |\n| 740 | - | - | - | - |"
    },
    "vqa": {
        "a": [
            {
                "question_type": "Process-Oriented",
                "question": "Which film compositions are being compared in the X-ray absorption spectra?",
                "answer_type": "Factoid",
                "answer": "The non-doped films, and  the films with an atomic percentage of Mg of: 0.02%, 0.20%, and 0.38%."
            },
            {
                "question_type": "Comparative/Trend",
                "question": "What is the effect of Mg composition on the peaks?",
                "answer_type": "Factoid",
                "answer": "In all cases, the peaks were observed at: 708 eV, 710 eV, 722 eV, and 723 eV."
            },
            {
                "question_type": "Structure-Property",
                "question": "Which composition of Mg exhibit the highest number of peaks?",
                "answer_type": "Factoid",
                "answer": "All of them have the same peaks."
            },
            {
                "question_type": "Application/Performance",
                "question": "What is the effect of Mg composition on the peaks?",
                "answer_type": "Factoid",
                "answer": "No difference in the photon energy is observed at the peaks, nor is any shift observed."
            }
        ]
    },
    "bbox": {
        "a": {
            "x": 0,
            "y": 0,
            "width": 0,
            "height": 0
        }
    }
}

File: dataset/alde-imageminer/inter-annotator-agreement-data/atomic-layer-deposition/experimental-usecase/30/3/figure_9.json
{
    "sample_id": "atomic-layer-deposition/experimental-usecase/30/figure_9",
    "classification": {
        "a": "multiple line chart",
        "b": "multiple line chart",
        "c": "multiple line chart"
    },
    "summarization": {
        "a": "The figure shows the temperature dependence of magnetic susceptibility for Fe\u2082O\u2083 nanoparticles grown at 450\u00b0C with a diameter of 705 nm, using a field gradient apparatus (FGA) and a magnetic field of 1000 Oe.",
        "b": "The figure shows the temperature dependence of magnetic moment per gram for a composite material consisting of 100 x Fe\u2082O\u2083 and 4 x (3 x MgO + 100 x Fe\u2082O\u2083) grown at 425\u00b0C with a diameter of 183 nm, using a field gradient apparatus (FGA) and a magnetic field of 1000 Oe.",
        "c": "The figure shows the temperature dependence of magnetic moment per gram for a composite material consisting of 100 x Fe\u2082O\u2083 and 15 x (10 x MgO + 100 x Fe\u2082O\u2083) grown at 375\u00b0C with a diameter of 411 nm, using a field gradient apparatus (FGA) and a magnetic field of 1000 Oe."
    },
    "data_extraction": {
        "a": "| Temperature, K | FC | ZFC |\n|---|---|---|\n| 0 | 0.095 | 0 |\n| 50 | 0.095 | 0.02 |\n| 100 | 0.09 | 0.05 |\n| 150 | 0.105 | 0.105 |\n| 200 | 0.10 | 0.10 |\n| 250 | 0.10 | 0.10 |\n| 300 | 0.10 | 0.10 |",
        "b": "| Temperature, K | FC | ZFC |\n|---|---|---|\n| 0 | 0.055 | 0.015|\n| 50 | 0.055 | 0.04 |\n| 100 | 0.055 | 0.049 |\n| 150 | 0.056 | 0.054 |\n| 200 | 0.054 | 0.053 |\n| 250 | 0.053 | 0.053 |\n| 300 | 0.052 | 0.052 |",
        "c": "| Temperature, K | FC | ZFC |\n|---|---|---|\n| 0 | 0.069 | 0.065 |\n| 50 | 0.069 | 0.068 |\n| 100 | 0.0695 | 0.069 |\n| 150 | 0.0693 | 0.0693 |\n| 200 | 0.0685 | 0.0685 |\n| 250 | 0.0675 | 0.0675 |\n| 300 | 0.066 | 0.066 |"
    },
    "vqa": {
        "c": [
            {
                "question_type": "Structure-Property",
                "question": "At what temperature does magnetite transition?",
                "answer_type": "Factoid",
                "answer": "120 K."
            },
            {
                "question_type": "Application/Performance",
                "question": "Which parameters could be modified to reduce magnetization values?",
                "answer_type": "Factoid",
                "answer": "Either the growth temperature could be lowered, or the Mg/Fe ratio could be increased."
            }
        ],
        "a": [
            {
                "question_type": "Comparative/Trend",
                "question": "What is the growth temperature at which the highest magnetization values are shown?",
                "answer_type": "Factoid",
                "answer": "450 \u00b0C."
            }
        ],
        "b": [
            {
                "question_type": "Process-Oriented",
                "question": "What variables affect the magnetization values?",
                "answer_type": "Factoid",
                "answer": "Growth temperature and composition."
            }
        ]
    },
    "bbox": {
        "a": {
            "x": 0,
            "y": 0,
            "width": 0,
            "height": 0
        },
        "b": {
            "x": 0,
            "y": 0,
            "width": 0,
            "height": 0
        },
        "c": {
            "x": 0,
            "y": 0,
            "width": 0,
            "height": 0
        }
    }
}

File: dataset/alde-imageminer/inter-annotator-agreement-data/atomic-layer-deposition/experimental-usecase/30/4/figure_7.json
{
    "sample_id": "atomic-layer-deposition/experimental-usecase/30/figure_7",
    "classification": {
        "a": "image panel",
        "b": "image panel",
        "c": "image panel",
        "d": "image panel"
    },
    "bbox": {
        "a": {
            "x": 0,
            "y": 0,
            "width": 0,
            "height": 0
        },
        "b": {
            "x": 0,
            "y": 0,
            "width": 0,
            "height": 0
        },
        "c": {
            "x": 0,
            "y": 0,
            "width": 0,
            "height": 0
        },
        "d": {
            "x": 0,
            "y": 0,
            "width": 0,
            "height": 0
        }
    }
}

File: dataset/alde-imageminer/inter-annotator-agreement-data/atomic-layer-deposition/experimental-usecase/30/4/figure_8.json
{
    "sample_id": "atomic-layer-deposition/experimental-usecase/30/figure_8",
    "classification": {
        "a": "multiple line chart",
        "b": "multiple line chart",
        "c": "multiple line chart",
        "d": "multiple line chart"
    },
    "summarization": {
        "a": "The figure shows hysteresis loops of as-deposited Mg doped Fe2O3  at Mg/Fe ratio of 0.017",
        "b": "The figure shows hysteresis loops of as-deposited Mg doped Fe2O3  at Mg/Fe ratio of 0.061",
        "c": "The figure shows hysteresis loops of annealed Mg doped Fe2O3  at Mg/Fe ratio of 0.017",
        "d": "The figure shows hysteresis loops of annealed Mg doped Fe2O3  at Mg/Fe ratio of 0.061"
    },
    "data_extraction": {
        "a": "| Temperature (K) | Saturation Magnetization Ms (emu/cm\u00b3) | Coercivity Hc (Oe) |\n|-----------------|---------------------------------------|-------------------|\n| 300 | ~200 | 300 |\n| 200 | ~200 | ~300 |\n| 100 | ~200 | ~300 |\n| 50 | ~200 | ~300 |",
        "b": "| Temperature (K) | Saturation Magnetization Ms (emu/cm\u00b3) | Coercivity Hc (Oe) |\n|-----------------|---------------------------------------|-------------------|\n| 300 | 491 | 150 |\n| 200 | ~500 | ~150 |\n| 100 | ~500 | ~150 |\n| 50 | ~500 | ~150 |\n| 10 | ~500 | ~150 |",
        "c": "| Temperature (K) | Saturation Magnetization Ms (emu/cm\u00b3) | Coercivity Hc (Oe) |\n|-----------------|---------------------------------------|-------------------|\n| 300 | 280 | 280 |\n| 200 | ~290 | ~280 |\n| 100 | ~290 | ~280 |\n| 50 | ~290 | ~280 |\n| 10 | ~290 | ~280 |",
        "d": "| Temperature (K) | Saturation Magnetization Ms (emu/cm\u00b3) | Coercivity Hc (Oe) |\n|-----------------|---------------------------------------|-------------------|\n| 300 | 274 | 200 |\n| 200 | ~280 | ~200 |\n| 100 | ~280 | ~200 |\n| 50 | ~280 | ~200 |\n| 10 | ~280 | ~200 |"
    },
    "vqa": {
        "d": [
            {
                "question_type": "Comparative/Trend",
                "question": "What does annealing do?",
                "answer_type": "Factoid",
                "answer": "The annealing procedure also decreased the HC."
            }
        ],
        "c": [
            {
                "question_type": "Application/Performance",
                "question": "What is disadvantage of high magnesium content?",
                "answer_type": "Paragraph",
                "answer": "The coercivity and magnetic moment decreased with increase in magnesium content. Therefore, high amounts of magnesium may not be advantageous in terms of increasing both HC and \u03bcS, maybe due to the formation of an additive ternary phase, e.g. magnesioferrite, in the film bulk."
            }
        ],
        "a": [
            {
                "question_type": "Structure-Property",
                "question": "Does the magnetic moment of the iron oxide films increase with increase in Mg content?",
                "answer_type": "Paragraph",
                "answer": "Yes, only up to a certain limit."
            }
        ],
        "b": [
            {
                "question_type": "Process-Oriented",
                "question": "What are the coercivities of the nondoped and doped films?",
                "answer_type": "Paragraph",
                "answer": "1. In the nondoped and as-deposited films the HC ranged from 485 to 1950 Oe between 300 and 10 K.\n2. In the films with Mg/Fe atomic ratio of 0.017 the HC was in the range of 300\u20131260 Oe between 300 and 10 K. \n3. With  increase in the Mg content to Mg/Fe ratio of 0.062 the HC decreased toward the range of 150\u2013460 Oe between 300 and 10 K."
            }
        ]
    },
    "bbox": {
        "a": {
            "x": 0,
            "y": 0,
            "width": 0,
            "height": 0
        },
        "b": {
            "x": 0,
            "y": 0,
            "width": 0,
            "height": 0
        },
        "c": {
            "x": 0,
            "y": 0,
            "width": 0,
            "height": 0
        },
        "d": {
            "x": 0,
            "y": 0,
            "width": 0,
            "height": 0
        }
    }
}
