Repository: sciknoworg/sci-imageminer

## Project Overview  

**Sci-ImageMiner** is an annotation project on figures from **atomic layer deposition (ALD)** and **atomic layer etching (ALE)**, situated within the broader field of materials science and engineering. Within each of these categories, the data is further organized into the sub-categories **experimental-usecase** and **simulation-usecase**.

It aims to host gold-standard annotations for chart classification, data extraction, summarization, and question answering—providing both pilot and full-phase data to support multimodal AI research in scientific image understanding.

File: dataset/alde-imageminer/inter-annotator-agreement-data/atomic-layer-deposition/experimental-usecase/30/4/figure_9.json
{
    "sample_id": "atomic-layer-deposition/experimental-usecase/30/figure_9",
    "classification": {
        "a": "line chart",
        "b": "line chart",
        "c": "line chart"
    },
    "summarization": {
        "a": "Magnetization versus measurement temperature curves of selected samples after forming gas annealing shown for undoped Fe2O3 films. This gives the temperature dependence of magnetic moment per gram for different Fe2O3 films.",
        "b": "Magnetization versus measurement temperature curves of Mg doped Fe2O3 films grown 425",
        "c": "Magnetization versus measurement temperature curves of Mg doped Fe2O3 films grown 375"
    },
    "data_extraction": {
        "a": "| Temperature, K | FC | ZFC |\n|---|---|---|\n| 0 | ~0.10 | ~0.00 |\n| 50 | ~0.10 | ~0.00 |\n| 100 | ~0.10 | ~0.00 |\n| 150 | ~0.10 | ~0.00 |\n| 200 | ~0.10 | ~0.00 |\n| 250 | ~0.10 | ~0.00 |\n| 300 | ~0.10 | ~0.00 |",
        "b": "| Temperature, K | FC | ZFC |\n|---|---|---|\n| 0 | ~0.06 | ~0.06 |\n| 50 | ~0.06 | ~0.06 |\n| 100 | ~0.06 | ~0.06 |\n| 150 | ~0.06 | ~0.06 |\n| 200 | ~0.06 | ~0.06 |\n| 250 | ~0.06 | ~0.06 |\n| 300 | ~0.06 | ~0.06 |",
        "c": "| Temperature, K | FC | ZFC |\n|---|---|---|\n| 0 | ~0.069 | ~0.069 |\n| 50 | ~0.068 | ~0.068 |\n| 100 | ~0.067 | ~0.067 |\n| 150 | ~0.066 | ~0.066 |\n| 200 | ~0.065 | ~0.065 |\n| 250 | ~0.065 | ~0.065 |\n| 300 | ~0.065 | ~0.065 |"
    },
    "vqa": {
        "c": [
            {
                "question_type": "Process-Oriented",
                "question": "What is the magnetic field used for these magnetization trends?",
                "answer_type": "Factoid",
                "answer": "The temperature dependence of magnetic moment was measured at a magnetic moment of 1000 Oe"
            }
        ],
        "a": [
            {
                "question_type": "Structure-Property",
                "question": "What is Verwey transition?",
                "answer_type": "Paragraph",
                "answer": "A jump in magnetization-versus-temperature curves is  known as the Verwey transition. At the Verwey transition temperature, TV, ca. 120 K, magnetite is supposed to transform from cubic (T > TV) to monoclinic (T < TV) symmetry. This transformation is related to changes in cation ordering and, at a slightly higher temperature (ca. 130 K) to changes in magnetocrystalline anisotropy as well as switching the easy and hard magnetization axes. The Verwey transition can be used for identification of magnetite in pure or mixed phase samples."
            },
            {
                "question_type": "Comparative/Trend",
                "question": "Are the verwey transitions observed in after annealing the films in forming gas?",
                "answer_type": "Yes/No",
                "answer": "Yes"
            }
        ],
        "b": [
            {
                "question_type": "Comparative/Trend",
                "question": "When is the verwey transition not observed?",
                "answer_type": "Paragraph",
                "answer": "The transition lost its prominence in as-deposited films, in relatively disordered films grown at the lowest temperatures examined and in films containing relatively higher amounts of magnesium oxide"
            }
        ]
    },
    "bbox": {
        "a": {
            "x": 0,
            "y": 0,
            "width": 0,
            "height": 0
        },
        "b": {
            "x": 0,
            "y": 0,
            "width": 0,
            "height": 0
        },
        "c": {
            "x": 0,
            "y": 0,
            "width": 0,
            "height": 0
        }
    }
}

File: dataset/alde-imageminer/inter-annotator-agreement-data/atomic-layer-deposition/experimental-usecase/30/5/figure_3.json
{
    "sample_id": "atomic-layer-deposition/experimental-usecase/30/figure_3",
    "classification": {
        "a": "spectra chart",
        "b": "spectra chart",
        "c": "spectra chart"
    },
    "summarization": {
        "a": "The figure displays Raman spectra of a material, highlighting peaks at specific wavenumbers corresponding to different phases of iron oxide.",
        "b": "The figure shows Raman spectra with distinct peaks indicating various phases of iron oxides, including \u03b1-Fe\u2082O\u2083, \u03b3-Fe\u2082O\u2083, and Fe\u2083O\u2084.",
        "c": "The figure presents Raman spectra at two different temperatures, showcasing the presence of Si, SiO\u2082, and various iron oxide phases."
    },
    "data_extraction": {
        "a": "| Raman shift, cm\u207b\u00b9 | Intensity, arb.unit. FGA | Intensity, arb.unit. as-deposited |\n|---|---|---|\n| 225 | Big peak | Big peak |\n| 293 | Big peak | Big peak |\n| 412 | Peak | Peak |\n| 498 | Peak | No peak |\n| 538 | No peak | Small peak |\n| 613 | Small peak | Small peak |\n| 668 | Small peak | Small peak |\n| 1320 | Big peak | Big peak |",
        "b": "| Raman shift, cm\u207b\u00b9 | Intensity, arb.unit. |\n|---|---|\n| 193 cm\u207b\u00b9 | m peak|\n| 306 cm\u207b\u00b9 |m peak |\n| 538 cm\u207b\u00b9 |m peak |\n| 668 cm\u207b\u00b9 | m peak|\n| 1320cm\u207b\u00b9 |\u03b1 peak |\n| 720 cm\u207b\u00b9 |\u03b3 peak |\n| 1430 cm\u207b\u00b9 |\u03b3 peak |\n| 1580 cm\u207b\u00b9 |\u03b3 peak |",
        "c": "| Raman shift, cm\u207b\u00b9 | Intensity, arb.unit. 425 | Intensity, arb.unit. 375 |\n|---|---|---|\n| 225 | Small peak | No peak |\n| 293 | Small peak | No peak |\n| 412 | Small peak | No peak |\n| 498 | Small peak | No peak |\n| 514 | Big peak | No peak |\n| 538 | Big peak | No peak |\n| 668 | Small peak | Small peak |\n|720|Small peak | Small peak |\n|980|Peak | No peak |\n| 1320 | peak | No peak |"
    },
    "vqa": {
        "c": [
            {
                "question_type": "Process-Oriented",
                "question": "What influence does deposition temperature have on the crystallinity of the film?",
                "answer_type": "Paragraph",
                "answer": "c\tIt seems that higher temperatures are required to have any cristal like growth."
            },
            {
                "question_type": "Application/Performance",
                "question": "What could be done in the future to not see the raman shift in the spectrum related to SiO2?",
                "answer_type": "Paragraph",
                "answer": "c\tGrow thicker layers, all the other spectra of the thicker films do not show this peak."
            }
        ],
        "a": [
            {
                "question_type": "Structure-Property",
                "question": "What effect does FGA have on the stoichiomtry?",
                "answer_type": "Paragraph",
                "answer": "a\tFor the FGA and as-deposited spectra peaks related to the same stoichiometry are measured. So it does not change."
            }
        ],
        "b": [
            {
                "question_type": "Structure-Property",
                "question": "Which stoichiometry is most present based on the peak intensity?",
                "answer_type": "Paragraph",
                "answer": "b\tThe peaks related to Fe3O4 are best represented in the spectrum, indicating this stoichiometry is seen the most in film."
            }
        ]
    },
    "bbox": {
        "a": {
            "x": 0,
            "y": 0,
            "width": 0,
            "height": 0
        },
        "b": {
            "x": 0,
            "y": 0,
            "width": 0,
            "height": 0
        },
        "c": {
            "x": 0,
            "y": 0,
            "width": 0,
            "height": 0
        }
    }
}

File: dataset/alde-imageminer/inter-annotator-agreement-data/atomic-layer-deposition/experimental-usecase/30/5/figure_5.json
{
    "sample_id": "atomic-layer-deposition/experimental-usecase/30/figure_5",
    "classification": {
        "a": "spectra chart"
    },
    "summarization": {
        "a": "The figure displays Fe 2p XAS  spectra for Fe\u2082O\u2083:MgO thin films grown at 425 \u00b0C, comparing non-doped samples with those doped with Mg at different concentrations."
    },
    "data_extraction": {
        "a": "| photon energy, eV | non-doped | Mg 0.02 at.% | Mg 0.2 at.% | Mg 0.38 at.% |\n|---|---|---|---|---|\n| 700 | no peak |no peak |no peak |no peak |\n| 710 | High double peak| High double peak|High doublepeak|High double peak|\n| 720 | Broad double peak|Broad double peak|Broad double peak|Broad double peak|\n| 730 | no peak |no peak |no peak |no peak |\n| 740 | no peak |no peak |no peak |no peak |"
    },
    "vqa": {
        "a": [
            {
                "question_type": "Structure-Property",
                "question": "Is there an effect of dopant level on the binding state of iron?",
                "answer_type": "Paragraph",
                "answer": "Based on the peak positions and the lack of shifts it seems that the doping does not have an effect."
            },
            {
                "question_type": "Application/Performance",
                "question": "Based on the given spectra, does doping with magnesium give different films?",
                "answer_type": "Yes/No",
                "answer": "No the spectra do not show this"
            },
            {
                "question_type": "Process-Oriented",
                "question": "What is the minimum number of peak contributions that can be identified in the peak around 710 eV?",
                "answer_type": "Paragraph",
                "answer": "The minimum number of peaks that can be identified is three. There are the two sharp peaks and the should on the right hand side."
            },
            {
                "question_type": "Process-Oriented",
                "question": "Could XAS be used to determine the stoichiometry of the grown films?",
                "answer_type": "Paragraph",
                "answer": "It is possible to use mathematical formulas to determine the iron and oxygen percentages in the film, based on physical constants."
            }
        ]
    },
    "bbox": {
        "a": {
            "x": 0,
            "y": 0,
            "width": 0,
            "height": 0
        }
    }
}

File: dataset/alde-imageminer/inter-annotator-agreement-data/atomic-layer-deposition/experimental-usecase/30/5/figure_7.json
{
    "sample_id": "atomic-layer-deposition/experimental-usecase/30/figure_7",
    "classification": {
        "a": "image panel",
        "b": "image panel",
        "c": "image panel",
        "d": "image panel"
    },
    "summarization": {
        "a": "Cross-sectional SEM image of the deposited Fe2O3 film.",
        "b": "Cross-sectional EDX image, showing the silicon content thoughout the sample.",
        "c": "Cross-sectional EDX image, showing the iron content thoughout the sample.",
        "d": "Cross-sectional EDX image, showing the oxygen content thoughout the sample."
    },
    "data_extraction": {
        "a": "",
        "b": "",
        "c": "",
        "d": ""
    },
    "vqa": {
        "d": [
            {
                "question_type": "Structure-Property",
                "question": "What types of oxides can be identified in the film?",
                "answer_type": "Paragraph",
                "answer": "d\tAt the interface between the silicon substrate and iron oxide a different density of oxygen atoms is measured than in the bulk iron oxide. This indicates that there is likely a SiO2 interface layer."
            }
        ],
        "c": [
            {
                "question_type": "Structure-Property",
                "question": "Is iron susceptible for diffusion?",
                "answer_type": "Paragraph",
                "answer": "c\tIn the figure it can be seen that iron atoms are present all through the sample, even in the silicon substrate. This indicates that iron diffuses into the substrate."
            }
        ],
        "a": [
            {
                "question_type": "Structure-Property",
                "question": "What vertical features can there be identified?",
                "answer_type": "Paragraph",
                "answer": "a\tFrom the 3D structure upwards vertical lines can be identified which can be grainboundaries or local density fluctuations."
            }
        ],
        "b": [
            {
                "question_type": "Structure-Property",
                "question": "Which materials are homogeneously distributed in the sample and which are not?",
                "answer_type": "Paragraph",
                "answer": "Silicon and oxygen are more or less homogeneously distributed in the areas where they are supposed to be. Iron on the other side shows fluctuations in density, even in the iron oxide layer."
            }
        ]
    },
    "bbox": {
        "a": {
            "x": 0,
            "y": 0,
            "width": 0,
            "height": 0
        },
        "b": {
            "x": 0,
            "y": 0,
            "width": 0,
            "height": 0
        },
        "c": {
            "x": 0,
            "y": 0,
            "width": 0,
            "height": 0
        },
        "d": {
            "x": 0,
            "y": 0,
            "width": 0,
            "height": 0
        }
    }
}

File: dataset/alde-imageminer/inter-annotator-agreement-data/atomic-layer-deposition/experimental-usecase/30/5/figure_8.json
{
    "sample_id": "atomic-layer-deposition/experimental-usecase/30/figure_8",
    "classification": {
        "a": "multiple line chart",
        "b": "multiple line chart",
        "c": "multiple line chart",
        "d": "multiple line chart"
    },
    "summarization": {
        "a": "The figure shows hysteresis loops of as-deposited magnetic iron oxide at a dopant level of Mg/Fe = 0.017 at various temperatures.",
        "b": "The figure shows hysteresis loops of as-deposited magnetic iron oxide at a dopant level of Mg/Fe = 0.061 at various temperatures.",
        "c": "The figure shows hysteresis loops of annealed magnetic iron oxide at a dopant level of Mg/Fe = 0.017 at various temperatures.",
        "d": "The figure shows hysteresis loops of annealed magnetic iron oxide at a dopant level of Mg/Fe = 0.061 at various temperatures."
    },
    "data_extraction": {
        "a": "| Magnetic field, Oe | M, emu/cm\u00b3 10 K | M, emu/cm\u00b3 50 K |M, emu/cm\u00b3 100 K |M, emu/cm\u00b3 200 K |M, emu/cm\u00b3 300 K |\n|---|---|---|---|---|---|\n|-5000|-200|-200|-200|-200|-200|\n|-2500|-175|-175|-175|-175|-175|\n|-2000|-160|-175|-175|-175|-175|\n|-1500|-150|-160|-175|-175|-175|\n|-1000|0|-50|-100|-150|-150|\n|-500|150|150|150|125|100|\n|0|150|150|150|125|125|\n|500|150|150|150|150|150|\n|1000|160|160|160|160|160|\n|1500|175|175|175|175|175|\n|2000|175|175|175|175|175|\n|2500|175|175|175|175|175|\n|5000|200|200|200|200|200|",
        "b": "| Magnetic field, Oe | M, emu/cm\u00b3 10 K | M, emu/cm\u00b3 50 K |M, emu/cm\u00b3 100 K |M, emu/cm\u00b3 200 K |M, emu/cm\u00b3 300 K |\n|---|---|---|---|---|---|\n|-5000|-500|-500|-500|-500|-500|\n|-2500|-500|-500|-500|-500|-500|\n|-2000|-500|-500|-500|-500|-500|\n|-1500|-450|-450|-450|-450|-450|\n|-1000|-450|-450|-450|-450|-450|\n|-500|0|-100|-200|-300|-400|\n|0|300|300|300|300|300|\n|500|400|400|400|400|400|\n|1000|425|425|425|425|425|\n|1500|450|450|450|450|450|\n|2000|450|450|450|450|450|\n|2500|500|500|500|500|500|\n|5000|500|500|500|500|500|",
        "c": "| Magnetic field, Oe | M, emu/cm\u00b3 10 K | M, emu/cm\u00b3 50 K |M, emu/cm\u00b3 100 K |M, emu/cm\u00b3 200 K |M, emu/cm\u00b3 300 K |\n|---|---|---|---|---|---|\n|-5000|-275|-275|-275|-275|-275|\n|-2500|-250|-250|-250|-250|-250|\n|-2000|-250|-250|-250|-250|-250|\n|-1500|-225|-225|-225|-225|-225|\n|-1000|-175|-200|-225|-225|-225|\n|-500|125|100|100|100|100|\n|0|175|175|175|175|175|\n|500|200|200|200|200|200|\n|1000|225|225|225|225|225|\n|1500|225|225|225|225|225|\n|2000|250|250|250|250|250|\n|2500|250|250|250|250|250|\n|5000|300|300|300|300|300|",
        "d": "| Magnetic field, Oe | M, emu/cm\u00b3 10 K | M, emu/cm\u00b3 50 K |M, emu/cm\u00b3 100 K |M, emu/cm\u00b3 200 K |M, emu/cm\u00b3 300 K |\n|---|---|---|---|---|---|\n|-5000|-275|-275|-275|-275|-275|\n|-2500|-250|-250|-250|-250|-250|\n|-2000|-250|-250|-250|-250|-250|\n|-1500|-250|-250|-250|-250|-250|\n|-1000|-250|-250|-250|-250|-250|\n|-500|-225|-225|-225|-225|-225|\n|0|200|200|200|200|200|\n|500|225|225|225|225|225|\n|1000|225|225|225|225|225|\n|1500|225|225|225|225|225|\n|2000|250|250|250|250|250|\n|2500|250|250|250|250|250|\n|5000|300|300|300|300|300|"
    },
    "vqa": {
        "d": [
            {
                "question_type": "Structure-Property",
                "question": "What is the effect of dopant level on the magnetic properties of the film?",
                "answer_type": "Paragraph",
                "answer": "The as-deposited films show that with increasing dopant level the saturated magnetization increases significantly, whilst the Hc parameter decreases."
            }
        ],
        "c": [
            {
                "question_type": "Comparative/Trend",
                "question": "What effect does annealing of the samples have on the saturation magnetization?",
                "answer_type": "Paragraph",
                "answer": "The annealing seems to have the effect to create films with roughly the same saturation magnetization, even if the as-deposited films deviate from this level."
            }
        ],
        "a": [
            {
                "question_type": "Comparative/Trend",
                "question": "What influence does measurement temperature have on the hysteresis parameter Hc?",
                "answer_type": "Paragraph",
                "answer": "The hysteresis parameter Hc seems to decrease for increasing measurement temperature. This is seen in all subfigures, however the trend is less big for the highly doped films."
            },
            {
                "question_type": "Comparative/Trend",
                "question": "What is the value of Hc at 10 K?",
                "answer_type": "Factoid",
                "answer": "The Hc is 1500 Oe."
            }
        ]
    },
    "bbox": {
        "a": {
            "x": 0,
            "y": 0,
            "width": 0,
            "height": 0
        },
        "b": {
            "x": 0,
            "y": 0,
            "width": 0,
            "height": 0
        },
        "c": {
            "x": 0,
            "y": 0,
            "width": 0,
            "height": 0
        },
        "d": {
            "x": 0,
            "y": 0,
            "width": 0,
            "height": 0
        }
    }
}

File: dataset/alde-imageminer/inter-annotator-agreement-data/atomic-layer-deposition/experimental-usecase/30/6/figure_3.json
{
    "sample_id": "atomic-layer-deposition/experimental-usecase/30/figure_3",
    "classification": {
        "a": "spectra chart",
        "b": "spectra chart",
        "c": "spectra chart"
    },
    "summarization": {
        "a": "The figure displays Raman spectra of as-deposited and annealed (in bold) iron oxide films, undoped,  grown at 425 \u00b0C.",
        "b": "The figure shows Raman spectra of as-deposited and annealed (in bold) iron oxide films, with 2:100 doping of MgO, grown at 425 \u00b0C.",
        "c": "The figure presents Raman spectra of as deposited iron oxide films, with 5:100 doping of MgO, grown at 425 \u00b0C (top line) and 375 \u00b0C (bottom line)."
    },
    "data_extraction": {
        "a": "| Raman shift, cm\u207b\u00b9 | Intensity, arb.unit. |\n|---|---|\n| 200 | 538, 668 cm\u207b\u00b9 magnetite |\n| 400 | 225, 293, 412, 498, 613,cm\u207b\u00b9 |\n| 600 | 538, 668 cm\u207b\u00b9 magnetite |\n| 800 | 538, 668 cm\u207b\u00b9 magnetite |\n| 1000 | 538, 668 cm\u207b\u00b9 magnetite |\n| 1200 | 538, 668 cm\u207b\u00b9 magnetite |\n| 1400 | \u03b1, 1320cm\u207b\u00b9 |\n| 1600 | FGA |\n| 1800 | FGA |",
        "b": "| Raman shift, cm\u207b\u00b9 | Intensity, arb.unit. |\n|---|---|\n| 200 | m, 306 cm\u207b\u00b9 |\n| 400 | m, 538 cm\u207b\u00b9 |\n| 600 | m, 668 cm\u207b\u00b9 |\n| 800 | \u03b1, 1320cm\u207b\u00b9 |\n| 1000 | \u03b3, 720 cm\u207b\u00b9 |\n| 1200 | \u03b3, 1430 cm\u207b\u00b9 |\n| 1400 | \u03b3, 1580 cm\u207b\u00b9 |\n| 1600 | m, 193 cm\u207b\u00b9 |\n| 1800 | m, 193 cm\u207b\u00b9 |",
        "c": "| Raman shift, cm\u207b\u00b9 | Intensity, arb.units. |\n|---|---|\n| 200 | \u03b1, 225,293, 412, 498, 613,cm\u207b\u00b9 |\n| 400 | Si, 514 cm\u207b\u00b9 |\n| 600 | m, 538 cm\u207b\u00b9 |\n| 800 | m, 668 cm\u207b\u00b9 |\n| 1000 | SiO\u2082 |\n| 1200 | \u03b1, 1320cm\u207b\u00b9 |\n| 1400 | 425\u00b0C |\n| 1600 | 375\u00b0C |"
    },
    "vqa": {
        "a": [
            {
                "question_type": "Structure-Property",
                "question": "Which Raman bands (in cm^-1) are characteristic of the hematite (alpha-Fe2O3) phase?",
                "answer_type": "List",
                "answer": "225, 293, 412, 498, 613, 1320"
            },
            {
                "question_type": "Comparative/Trend",
                "question": "Which phase was detected by Raman spectroscopy but not clearly by GIXRD?",
                "answer_type": "Factoid",
                "answer": "Maghemite (gamma-Fe2O3, bottom panel)."
            }
        ],
        "b": [
            {
                "question_type": "Process-Oriented",
                "question": "What was the Mg:Fe ratio in the middle panel?",
                "answer_type": "Factoid",
                "answer": "0.017."
            },
            {
                "question_type": "Structure-Property",
                "question": "What Raman feature may suggest the presence of magnesioferrite in the films?",
                "answer_type": "Factoid",
                "answer": "A shoulder at approximately 700 cm^-1 next to the main 668 cm^-1 magnetite band (middle panel)."
            }
        ]
    },
    "bbox": {
        "a": {
            "x": 0,
            "y": 0,
            "width": 0,
            "height": 0
        },
        "b": {
            "x": 0,
            "y": 0,
            "width": 0,
            "height": 0
        },
        "c": {
            "x": 0,
            "y": 0,
            "width": 0,
            "height": 0
        }
    }
}

File: dataset/alde-imageminer/inter-annotator-agreement-data/atomic-layer-deposition/experimental-usecase/30/7/figure_2.json
{
    "sample_id": "atomic-layer-deposition/experimental-usecase/30/figure_2",
    "classification": {
        "a": "multiple line chart",
        "b": "multiple line chart",
        "c": "multiple line chart"
    },
    "summarization": {
        "a": "The graph shows the X-ray diffraction (XRD) patterns of iron oxide (Fe\u2082O\u2083, hematite) films grown at 425\u202f\u00b0C from FeC\u2085H\u2084CHN(CH\u2083)\u2082, indicating the presence of crystalline hematite and magnetite phases. Grazing incidence X-ray diffraction (GIXRD) patterns were used to characterize these iron oxide films grown under the conditions.",
        "b": "The graph shows the X-ray diffraction (XRD) patterns of iron oxide (Fe\u2082O\u2083, hematite) films grown at 400\u202f\u00b0C from Fe(C\u2085H\u2085)\u2082, indicating the presence of crystalline hematite and magnetite phases.The thickness of film grown at this temperature was 264 nm",
        "c": "The graph shows the X-ray diffraction (XRD) patterns of iron oxide (Fe\u2082O\u2083, hematite) films grown at 375\u202f\u00b0C from CpFeC\u2085H\u2084CHN(CH\u2083)\u2082, revealing the presence of crystalline hematite and magnetite phases. thickness of ~76 nm was measured"
    },
    "data_extraction": {
        "a": "| 2\u03b8, degree | Intensity, arb. units |\n|---|---|\n| 20 | 012<sub>H</sub> |\n| 25 | 104<sub>H</sub> |\n| 30 | 220<sub>M</sub> |\n| 35 | 110<sub>H</sub> 311<sub>M</sub> |\n| 40 | 202<sub>H</sub> 113<sub>H</sub> 400<sub>M</sub> |\n| 45 | 024<sub>H</sub> 116<sub>H</sub> 122<sub>H</sub> 422<sub>M</sub> |\n| 50 | 300<sub>H</sub> 214<sub>H</sub> |",
        "b": "| 2\u03b8, degree | Intensity, arb. units |\n|---|---|\n| 20 | 012<sub>H</sub> |\n| 25 | 104<sub>H</sub> |\n| 30 | 220<sub>M</sub> |\n| 35 | 110<sub>H</sub> 311<sub>M</sub> |\n| 40 | 202<sub>H</sub> 113<sub>H</sub> 400<sub>M</sub> |\n| 45 | 024<sub>H</sub> 116<sub>H</sub> 122<sub>H</sub> 422<sub>M</sub> |\n| 50 | 300<sub>H</sub> 214<sub>H</sub> |",
        "c": "| 2\u03b8, degree | Intensity, arb. units |\n|---|---|\n| 20 | 012<sub>H</sub> |\n| 25 | 104<sub>H</sub> |\n| 30 | 220<sub>M</sub> |\n| 35 | 110<sub>H</sub> 311<sub>M</sub> |\n| 40 | 202<sub>H</sub> 113<sub>H</sub> 400<sub>M</sub> |\n| 45 | 024<sub>H</sub> 116<sub>H</sub> 122<sub>H</sub> 422<sub>M</sub> |\n| 50 | 300<sub>H</sub> 214<sub>H</sub> |"
    },
    "vqa": {
        "a": [
            {
                "question_type": "Process-Oriented",
                "question": "How does forming gas annealing (FGA) affect the phase composition of iron oxide and iron oxide\u2013magnesium oxide films grown at 425\u202f\u00b0C?",
                "answer_type": "Paragraph",
                "answer": "FGA significantly reduces hematite (Fe\u2082O\u2083) peaks and enhances magnetite (Fe\u2083O\u2084) peaks in all cases. For pure iron oxide films, hematite dominates in the as-deposited state but converts largely to magnetite after FGA. In Mg-doped films, the effect is more pronounced\u2014especially at higher Mg/Fe ratios\u2014where magnetite becomes the dominant phase after annealing. This indicates that FGA promotes reduction of Fe\u00b3\u207a to Fe\u00b2\u207a and stabilizes magnetite under a reducing atmosphere."
            },
            {
                "question_type": "Structure-Property",
                "question": "How does increasing Mg/Fe ratio influence the phase composition and crystallinity of the films?",
                "answer_type": "Paragraph",
                "answer": "At low Mg/Fe ratio (0.02), hematite remains significant even after FGA, though magnetite peaks increase. At high Mg/Fe ratio (0.23), magnetite peaks (e.g., 311_M, 400_M) dominate strongly, and hematite peaks are greatly suppressed. This trend shows that Mg incorporation favors magnetite formation and improves its crystallinity, likely by altering oxygen activity and lattice strain during growth and annealing."
            }
        ],
        "b": [
            {
                "question_type": "Comparative/Trend",
                "question": "What structural changes caused by Mg incorporation could impact the functional properties of these films?",
                "answer_type": "Paragraph",
                "answer": "Mg incorporation stabilizes magnetite and reduces hematite content, leading to a structure with higher electrical conductivity and stronger ferrimagnetic behavior. Additionally, Mg may introduce lattice strain or defect sites that enhance catalytic activity. Thus, structural tuning through Mg doping directly influences magnetic, electronic, and catalytic properties."
            },
            {
                "question_type": "Application/Performance",
                "question": "Why are Mg-doped magnetite films advantageous for spintronic or magnetic sensor applications compared to pure iron oxide films?",
                "answer_type": "Paragraph",
                "answer": "Mg-doped magnetite films exhibit improved magnetite crystallinity and reduced hematite content, resulting in higher saturation magnetization and lower electrical resistivity. These properties are critical for efficient spin transport and magnetic signal detection, making Mg-doped films superior for spintronic devices and magnetic sensors."
            }
        ]
    },
    "bbox": {
        "a": {
            "x": 0,
            "y": 0,
            "width": 0,
            "height": 0
        },
        "b": {
            "x": 0,
            "y": 0,
            "width": 0,
            "height": 0
        },
        "c": {
            "x": 0,
            "y": 0,
            "width": 0,
            "height": 0
        }
    }
}

File: dataset/alde-imageminer/inter-annotator-agreement-data/atomic-layer-deposition/experimental-usecase/30/7/figure_5.json
{
    "sample_id": "atomic-layer-deposition/experimental-usecase/30/figure_5",
    "classification": {
        "a": "stacked spectra chart"
    },
    "summarization": {
        "a": "The figure shows the  X-ray absorption spectra (XAS) against photon energy (eV), measured in total electron yield mode, for non-doped and Mg-doped Fe\u2082O\u2083:MgO thin films grown at 425 \u00b0C from CpFeC\u2085H\u2084CHN(CH\u2083)\u2082. The legend indicates the magnesium (oxide) content in the films as measured by EDX, allowing comparison between the undoped film and those doped with different Mg concentrations of 0.02, 0.2 and 0.38 at %."
    },
    "data_extraction": {
        "a": "| photon energy, eV | non-doped | Mg 0.02 at.% | Mg 0.2 at.% | Mg 0.38 at.% |\n|---|---|---|---|---|\n| 700 | | | | |\n| 710 | | | | |\n| 720 | | | | |\n| 730 | | | | |\n| 740 | | | | |"
    },
    "vqa": {
        "a": [
            {
                "question_type": "Process-Oriented",
                "question": "How does Mg incorporation during film growth at 425\u202f\u00b0C influence the Fe 2p XAS spectra of Fe\u2082O\u2083:MgO thin films?",
                "answer_type": "Yes/No",
                "answer": "Increasing Mg content modifies the Fe L\u2083-edge intensity and broadens the spectral features, indicating changes in Fe oxidation state and local coordination. Mg doping introduces oxygen vacancies and stabilizes mixed-valence Fe states (Fe\u00b2\u207a/Fe\u00b3\u207a), shifting the electronic structure toward magnetite-like characteristics."
            },
            {
                "question_type": "Comparative/Trend",
                "question": "What trend is observed in Fe 2p XAS spectra as Mg concentration increases from 0 to 0.38 at.%?",
                "answer_type": "Paragraph",
                "answer": "As Mg concentration increases, the Fe L\u2083 peak intensity decreases and the spectral shape becomes broader, suggesting increased disorder and partial reduction of Fe\u00b3\u207a to Fe\u00b2\u207a. This trend indicates that Mg doping promotes electronic restructuring and oxygen vacancy formation, with the strongest effect at 0.38 at.% Mg."
            },
            {
                "question_type": "Structure-Property",
                "question": "How do the electronic structure changes caused by Mg doping influence the properties of Fe\u2082O\u2083:MgO films?",
                "answer_type": "Paragraph",
                "answer": "Mg doping introduces oxygen vacancies and stabilizes Fe\u00b2\u207a states, improving electrical conductivity and magnetic ordering. These changes enhance ferrimagnetic behavior and electron transport, making the films more suitable for spintronic and catalytic applications."
            },
            {
                "question_type": "Process-Oriented",
                "question": "Why are Mg-doped Fe oxide films advantageous for advanced electronic or energy applications compared to non-doped films?",
                "answer_type": "Paragraph",
                "answer": "Mg-doped films exhibit improved electronic conductivity and magnetic properties due to mixed-valence Fe states and oxygen vacancies. These features are critical for spintronic devices, magnetic sensors, and catalytic processes such as oxygen evolution and CO\u2082 reduction, offering multifunctional performance."
            }
        ]
    },
    "bbox": {
        "a": {
            "x": 0,
            "y": 0,
            "width": 0,
            "height": 0
        }
    }
}

File: dataset/alde-imageminer/inter-annotator-agreement-data/atomic-layer-deposition/experimental-usecase/30/7/figure_6.json
{
    "sample_id": "atomic-layer-deposition/experimental-usecase/30/figure_6",
    "classification": {
        "a": "unknown",
        "b": "unknown",
        "c": "unknown",
        "d": "unknown"
    },
    "bbox": {
        "a": {
            "x": 0,
            "y": 0,
            "width": 0,
            "height": 0
        },
        "b": {
            "x": 0,
            "y": 0,
            "width": 0,
            "height": 0
        },
        "c": {
            "x": 0,
            "y": 0,
            "width": 0,
            "height": 0
        },
        "d": {
            "x": 0,
            "y": 0,
            "width": 0,
            "height": 0
        }
    }
}

File: dataset/alde-imageminer/inter-annotator-agreement-data/atomic-layer-deposition/experimental-usecase/30/8/figure_1.json
{
    "sample_id": "atomic-layer-deposition/experimental-usecase/30/figure_1",
    "classification": {
        "a": "stacked spectra chart",
        "b": "stacked spectra chart",
        "c": "stacked spectra chart"
    },
    "summarization": {
        "a": "X-ray diffraction patterns of a Fe2O3 film grown at 500\u00b0C using a cycle sequence 600 x 1 - 0.5 - 1.5 - 0.5 s.  The plot shows the measurement of the sample as deposited and after forming gas annealing (FGA).",
        "b": "X-ray diffraction patterns of a Fe2O3 film with a 256 nm thickness grown at 400\u00b0C using a cycle sequence 2000 x 1 - 0.5 - 1.5 - 0.5 s.  The plot shows the measurement of the sample as deposited and after forming gas annealing (FGA).",
        "c": "X-ray diffraction patterns of a Fe2O3 film with a 72 nm thickness grown at 375\u00b0C using a cycle sequence 500 x 1 - 0.5 - 1.5 - 0.5 s.  The plot shows the measurement of the sample as deposited and after forming gas annealing (FGA)."
    },
    "data_extraction": {
        "a": "| 2\u03b8, degree | as-deposited: Intensity, arb. units |  FGA: Intensity, arb. units | hkl label |\n|---|---|---|---|\n| 24.138 | 1.20 | 0.42 | 012 | \n| 33.153 | 5.87 | 1.62 | 104 | \n| 35.612 | 1.56 | 0.67 | 110 | \n| 49.074 | 0.54 | 0.20 | 113 | \n| 40.480 | 0.93 | 0.23 | 024 | \n| 54.091 | 1.62 | 0.49 | 116 | \n| 57.590 | 0.14 | 0.0 | 018 | \n| 62.451 | 0.29 | 0.13 | 214 | \n| 63.991 | 0.29 | 0.14 | 300 |",
        "b": "| 2\u03b8, degree | as-deposited: Intensity, arb. units |  FGA: Intensity, arb. units | hkl label |\n|---|---|---|---|\n| 24.138 | 0.94 | 0.56| 012 | \n| 30.095 | 0.0 | 1.45 | 220 | \n| 33.153 | 3.82 | 0.67 | 104 | \n| 35.423 | 0.19 | 5.16 | 311 | \n| 35.612 | 2.21 | 0.00 | 110 | \n| 40.855 | 0.50 | 0.00 | 113 | \n| 43.053 | 0.00 | 0.47 | 400 | \n| 49.074 | 0.89 | 0.00 | 024 | \n| 54.091 | 0.98 | 0.33 | 116 | \n| 57.590 | 0.15 | 0.62 | 018 | \n| 62.451 | 0.20 | 0.00 | 214 | \n| 63.283 | 0.00 | 1.10 | 420 | \n| 63.991 | 0.43 | 0.00 | 300 |",
        "c": "| 2\u03b8, degree | as-deposited: Intensity, arb. units |  FGA: Intensity, arb. units | hkl label |\n|---|---|---|---|\n| 30.095 | 2.37 | 2.73 | 220| \n| 35.423 | 4.03| 5.17 | 311 | \n| 43.053 | 1.51  | 1.33 | 400| \n| 57.922 | 0.75 | 0.72 | 420 | \n| 57.922 | 0.64 | 0.86 | 018 | \n| 63.283 | 0.86 | 1.36 | 440 |"
    },
    "vqa": {
        "a": [
            {
                "question_type": "Comparative/Trend",
                "question": "What is the predominant phase of the film before annealing?",
                "answer_type": "Factoid",
                "answer": "Hematite"
            },
            {
                "question_type": "Comparative/Trend",
                "question": "What is the effect of  forming gas annealing on the film's structure?",
                "answer_type": "Paragraph",
                "answer": "The FGA has no effect on the phase composition of the film. The diffraction peaks after FGA are nearly identical to those of the \"as-deposited\" film. The film grown at 500\u00b0C is therefore stucturally stable against reduciton at these conditions."
            }
        ],
        "b": [
            {
                "question_type": "Comparative/Trend",
                "question": "What change is observed in the structure of the film after FGA?",
                "answer_type": "Factoid",
                "answer": "The film is partially transformed from hematite to magnetite."
            },
            {
                "question_type": "Process-Oriented",
                "question": "Which reaction describes the transofrmation of the as-deposited film in to film after FGA, based on the peaks?",
                "answer_type": "Paragraph",
                "answer": "The \"as-deposited\"  sample displays characteristic hematite (Fe2O3) peaks. The FGA sample is dominated by magnetite (Fe3O4). The hematite is therefore reduced to magnetite due to the hydrogen that is present in the forming gas annealing process. The reaction is 3 Fe2O3 + H2 -> 2 Fe3O4 + H2O."
            }
        ]
    },
    "bbox": {
        "a": {
            "x": 0,
            "y": 0,
            "width": 0,
            "height": 0
        },
        "b": {
            "x": 0,
            "y": 0,
            "width": 0,
            "height": 0
        },
        "c": {
            "x": 0,
            "y": 0,
            "width": 0,
            "height": 0
        }
    }
}

File: dataset/alde-imageminer/inter-annotator-agreement-data/atomic-layer-deposition/experimental-usecase/30/8/figure_3.json
{
    "sample_id": "atomic-layer-deposition/experimental-usecase/30/figure_3",
    "classification": {
        "a": "stacked spectra chart",
        "b": "multi spectra chart",
        "c": "stacked spectra chart"
    },
    "summarization": {
        "a": "The figure displays Raman spectra for a undoped iron oxide film grown at 400\u00b0C, comparing the as-deposited state with the annealed (FGA) state. The spectra are primarily characterized by strong peaks assigned to hematite (\u03b1-Fe\u2082O\u2083), although weak bands corresponding to trace magnetite (Fe\u2083O\u2084) are also identified.",
        "b": "The figure shows Raman spectra for a magnesium-doped film (Mg/Fe = 0.017) grown at 375\u00b0C, with predominantly magnetite (Fe\u2083O\u2084) peaks visible. Maghemite (\u03b3-Fe\u2082O\u2083) peaks are visible for both FGA and as-deposited sample, but decrease after annealing.",
        "c": "The figure compares Raman spectra for doped films (Mg/Fe = 0.05\u20130.06) grown at two different temperatures, 425\u00b0C and 375\u00b0C. The film grown at 425\u00b0C exhibits sharp peaks characteristic of hematite and the silicon substrate, whereas the film grown at 375\u00b0C is dominated by a broad peak around 668 cm\u207b\u00b9."
    },
    "data_extraction": {
        "a": "| Data series | Peak assignment | Raman shift, cm\u207b\u00b9 | Intensity, arb.unit. |\n|---|---|---|---|\n| As-deposited | \u03b1-Fe\u2082O\u2083 (Hematite) | 225 | 95 |\n| As-deposited | \u03b1-Fe\u2082O\u2083 (Hematite) | 293 | 91 |\n| As-deposited | \u03b1-Fe\u2082O\u2083 (Hematite) | 412 | 75 |\n| As-deposited | \u03b1-Fe\u2082O\u2083 (Hematite)  | 498 | 20 |\n| As-deposited | \u03b1-Fe\u2082O\u2083 (Hematite) | 613 | 40 |\n| As-deposited | Magnetite (Fe\u2083O\u2084) | 668 | 23 |\n| As-deposited | \u03b1-Fe\u2082O\u2083 (Hematite) | 1320 | 127 |\n| FGA | \u03b1-Fe\u2082O\u2083 (Hematite) | 225 | 73 |\n| FGA | \u03b1-Fe\u2082O\u2083 (Hematite) | 293 | 72 |\n| FGA | \u03b1-Fe\u2082O\u2083 (Hematite) | 412 | 60 |\n| FGA | \u03b1-Fe\u2082O\u2083 (Hematite) | 498 | 19 |\n| FGA | Magnetite (Fe\u2083O\u2084) | 538 | 55 |\n| FGA | \u03b1-Fe\u2082O\u2083 (Hematite) | 613 | 25 |\n| FGA | Magnetite (Fe\u2083O\u2084) | 668 | 27|\n| FGA | \u03b1-Fe\u2082O\u2083 (Hematite) | 1320 | 94 |",
        "b": "| Data series | Peak assignment | Raman shift, cm\u207b\u00b9 | Intensity, arb.unit. |\n|---|---|---|---|\n| As-deposited | Magnetite (Fe\u2083O\u2084) | 193 | 23 |\n| As-deposited | Magnetite (Fe\u2083O\u2084) | 306 | 40  |\n| As-deposited | Magnetite (Fe\u2083O\u2084) | 538 | 47 |\n| As-deposited | Magnetite (Fe\u2083O\u2084) | 668 | 131 |\n| As-deposited | Maghemite (\u03b3-Fe\u2082O\u2083) | 720 | 98 |\n| As-deposited | Hematite (\u03b1-Fe\u2082O\u2083) | 1320 | 72 |\n| As-deposited | Maghemite (\u03b3-Fe\u2082O\u2083) | 1430 | 75 |\n| As-deposited | Maghemite (\u03b3-Fe\u2082O\u2083) | 1580 | 65 |\n| FGA | Magnetite (Fe\u2083O\u2084) | 193 | 20 |\n| FGA | Magnetite (Fe\u2083O\u2084) | 306 | 35 |\n| FGA | Magnetite (Fe\u2083O\u2084) | 538 | 48 |\n| FGA | Magnetite (Fe\u2083O\u2084) | 668 | 172 |\n| FGA | Hematite (\u03b1-Fe\u2082O\u2083) | 1320 | 53 |\n| FGA | Maghemite (\u03b3-Fe\u2082O\u2083) | 1430 | 54 |\n| FGA | Maghemite (\u03b3-Fe\u2082O\u2083) | 1580 | 55 |",
        "c": "| Data series | Peak assignment | Raman shift, cm\u207b\u00b9 | Intensity, arb.unit. |\n|---|---|---|---|\n| 425\u00b0C | Hematite (\u03b1-Fe\u2082O\u2083) | 225 | 31 |\n| 425\u00b0C | Hematite (\u03b1-Fe\u2082O\u2083) | 293 | 37 |\n| 425\u00b0C | Hematite (\u03b1-Fe\u2082O\u2083) | 412 | 39 |\n| 425\u00b0C | Hematite (\u03b1-Fe\u2082O\u2083) | 498 | 116 |\n| 425\u00b0C | Substrate (Si) | 514 | 124 |\n| 425\u00b0C | Magnetite (Fe\u2083O\u2084) | 538 | 129 |\n| 425\u00b0C | Hematite (\u03b1-Fe\u2082O\u2083) | 613 | 27 |\n| 425\u00b0C | Magnetite (Fe\u2083O\u2084) | 668 | 28 |\n| 425\u00b0C | Maghemite (\u03b3-Fe\u2082O\u2083) | 720 | 26 |\n| 425\u00b0C | Substrate (SiO\u2082) | 970 | 40 |\n| 425\u00b0C| Hematite (\u03b1-Fe\u2082O\u2083) | 1320 | 46 |\n| 375\u00b0C| Magnetite (Fe\u2083O\u2084) | 668 |  21 |\n| 375\u00b0C | Hematite/Maghemite | 1300\u20131400 | 19 |"
    },
    "vqa": {
        "c": [
            {
                "question_type": "Comparative/Trend",
                "question": "What suppots the conclusion that the oxidation rate at the 375\u00b0C  is lower than at 425\u00b0C, based on the spectrum?",
                "answer_type": "Paragraph",
                "answer": "The film grown at 425\u00b0C exhibits  peaks characteristic of hematite, whereas the film grown at 375\u00b0C is dominated by peaks attributed to magnetite. The O/Fe ratio in magnetite is approx. 1.33, which is lower than the corresponding ration in hematite (1.5). Therefore, the lower temperature of 375\u00b0C results in the formation of more oxygen-deficient film. This means that the oxidation rate at 375\u00b0C is lower, as this temperature is insuficient to fully complete the oxidation at the studied pulse times."
            }
        ],
        "a": [
            {
                "question_type": "Comparative/Trend",
                "question": "What is the dominant phase of the as-deposited film, based on this spectrum?",
                "answer_type": "Factoid",
                "answer": "Hematite is the dominant phase, weak peaks of magnetite are also visible."
            },
            {
                "question_type": "Comparative/Trend",
                "question": "What changes are observed in the spectrum after annealing?",
                "answer_type": "Factoid",
                "answer": "A new peak appears at 498 cm\u22121. Beside that, there are no visible change in the spectrum."
            }
        ],
        "b": [
            {
                "question_type": "Comparative/Trend",
                "question": "What phases can be identified based on the spectrum?",
                "answer_type": "Factoid",
                "answer": "Hematite (\u03b1-Fe\u2082O\u2083), magnetite (Fe\u2083O\u2084) and maghemite (\u03b3-Fe\u2082O\u2083)"
            }
        ]
    },
    "bbox": {
        "a": {
            "x": 0,
            "y": 0,
            "width": 0,
            "height": 0
        },
        "b": {
            "x": 0,
            "y": 0,
            "width": 0,
            "height": 0
        },
        "c": {
            "x": 0,
            "y": 0,
            "width": 0,
            "height": 0
        }
    }
}
