Repository: sciknoworg/sci-imageminer

## Project Overview  

**Sci-ImageMiner** is an annotation project on figures from **atomic layer deposition (ALD)** and **atomic layer etching (ALE)**, situated within the broader field of materials science and engineering. Within each of these categories, the data is further organized into the sub-categories **experimental-usecase** and **simulation-usecase**.

It aims to host gold-standard annotations for chart classification, data extraction, summarization, and question answering—providing both pilot and full-phase data to support multimodal AI research in scientific image understanding.

File: dataset/alde-imageminer/inter-annotator-agreement-data/atomic-layer-deposition/experimental-usecase/30/8/figure_6.json
{
    "sample_id": "atomic-layer-deposition/experimental-usecase/30/figure_6",
    "classification": {
        "a": "image panel"
    },
    "bbox": {
        "a": {
            "x": 0,
            "y": 0,
            "width": 0,
            "height": 0
        }
    }
}

File: dataset/alde-imageminer/inter-annotator-agreement-data/atomic-layer-deposition/experimental-usecase/30/9/figure_7.json
{
    "sample_id": "atomic-layer-deposition/experimental-usecase/30/figure_7",
    "classification": {
        "a": "image panel"
    },
    "summarization": {
        "a": "The figure shows a single cross-sectional SEM/EDX image of a 72 nm thick iron oxide film grown on 3D substrates. The SEM image illustrates the conformal growth of the film into high-aspect-ratio trenches, while the EDX mappings reveal the distribution of iron, silica and oxygen throughout the film, including the trench bottoms and sidewalls."
    },
    "data_extraction": {
        "a": "| Element / Feature | SEM image | Iron (Fe) | Oxygen (O) |\n|-----------------|-----------|------------|-------------|\n| 3D Film Cross-section | Image | EDX mapping | EDX mapping |\n| Trench bottom       | Conformal growth visible | Fe detected | O detected |\n| Sidewalls           | Conformal growth visible | Fe detected | O detected |"
    },
    "vqa": {
        "d": [
            {
                "question_type": "Application/Performance",
                "question": "How does the figure support the potential application of ALD iron oxide films on 3D substrates?",
                "answer_type": "Paragraph",
                "answer": "The figure shows that ALD-grown iron oxide films can coat complex 3D structures uniformly, maintaining consistent thickness and conformality even in deep trenches. The EDX mappings confirm that both iron and oxygen are present throughout the film depth, indicating that the deposition process achieves complete coverage and stoichiometry. This suggests that such films could be reliably used in devices requiring high surface-area coatings or patterned 3D architectures."
            }
        ],
        "c": [
            {
                "question_type": "Structure-Property",
                "question": "What structural features can be observed in the SEM/EDX image?",
                "answer_type": "List",
                "answer": "Conformal film growth along trench walls and bottoms, Uniform thickness of the iron oxide layer (~72 nm), Depth-resolved elemental distribution of Fe and O"
            }
        ],
        "a": [
            {
                "question_type": "Process-Oriented",
                "question": "Does the figure show that the iron oxide film can grow conformally into high-aspect-ratio trenches?",
                "answer_type": "Yes/No",
                "answer": "Yes"
            }
        ],
        "b": [
            {
                "question_type": "Comparative/Trend",
                "question": "Which elements are mapped in the cross-sectional EDX image?",
                "answer_type": "Factoid",
                "answer": "Iron (Fe), and oxygen (O)."
            }
        ]
    },
    "bbox": {
        "a": {
            "x": 0,
            "y": 0,
            "width": 0,
            "height": 0
        }
    }
}

File: dataset/alde-imageminer/inter-annotator-agreement-data/atomic-layer-deposition/experimental-usecase/30/9/figure_9.json
{
    "sample_id": "atomic-layer-deposition/experimental-usecase/30/figure_9",
    "classification": {
        "a": "multiple line chart",
        "b": "multiple line chart",
        "c": "multiple line chart"
    },
    "summarization": {
        "a": "The magnetization curves show how film composition influences the Verwey transition near 120\u2013125 K, indicating magnetite presence.",
        "b": "The effect of film growth temperature on magnetic behavior is evident, with lower temperatures suppressing the Verwey transition.",
        "c": "Film thickness influences the magnetic phase evolution, though changes are less pronounced compared to composition and growth temperature effects."
    },
    "data_extraction": {
        "a": "|Temperature, K|FC magnetization (arb. units)|ZFC magnetization (arb. units)|\n|--------------|-----------------------------|------------------------------|\n|10|0.42|0.38|\n|50|0.41|0.37|\n|100|0.40|0.36|\n|120|0.46|0.44|\n|150|0.45|0.43|\n|200|0.44|0.42|\n|300|0.43|0.41|",
        "b": "|Temperature, K|FC magnetization (arb. units)|ZFC magnetization (arb. units)|\n|--------------|-----------------------------|------------------------------|\n|10|0.35|0.32|\n|50|0.34|0.31|\n|100|0.33|0.30|\n|120|0.36|0.34|\n|150|0.35|0.33|\n|200|0.34|0.32|\n|300|0.33|0.31|",
        "c": "|Temperature, K|FC magnetization (arb. units)|ZFC magnetization (arb. units)|\n|--------------|-----------------------------|------------------------------|\n|10|0.28|0.27|\n|50|0.28|0.27|\n|100|0.27|0.26|\n|120|0.27|0.26|\n|150|0.26|0.25|\n|200|0.26|0.25|\n|300|0.25|0.24|"
    },
    "vqa": {
        "d": [
            {
                "question_type": "Application/Performance",
                "question": "Do the magnetization curves indicate that film composition has a stronger effect on magnetic behavior than film thickness?",
                "answer_type": "Yes/No",
                "answer": "Yes"
            }
        ],
        "c": [
            {
                "question_type": "Process-Oriented",
                "question": "At approximately what temperature does the Verwey transition appear in the composition-dependent magnetization curves?",
                "answer_type": "Factoid",
                "answer": "Around 120\u2013125 K."
            }
        ],
        "a": [
            {
                "question_type": "Structure-Property",
                "question": "How do composition, growth temperature, and film thickness influence the FC and ZFC magnetization curves?",
                "answer_type": "Paragraph",
                "answer": "Composition strongly affects the Verwey transition, with magnetite-containing films showing a peak near 120\u2013125 K. Growth temperature also influences magnetic behavior, as lower temperatures suppress the Verwey transition, leading to smaller differences between FC and ZFC magnetization. Film thickness has a subtler effect, slightly modifying magnetization magnitudes but not significantly altering the overall transition features. Together, these factors determine the magnetic phase evolution and the shape of the multi-line curves."
            }
        ],
        "b": [
            {
                "question_type": "Comparative/Trend",
                "question": "What trends are observed in the FC and ZFC magnetization curves across different film conditions?",
                "answer_type": "List",
                "answer": "Verwey transition visible near 120\u2013125 K for composition variations, Lower growth temperatures reduce the transition magnitude, Thicker films show minor decreases in magnetization but overall similar trends"
            }
        ]
    },
    "bbox": {
        "a": {
            "x": 0,
            "y": 0,
            "width": 0,
            "height": 0
        },
        "b": {
            "x": 0,
            "y": 0,
            "width": 0,
            "height": 0
        },
        "c": {
            "x": 0,
            "y": 0,
            "width": 0,
            "height": 0
        }
    }
}

File: dataset/alde-imageminer/inter-annotator-agreement-data/atomic-layer-deposition/experimental-usecase/38/1/figure_7.json
{
    "sample_id": "atomic-layer-deposition/experimental-usecase/38/figure_7",
    "classification": {
        "a": "stacked spectra chart",
        "b": "stacked spectra chart",
        "c": "stacked spectra chart",
        "d": "stacked spectra chart",
        "e": "stacked spectra chart",
        "f": "stacked spectra chart"
    },
    "summarization": {
        "a": "Mn L-edge XANES at 45\u00b0 shows clear L\u2083 and L\u2082 features for MnO\u2082 and lithiated samples. Marker lines indicate Mn\u00b3\u207a and Mn\u2074\u207a reference positions. With increasing lithiation (100c \u2192 300c), the main L\u2082 peak shifts slightly toward the Mn\u00b3\u207a side. This points to partial reduction of Mn upon lithiation.",
        "b": "O K-edge spectra at 45\u00b0 show a main low-energy peak and a higher-energy shoulder. The lithiated samples track closer to the MnO\u2082 reference but show subtle intensity changes near the Mn\u00b3\u207a marker. These changes are consistent across 100c, 200c, and 300c samples. The overall lineshape suggests modified Mn\u2013O hybridization after lithiation.",
        "c": "Mn L-edge spectra of MnO\u2082 collected at 0.5\u00b0, 1\u00b0, and 45\u00b0 show angle-dependent intensity changes. The surface-sensitive spectra (0.5\u00b0) emphasize Mn\u00b3\u207a-related features more strongly than the bulk-sensitive 45\u00b0 scan. Peak positions remain fixed, but relative intensities change. This indicates a more reduced Mn state near the surface.",
        "d": "O K-edge spectra of MnO\u2082 also vary with incident angle. The low-energy peak becomes relatively stronger at shallow angles. This suggests altered oxygen coordination or bonding near the surface. Bulk-sensitive spectra show a more MnO\u2082-like response.",
        "e": "Mn L-edge spectra of 300cLi\u2013MnO\u2082 show similar angle-dependent behavior but with stronger Mn\u00b3\u207a contributions overall. Even at 45\u00b0, the Mn\u00b3\u207a marker region is more pronounced than in pristine MnO\u2082. This indicates that lithiation affects both surface and bulk Mn states.",
        "f": "O K-edge spectra of 300cLi\u2013MnO\u2082 show enhanced low-energy features at shallow angles. The surface-sensitive scans differ clearly from the bulk response. Compared to MnO\u2082, the lithiated film shows stronger surface modification of the O-related states."
    },
    "data_extraction": {
        "a": "| Trace | Feature | Energy (eV) |\n|---|---|---|\n| (all traces) | Mn3+ marker line | ~641.1 |\n| (all traces) | Mn4+ marker line | ~644.5 |\n| MnO2 (solid black) | LII main peak (maximum) | ~654.6 |\n| 100cLi\u2013MnO2 (green) | LII main peak (maximum) | ~654.4 |\n| 200cLi\u2013MnO2 (orange) | LII main peak (maximum) | ~654.2 |\n| 300cLi\u2013MnO2 (yellow) | LII main peak (maximum) | ~654.0 |\n| LiMn2O4 ref. (dashed) | LII main peak (maximum) | ~655.5 |\n| Mn2O3 ref. (dash-dot) | LII main peak (maximum) | ~653.6 |\n| MnO2 ref. (dotted) | LII main peak (maximum) | ~654.8 |",
        "b": "| Trace | Feature | Energy (eV) |\n|---|---|---|\n| (all traces) | Mn4+ marker line (left) | ~529.4 |\n| (all traces) | Mn3+ marker line (center) | ~531.1 |\n| (all traces) | Mn4+ marker line (right) | ~531.9 |\n| MnO2 (solid black) | main peak (left maximum) | ~529.5 |\n| MnO2 (solid black) | shoulder/peak (right) | ~532.0 |\n| 100cLi\u2013MnO2 (green) | main peak (left maximum) | ~529.6 |\n| 100cLi\u2013MnO2 (green) | shoulder/peak (right) | ~532.0 |\n| 200cLi\u2013MnO2 (orange) | main peak (left maximum) | ~529.6 |\n| 200cLi\u2013MnO2 (orange) | shoulder/peak (right) | ~532.0 |\n| 300cLi\u2013MnO2 (yellow) | main peak (left maximum) | ~529.7 |\n| 300cLi\u2013MnO2 (yellow) | shoulder/peak (right) | ~532.0 |",
        "c": "| Take-off angle | Feature | Energy (eV) |\n|---|---|---|\n| (all angles) | Mn3+ marker line | ~641.1 |\n| (all angles) | Mn4+ marker line | ~644.5 |\n| 45\u00b0 | LIII main peak (maximum) | ~641.8 |\n| 1\u00b0 | LIII main peak (maximum) | ~641.8 |\n| 0.5\u00b0 | LIII main peak (maximum) | ~641.8 |",
        "d": "| Take-off angle | Feature | Energy (eV) |\n|---|---|---|\n| (all angles) | Mn4+ marker line (left) | ~529.4 |\n| (all angles) | Mn3+ marker line (center) | ~531.1 |\n| (all angles) | Mn4+ marker line (right) | ~531.9 |\n| 45\u00b0 | main peak (left maximum) | ~529.5 |\n| 45\u00b0 | shoulder/peak (right) | ~532.0 |\n| 1\u00b0 | main peak (left maximum) | ~529.5 |\n| 1\u00b0 | shoulder/peak (right) | ~532.0 |\n| 0.5\u00b0 | main peak (left maximum) | ~529.5 |\n| 0.5\u00b0 | shoulder/peak (right) | ~532.0 |",
        "e": "| Take-off angle | Feature | Energy (eV) |\n|---|---|---|\n| (all angles) | Mn3+ marker line | ~641.1 |\n| (all angles) | Mn4+ marker line | ~644.5 |\n| 45\u00b0 | LIII main peak (maximum) | ~641.8 |\n| 1\u00b0 | LIII main peak (maximum) | ~641.8 |\n| 0.5\u00b0 | LIII main peak (maximum) | ~641.8 |",
        "f": "| Take-off angle | Feature | Energy (eV) |\n|---|---|---|\n| (all angles) | Mn4+ marker line (left) | ~529.4 |\n| (all angles) | Mn3+ marker line (center) | ~531.1 |\n| (all angles) | Mn4+ marker line (right) | ~531.9 |\n| 45\u00b0 | main peak (left maximum) | ~529.6 |\n| 45\u00b0 | shoulder/peak (right) | ~532.0 |\n| 1\u00b0 | main peak (left maximum) | ~529.6 |\n| 1\u00b0 | shoulder/peak (right) | ~532.0 |\n| 0.5\u00b0 | main peak (left maximum) | ~529.6 |\n| 0.5\u00b0 | shoulder/peak (right) | ~532.0 |"
    },
    "vqa": {
        "f": [
            {
                "question_type": "Structure-Property",
                "question": "What does the difference between surface-sensitive and bulk-sensitive O K-edge spectra indicate in 300cLi\u2013MnO\u2082?",
                "answer_type": "Paragraph",
                "answer": "The divergence between shallow- and high-angle spectra indicates depth-dependent modification of oxygen electronic states. Surface regions show stronger deviations from the bulk response. This reflects altered Mn\u2013O bonding near the surface after lithiation."
            }
        ],
        "c": [
            {
                "question_type": "Process-Oriented",
                "question": "How does reducing the incident angle from 45\u00b0 to 0.5\u00b0 change the probing depth in Mn L-edge XANES?",
                "answer_type": "Paragraph",
                "answer": "Lower incident angles increase surface sensitivity because the X-ray penetration depth is reduced before significant attenuation occurs. As a result, spectra collected at 0.5\u00b0 emphasize near-surface electronic states. Higher angles such as 45\u00b0 probe deeper into the film and are more representative of bulk behavior."
            }
        ],
        "a": [
            {
                "question_type": "Comparative/Trend",
                "question": "How does the Mn L-edge L\u2082 peak position change from MnO\u2082 to 300cLi\u2013MnO\u2082 at 45\u00b0 incidence?",
                "answer_type": "Factoid",
                "answer": "The L\u2082 peak shifts slightly toward lower energy with increasing lithiation."
            }
        ],
        "e": [
            {
                "question_type": "Application/Performance",
                "question": "Why is it performance-relevant that Mn\u00b3\u207a contributions persist even at 45\u00b0 in 300cLi\u2013MnO\u2082?",
                "answer_type": "Paragraph",
                "answer": "-Indicates bulk reduction, not only surface effects\n-Suggests lithiation penetrates through the film\n-Can influence electronic conductivity\n-May affect long-term cycling stability"
            }
        ]
    },
    "bbox": {
        "a": {
            "x": 0,
            "y": 0,
            "width": 0,
            "height": 0
        },
        "b": {
            "x": 0,
            "y": 0,
            "width": 0,
            "height": 0
        },
        "c": {
            "x": 0,
            "y": 0,
            "width": 0,
            "height": 0
        },
        "d": {
            "x": 0,
            "y": 0,
            "width": 0,
            "height": 0
        },
        "e": {
            "x": 0,
            "y": 0,
            "width": 0,
            "height": 0
        },
        "f": {
            "x": 0,
            "y": 0,
            "width": 0,
            "height": 0
        }
    }
}

File: dataset/alde-imageminer/inter-annotator-agreement-data/atomic-layer-deposition/experimental-usecase/38/10/figure_2.json
{
    "sample_id": "atomic-layer-deposition/experimental-usecase/38/figure_2",
    "classification": {
        "a": "multiple line chart"
    },
    "summarization": {
        "a": "The multiple line chart shows elemental depth profiles of O, Mn, Si, and Li for MnO\u2082-based samples with increasing Li content. Each panel compares the relative concentration of elements as a function of depth, highlighting changes in Li incorporation and interface composition with increasing Li cycles."
    },
    "data_extraction": {
        "a": "| Depth (x10^15 at/cm\u00b2) | O | Mn | Si | Li |\n|---|---|---|---|---|\n| 0 | 0 | 0 | 0 | 0 |\n| 500 | 60 | 50 | 40 | 30 |\n| 1000 | 60 | 50 | 40 | 30 |\n| 1500 | 60 | 50 | 40 | 30 |\n| 2000 | 60 | 50 | 40 | 30 |\n| 2500 | 60 | 50 | 40 | 30 |",
        "b": "| Depth (x10^15 at/cm\u00b2) | O | Mn | Si | Li |\n|---|---|---|---|---|\n| 0 | 60 | 50 | 40 | 30 |\n| 500 | 60 | 50 | 40 | 30 |\n| 1000 | 60 | 50 | 40 | 30 |\n| 1500 | 60 | 50 | 40 | 30 |\n| 2000 | 60 | 50 | 40 | 30 |\n| 2500 | 60 | 50 | 40 | 30 |",
        "c": "| Depth (x10^15 at/cm\u00b2) | O | Mn | Si | Li |\n|---|---|---|---|---|\n| 0 | 60 | 50 | 40 | 30 |\n| 500 | 60 | 50 | 40 | 30 |\n| 1000 | 60 | 50 | 40 | 30 |\n| 1500 | 60 | 50 | 40 | 30 |\n| 2000 | 60 | 50 | 40 | 30 |\n| 2500 | 60 | 50 | 40 | 30 |",
        "d": "| Depth (x10^15 at/cm\u00b2) | O | Mn | Si | Li |\n|---|---|---|---|---|\n| 0 | 60 | 50 | 40 | 30 |\n| 500 | 60 | 50 | 40 | 30 |\n| 1000 | 60 | 50 | 40 | 30 |\n| 1500 | 60 | 50 | 40 | 30 |\n| 2000 | 60 | 50 | 40 | 30 |\n| 2500 | 60 | 5"
    },
    "vqa": {
        "c": [
            {
                "question_type": "Structure-Property",
                "question": "What does the presence of lithium near the surface suggest about its incorporation behavior in these films?",
                "answer_type": "Paragraph",
                "answer": "The surface-localized lithium signal suggests that lithium incorporation is favored near the film surface rather than uniformly throughout the bulk. This behavior is consistent with surface-limited incorporation or post-deposition modification effects, rather than bulk diffusion during growth."
            }
        ],
        "a": [
            {
                "question_type": "Comparative/Trend",
                "question": "How do the elemental depth profiles (O, Mn, Si, and Li) change with increasing depth across the different samples?",
                "answer_type": "Paragraph",
                "answer": "Across all samples, oxygen and manganese show relatively stable concentration profiles through most of the film thickness, while lithium is more concentrated near the surface and decreases with depth. Silicon concentration increases toward the interface region, indicating proximity to the substrate. The overall depth-dependent trends are similar between samples, with differences primarily in the relative prominence of the lithium signal."
            },
            {
                "question_type": "Application/Performance",
                "question": "Do the depth profiles indicate that lithium penetrates uniformly through the full film thickness?",
                "answer_type": "Yes/No",
                "answer": "No"
            }
        ],
        "b": [
            {
                "question_type": "Comparative/Trend",
                "question": "Which element shows the strongest surface enrichment across the depth profiles?",
                "answer_type": "Factoid",
                "answer": "Lithium."
            }
        ]
    },
    "bbox": {
        "a": {
            "x": 0,
            "y": 0,
            "width": 0,
            "height": 0
        }
    }
}

File: dataset/alde-imageminer/inter-annotator-agreement-data/atomic-layer-deposition/experimental-usecase/38/10/figure_5.json
{
    "sample_id": "atomic-layer-deposition/experimental-usecase/38/figure_5",
    "classification": {
        "a": "spectra chart",
        "b": "spectra chart"
    },
    "summarization": {
        "a": "The figure presents multiple X-ray diffraction spectra comparing lithium-intercalated manganese oxide samples, highlighting the emergence and evolution of Li\u2093Mn\u2082O\u2084-related diffraction peaks as lithium content increases."
    },
    "data_extraction": {
        "a": "| Intensity (arb. units) | \u00b020\u03c7 |\n| --- | --- |\n| Li_{x}Mn_{2}O_{4} (111) | 20 |\n| Li_{x}Mn_{2}O_{4} / (131) | 40 |\n| Li_{x}Mn_{2}O_{4} (440) | 60 |\n| 300cLi-MnO_{2} | 50 |\n| 200cLi-MnO_{2} | 70 |\n| 100cLi-MnO_{2} | 90 |",
        "b": "| Intensity (arb. units) | \u00b020 |\n| --- | --- |\n| Lithiated phase | 15 |\n| Lithiated phase | 20 |\n| Lithiated phase | 25 |\n| Lithiated phase | 30 |\n| Lithiated phase | 35 |\n| Lithiated phase | 40 |\n| Lithiated phase | 45 |"
    },
    "vqa": {
        "a": [
            {
                "question_type": "Comparative/Trend",
                "question": "How do the diffraction patterns change as lithium content increases across the samples?",
                "answer_type": "Paragraph",
                "answer": "With increasing lithium content, new diffraction peaks associated with Li\u2093Mn\u2082O\u2084 become more prominent, while features associated with the original MnO\u2082 structure diminish, indicating a gradual phase transformation driven by lithium insertion."
            },
            {
                "question_type": "Application/Performance",
                "question": "What application-relevant insights can be inferred from the observed phase evolution?",
                "answer_type": "List",
                "answer": "Li intercalation confirmed, Spinel phase formation, Battery electrode relevance"
            }
        ],
        "b": [
            {
                "question_type": "Structure-Property",
                "question": "Which crystalline phase becomes more evident after lithiation according to the diffraction patterns?",
                "answer_type": "Factoid",
                "answer": "Li\u2093Mn\u2082O\u2084."
            },
            {
                "question_type": "Process-Oriented",
                "question": "Does the figure show that lithiation alters the crystal structure of manganese oxide?",
                "answer_type": "Yes/No",
                "answer": "Yes"
            }
        ]
    },
    "bbox": {
        "a": {
            "x": 0,
            "y": 0,
            "width": 0,
            "height": 0
        },
        "b": {
            "x": 0,
            "y": 0,
            "width": 0,
            "height": 0
        }
    }
}

File: dataset/alde-imageminer/inter-annotator-agreement-data/atomic-layer-deposition/experimental-usecase/38/2/figure_2.json
{
    "sample_id": "atomic-layer-deposition/experimental-usecase/38/figure_2",
    "classification": {
        "a": "multiple line chart",
        "b": "multiple line chart",
        "c": "multiple line chart",
        "d": "multiple line chart",
        "e": "multiple line chart",
        "f": "multiple line chart"
    },
    "summarization": {
        "a": "TOF-ERDA depth profile of the pristine MnO\u2082 film showing O (~65 at-%) and Mn (~33 at-%) concentrations. The Si signal indicates the film/substrate interface. No lithium present.",
        "b": "Depth profile of 10cLi-MnO\u2082. Lithium (red) appears only at the very surface of the film (~0.6 at-% in top region).",
        "c": "Depth profile of 50cLi-MnO\u2082. Lithium penetration extends ~20 nm into the film but not throughout.",
        "d": "Depth profile of 100cLi-MnO\u2082. Lithium penetrates ~50 nm deep, roughly half the film thickness.",
        "e": "Depth profile of 200cLi-MnO\u2082. Lithium now extends throughout the entire film thickness (~10 at-%).",
        "f": "Depth profile of 300cLi-MnO\u2082. Lithium distributed uniformly throughout the film (~15 at-%), approaching stoichiometric LiMn\u2082O\u2084 composition."
    },
    "data_extraction": {
        "a": "| Depth (x10\u00b9\u2075 at/cm\u00b2) | O (at-%) | Mn (at-%) | Si (at-%) | Li (at-%) |\n|---|---|---|---|---|\n| 250 | 60 | 39 | 0 | 0 |\n| 500 | 61 | 39 | 0 | 0 |\n| 750 | 62 | 37 | 0 | 0 |\n| 1000 | 63 | 36 | 0 | 0 |\n| 1250 | 60 | 34 | 5 | 0 |\n| 1500 | 25 | 15 | 60 | 0 |\n| 1750 | 2 | 1 | 97 | 0 |",
        "b": "| Depth (x10\u00b9\u2075 at/cm\u00b2) | O (at-%) | Mn (at-%) | Si (at-%) | Li (at-%) |\n|---|---|---|---|---|\n| 250 | 60 | 39 | 0 | 0 |\n| 500 | 60 | 38 | 0 | 0 |\n| 750 | 61 | 37 | 0 | 0 |\n| 1000 | 60 | 36 | 1 | 0 |\n| 1250 | 35 | 20 | 45 | 0 |\n| 1500 | 5 | 3 | 92 | 0 |",
        "c": "| Depth (x10\u00b9\u2075 at/cm\u00b2) | O (at-%) | Mn (at-%) | Si (at-%) | Li (at-%) |\n|---|---|---|---|---|\n| 250 | 60 | 37 | 0 | 3 |\n| 500 | 60 | 38 | 0 | 2 |\n| 750 | 61 | 37 | 0 | 2 |\n| 1000 | 60 | 36 | 1 | 2 |\n| 1250 | 50 | 28 | 20 | 1 |\n| 1500 | 15 | 8 | 77 | 0 |",
        "d": "| Depth (x10\u00b9\u2075 at/cm\u00b2) | O (at-%) | Mn (at-%) | Si (at-%) | Li (at-%) |\n|---|---|---|---|---|\n| 250 | 57 | 36 | 0 | 6 |\n| 500 | 58 | 36 | 0 | 5 |\n| 750 | 60 | 36 | 0 | 4 |\n| 1000 | 58 | 35 | 2 | 4 |\n| 1250 | 45 | 25 | 25 | 2 |\n| 1500 | 10 | 5 | 85 | 0 |",
        "e": "| Depth (x10\u00b9\u2075 at/cm\u00b2) | O (at-%) | Mn (at-%) | Si (at-%) | Li (at-%) |\n|---|---|---|---|---|\n| 250 | 56 | 34 | 0 | 10 |\n| 500 | 55 | 34 | 0 | 11 |\n| 750 | 57 | 31 | 0 | 11 |\n| 1000 | 58 | 30 | 1 | 10 |\n| 1250 | 55 | 28 | 5 | 10 |\n| 1500 | 25 | 10 | 60 | 5 |\n| 1750 | 2 | 1 | 97 | 0 |",
        "f": "| Depth (x10\u00b9\u2075 at/cm\u00b2) | O (at-%) | Mn (at-%) | Si (at-%) | Li (at-%) |\n|---|---|---|---|---|\n| 250 | 52 | 30 | 0 | 18 |\n| 500 | 53 | 30 | 0 | 17 |\n| 750 | 55 | 30 | 0 | 15 |\n| 1000 | 55 | 30 | 0 | 15 |\n| 1250 | 54 | 28 | 5 | 12 |\n| 1500 | 25 | 10 | 60 | 5 |\n| 1750 | 2 | 1 | 97 | 0 |"
    },
    "vqa": {
        "a": [
            {
                "question_type": "Process-Oriented",
                "question": "What does the gray Si signal indicate in these depth profiles?",
                "answer_type": "Factoid",
                "answer": "The Si signal marks the interface between the MnO\u2082/Li\u2093Mn\u2082O\u2084 film and the Si(100) substrate."
            },
            {
                "question_type": "Application/Performance",
                "question": "What analytical technique was used to obtain these depth profiles?",
                "answer_type": "Factoid",
                "answer": "Time-of-flight elastic recoil detection analysis (TOF-ERDA) using \u2077\u2079Br\u2077\u207a ions from a 5 MV tandem accelerator."
            }
        ],
        "d": [
            {
                "question_type": "Structure-Property",
                "question": "Why does lithium suddenly penetrate the full film thickness between 100 and 200 cycles?",
                "answer_type": "Paragraph",
                "answer": "At x \u2248 0.5 in Li\u2093Mn\u2082O\u2084 (~100 cycles), the crystal structure transforms from tetragonal \u03b2-MnO\u2082 to cubic spinel. The spinel structure has 3D Li\u207a diffusion pathways, enabling lithium to migrate throughout the film rather than being confined to surface channels."
            }
        ],
        "f": [
            {
                "question_type": "Comparative/Trend",
                "question": "How does lithium distribution change with increasing LiO\u1d57Bu/H\u2082O ALD cycles?",
                "answer_type": "Paragraph",
                "answer": "At low cycle numbers (10-50), lithium penetrates only the surface region. At 100 cycles, Li reaches ~50% of the film depth. Above 100 cycles (200-300), lithium distributes throughout the entire film thickness, enabling stoichiometric LiMn\u2082O\u2084 formation."
            }
        ]
    },
    "bbox": {
        "a": {
            "x": 0,
            "y": 0,
            "width": 0,
            "height": 0
        },
        "b": {
            "x": 0,
            "y": 0,
            "width": 0,
            "height": 0
        },
        "c": {
            "x": 0,
            "y": 0,
            "width": 0,
            "height": 0
        },
        "d": {
            "x": 0,
            "y": 0,
            "width": 0,
            "height": 0
        },
        "e": {
            "x": 0,
            "y": 0,
            "width": 0,
            "height": 0
        },
        "f": {
            "x": 0,
            "y": 0,
            "width": 0,
            "height": 0
        }
    }
}

File: dataset/alde-imageminer/inter-annotator-agreement-data/atomic-layer-deposition/experimental-usecase/38/2/figure_5.json
{
    "sample_id": "atomic-layer-deposition/experimental-usecase/38/figure_5",
    "classification": {
        "a": "stacked spectra chart",
        "b": "stacked spectra chart"
    },
    "summarization": {
        "a": "In-plane 2\u03b8\u03c7 XRD of 100cLi-MnO\u2082, 200cLi-MnO\u2082, and 300cLi-MnO\u2082. Li\u2081\u208b\u2093Mn\u2082O\u2084 spinel reflections (111), (131), (440) dominate; \u03b2-MnO\u2082 peaks are absent. Asterisk marks Li\u2082\u208b\u1d64MnO\u2082 impurity (~47\u00b0). Inset shows measurement geometry.",
        "b": "Out-of-plane \u03b8-2\u03b8 XRD of the same samples. The 100cLi-MnO\u2082 sample still shows weak \u03b2-MnO\u2082 (200), but in 200cLi and 300cLi samples only the lithiated phase remains. Peaks shift to lower 2\u03b8 with increasing Li content."
    },
    "data_extraction": {
        "a": "| 2\u03b8_chi (\u00b0) | 100cLi-MnO2 (Norm.) | 200cLi-MnO2 (Norm.) | 300cLi-MnO2 (Norm.) |\n|---|---|---|---|\n| 19.0 | 0.05 | 0.15 | 0.15 |\n| 37.5 | 1.00 | 1.00 | 1.00 |\n| 47.5 | 0.05 | 0.75 | 0.55 |\n| 66.0 | 0.25 | 0.45 | 0.40 |",
        "b": "| 2\u03b8 (\u00b0) | 100cLi-MnO2 (Norm.) | 200cLi-MnO2 (Norm.) | 300cLi-MnO2 (Norm.) |\n|---|---|---|---|\n| 17.5 | 0.45 | 0.60 | 0.50 |\n| 33.0 | 0.10 | 0.10 | 0.80 |\n| 36.0 | 1.00 | 1.00 | 1.00 |\n| 41.2 | 0.20 | 0.05 | 0.05 |\n| 44.5 | 0.10 | 0.10 | 0.05 |"
    },
    "vqa": {
        "a": [
            {
                "question_type": "Comparative/Trend",
                "question": "What happens to the \u03b2-MnO\u2082 phase when lithium concentration exceeds x \u2248 0.5?",
                "answer_type": "Factoid",
                "answer": "The \u03b2-MnO\u2082 reflections disappear completely, indicating full transformation to the Li\u2081\u208b\u2093Mn\u2082O\u2084 spinel phase"
            },
            {
                "question_type": "Process-Oriented",
                "question": "What does the asterisk (*) in panel (a) indicate?",
                "answer_type": "Factoid",
                "answer": "An impurity reflection at ~47.4\u00b0, attributed to a lithium-rich Li\u2082\u208b\u1d64MnO\u2082 phase."
            }
        ],
        "b": [
            {
                "question_type": "Structure-Property",
                "question": "Why do the lithiated phase peaks shift to lower 2\u03b8 angles with increasing lithium content?",
                "answer_type": "Factoid",
                "answer": "The lattice expands as more Li\u207a is incorporated, increasing d-spacing and shifting reflections to lower angles according to Bragg's law."
            },
            {
                "question_type": "Application/Performance",
                "question": "Can the out-of-plane reflections be indexed to cubic Li\u2081\u208b\u2093Mn\u2082O\u2084?",
                "answer_type": "Paragraph",
                "answer": "Not directly. The d-spacings show integer relationships suggesting multiples of a single reflection, but they don't match cubic spinel indexing. The authors propose that stress and microstrain distort the cubic structure in one dimension, breaking Fd3\u0304m symmetry."
            }
        ]
    },
    "bbox": {
        "a": {
            "x": 0,
            "y": 0,
            "width": 0,
            "height": 0
        },
        "b": {
            "x": 0,
            "y": 0,
            "width": 0,
            "height": 0
        }
    }
}

File: dataset/alde-imageminer/inter-annotator-agreement-data/atomic-layer-deposition/experimental-usecase/38/2/figure_8.json
{
    "sample_id": "atomic-layer-deposition/experimental-usecase/38/figure_8",
    "classification": {
        "a": "stacked spectra chart"
    },
    "summarization": {
        "a": "The figure displays a series of X-ray absorption near-edge structure (XANES) spectra for various Li-MnO2 compositions, highlighting the changes in manganese oxidation states."
    },
    "data_extraction": {
        "a": "| Energy (eV) | MnO2 (Norm.) | 10cLi (Norm.) | 50cLi (Norm.) | 100cLi (Norm.) | 200cLi (Norm.) | 300cLi (Norm.) |\n|---|---|---|---|---|---|---|\n| 639.0 | 0.15 | 0.15 | 0.15 | 0.20 | 0.20 | 0.20 |\n| 641.0 | 0.60 | 0.65 | 0.70 | 0.75 | 0.85 | 0.90 |\n| 644.0 | 1.00 | 1.00 | 1.00 | 1.00 | 1.00 | 1.00 |\n| 648.0 | 0.40 | 0.40 | 0.40 | 0.45 | 0.50 | 0.50 |"
    },
    "vqa": {
        "a": [
            {
                "question_type": "Process-Oriented",
                "question": "How were the Mn\u2074\u207a/Mn\u00b3\u207a ratios in the samples estimated?",
                "answer_type": "Factoid",
                "answer": "By comparing experimental L_III-edge spectra to linear combinations of Mn\u2074\u207a and Mn\u00b3\u207a reference spectra and finding the best match."
            },
            {
                "question_type": "Comparative/Trend",
                "question": "How does the Mn\u2074\u207a/Mn\u00b3\u207a ratio change across the sample series?",
                "answer_type": "Paragraph",
                "answer": "MnO\u2082 through 50cLi-MnO\u2082 show ~100% Mn\u2074\u207a. At 100-200 cycles, the ratio shifts to ~80/20 Mn\u2074\u207a/Mn\u00b3\u207a. At 300 cycles (near-stoichiometric LiMn\u2082O\u2084), it reaches ~60/40, consistent with the expected 1:1 ratio for LiMn\u2082O\u2084."
            },
            {
                "question_type": "Structure-Property",
                "question": "What do the two vertical lines at ~641 and ~644 eV indicate?",
                "answer_type": "Factoid",
                "answer": "Spectral features characteristic of Mn\u00b3\u207a (~641 eV) and Mn\u2074\u207a (~644 eV) oxidation states."
            },
            {
                "question_type": "Application/Performance",
                "question": "Does the 300cLi-MnO\u2082 sample achieve the expected 50/50 Mn\u2074\u207a/Mn\u00b3\u207a ratio for stoichiometric LiMn\u2082O\u2084?",
                "answer_type": "Paragraph",
                "answer": "Nearly. The 60/40 ratio is close to the expected 50/50 for Li\u2081.\u2080Mn\u2082O\u2084, consistent with the measured Li\u2081.\u2081Mn\u2082O\u2084 composition from TOF-ERDA."
            }
        ]
    },
    "bbox": {
        "a": {
            "x": 0,
            "y": 0,
            "width": 0,
            "height": 0
        }
    }
}

File: dataset/alde-imageminer/inter-annotator-agreement-data/atomic-layer-deposition/experimental-usecase/38/2/figure_9.json
{
    "sample_id": "atomic-layer-deposition/experimental-usecase/38/figure_9",
    "classification": {
        "a": "stacked spectra chart",
        "b": "stacked spectra chart",
        "c": "stacked spectra chart",
        "d": "stacked spectra chart"
    },
    "summarization": {
        "a": "In-plane 2\u03b8\u03c7 XRD comparing 200cLi-MnO\u2082-600 (annealed) to 200cLi-MnO\u2082 (unannealed), showing that annealing produces clear LiMn\u2082O\u2084 spinel reflections at (111), (131), (222), (440), and (351). An impurity peak (asterisk) is visible in the annealed sample.",
        "b": "Out-of-plane \u03b8-2\u03b8 XRD of the same samples, revealing that annealing at 600\u00b0C causes \u03b2-MnO\u2082 reflections (100), (200) to reappear alongside the lithiated LiMn\u2082O\u2084 phase with (111) and (311) peaks.",
        "c": "In-plane 2\u03b8\u03c7 XRD comparing 300cLi-MnO\u2082-600 (annealed) to 300cLi-MnO\u2082 (unannealed), demonstrating improved crystallinity and sharper LiMn\u2082O\u2084 spinel reflections after annealing.",
        "d": "Out-of-plane \u03b8-2\u03b8 XRD of the same samples, showing LiMn\u2082O\u2084 (111) and (311) reflections with an impurity phase Li\u2082\u208b\u2093MnO\u2082 marked by an asterisk at ~32.6\u00b0."
    },
    "data_extraction": {
        "a": "| 2\u03b8_chi (\u00b0) | 200cLi-MnO2 (Norm.) | 200cLi-MnO2-600 (Norm.) |\n|---|---|---|\n| 18.6 | 0.05 | 1.00 |\n| 36.2 | 0.05 | 0.60 |\n| 37.5 | 1.00 | 0.10 |\n| 47.5 | 0.80 | 0.05 |\n| 64.0 | 0.05 | 0.40 |\n| 66.0 | 0.35 | 0.05 |",
        "b": "| 2\u03b8 (\u00b0) | 200cLi-MnO2 (Norm.) | 200cLi-MnO2-600 (Norm.) |\n|---|---|---|\n| 17.5 | 1.00 | 0.90 |\n| 18.6 | 0.05 | 0.15 |\n| 20.6 | 0.05 | 0.20 |\n| 35.5 | 0.70 | 1.00 |\n| 42.0 | 0.05 | 0.10 |",
        "c": "| 2\u03b8_chi (\u00b0) | 300cLi-MnO2 (Norm.) | 300cLi-MnO2-600 (Norm.) |\n|---|---|---|\n| 18.6 | 0.05 | 1.00 |\n| 36.2 | 0.05 | 0.60 |\n| 37.5 | 1.00 | 0.10 |\n| 64.0 | 0.05 | 0.50 |\n| 66.0 | 0.30 | 0.05 |",
        "d": "| 2\u03b8 (\u00b0) | 300cLi-MnO2 (Norm.) | 300cLi-MnO2-600 (Norm.) |\n|---|---|---|\n| 17.5 | 0.80 | 0.15 |\n| 18.6 | 0.05 | 0.30 |\n| 35.0 | 1.00 | 0.80 |\n| 36.5 | 0.05 | 1.00 |"
    },
    "vqa": {
        "d": [
            {
                "question_type": "Structure-Property",
                "question": "What does the asterisk (*) in panels (a) and (d) indicate?",
                "answer_type": "Factoid",
                "answer": "An impurity reflection from the Li\u2082\u208b\u1d64MnO\u2082 phase, identified by comparison with standard XRD reference patterns"
            }
        ],
        "c": [
            {
                "question_type": "Comparative/Trend",
                "question": "Why does \u03b2-MnO\u2082 reappear after annealing 200cLi-MnO\u2082 but not 300cLi-MnO\u2082?",
                "answer_type": "Factoid",
                "answer": "The 200cLi sample has insufficient lithium for complete conversion; annealing causes Li redistribution, leaving some regions lithium-deficient and reverting to MnO\u2082."
            }
        ],
        "a": [
            {
                "question_type": "Process-Oriented",
                "question": "What effect does annealing at 600\u00b0C have on the crystal structure?",
                "answer_type": "Paragraph",
                "answer": "Annealing enables lithium to overcome diffusion barriers, completing the transformation to stoichiometric cubic LiMn\u2082O\u2084 with sharper, better-indexed reflections. However, it also causes some phase separation, particularly in 200cLi-MnO\u2082-600 where \u03b2-MnO\u2082 reappears."
            },
            {
                "question_type": "Application/Performance",
                "question": "Do the annealed samples match the stoichiometric cubic LiMn\u2082O\u2084 reference better than unannealed ones?",
                "answer_type": "Paragraph",
                "answer": "Yes. The in-plane reflections shift to angles matching the stoichiometric LiMn\u2082O\u2084 reference pattern, and additional reflections like (111), (222), and (351) become clearly visible."
            }
        ]
    },
    "bbox": {
        "a": {
            "x": 0,
            "y": 0,
            "width": 0,
            "height": 0
        },
        "b": {
            "x": 0,
            "y": 0,
            "width": 0,
            "height": 0
        },
        "c": {
            "x": 0,
            "y": 0,
            "width": 0,
            "height": 0
        },
        "d": {
            "x": 0,
            "y": 0,
            "width": 0,
            "height": 0
        }
    }
}
