Repository: sciknoworg/sci-imageminer

## Project Overview  

**Sci-ImageMiner** is an annotation project on figures from **atomic layer deposition (ALD)** and **atomic layer etching (ALE)**, situated within the broader field of materials science and engineering. Within each of these categories, the data is further organized into the sub-categories **experimental-usecase** and **simulation-usecase**.

It aims to host gold-standard annotations for chart classification, data extraction, summarization, and question answering—providing both pilot and full-phase data to support multimodal AI research in scientific image understanding.

File: dataset/alde-imageminer/inter-annotator-agreement-data/atomic-layer-deposition/experimental-usecase/38/3/380883842d329e1d2658af904adc1caac071a4885e5bacdc9cf4eb516fb8605b.json
{
    "sample_id": "atomic-layer-deposition/experimental-usecase/38/380883842d329e1d2658af904adc1caac071a4885e5bacdc9cf4eb516fb8605b",
    "classification": {
        "a": "molecular structure diagram",
        "b": "stacked spectra chart"
    },
    "bbox": {
        "a": {
            "x": 0,
            "y": 0,
            "width": 0,
            "height": 0
        },
        "b": {
            "x": 0,
            "y": 0,
            "width": 0,
            "height": 0
        }
    }
}

File: dataset/alde-imageminer/inter-annotator-agreement-data/atomic-layer-deposition/experimental-usecase/38/3/figure_7.json
{
    "sample_id": "atomic-layer-deposition/experimental-usecase/38/figure_7",
    "classification": {
        "a": "stacked spectra chart",
        "b": "stacked spectra chart",
        "c": "stacked spectra chart",
        "d": "stacked spectra chart",
        "e": "stacked spectra chart",
        "f": "stacked spectra chart"
    },
    "summarization": {
        "a": "The figure shows absorbance spectra of LiMn2O4 ref, Mn2O3 ref, MnO2 ref, MnO2, 100cLi-MnO2, 200cLi-MnO2, and 300cLi-MnO2 as a function of the energy between 635 eV and 660 eV.",
        "b": "The figure shows absorbance spectra of LiMn2O4 ref, Mn2O3 ref, MnO2 ref, MnO2, 100cLi-MnO2, 200cLi-MnO2, and 300cLi-MnO2 as a function of the energy between 526 eV and 536 eV.",
        "c": "The figure shows absorbance spectra of LiMn2O4 ref, Mn2O3 ref, MnO2 ref, MnO2 0.5\u00b0, MnO2 1\u00b0, and MnO2 45 \u00b0 as a function of the energy between 638 eV and 648 eV.",
        "d": "The figure shows absorbance spectra of LiMn2O4 ref, Mn2O3 ref, MnO2 ref, MnO2 0.5\u00b0, MnO2 1\u00b0, and MnO2 45 \u00b0 as a function of the energy between 525 eV and 534 eV.",
        "e": "The figure shows absorbance spectra of LiMn2O4 ref, Mn2O3 ref, MnO2 ref, 300cLi-MnO2 0.5\u00b0, 300cLi-MnO2 1\u00b0, and 300cLi-MnO2 45 \u00b0 as a function of the energy between 638 eV and 648 eV.",
        "f": "The figure shows absorbance spectra of LiMn2O4 ref, Mn2O3 ref, MnO2 ref, 300cLi-MnO2 0.5\u00b0, 300cLi-MnO2 1\u00b0, and 300cLi-MnO2 45 \u00b0 as a function of the energy between 525 eV and 534 eV."
    },
    "data_extraction": {
        "a": "| Energy (eV) | LiMn2O4 ref | Mn2O3 ref | MnO2 ref | MnO2 | 100cLi-MnO2 | 200cLi-MnO2 | 300cLi-MnO2 |\n| --- | --- | --- | --- | --- | --- | --- | --- |\n| 635 | - | - | - | - | - | - | - |\n| 640 | peak at ~641 eV | peak at ~641 eV | peak at ~641 eV | peak at ~641 eV | peak at ~641 eV | peak at ~641 eV | peak at ~641 eV |\n| 645 | peak at ~644 eV | peak at ~644 eV | peak at ~644 eV | peak at ~644 eV | peak at ~644 eV | peak at ~644 eV | peak at ~644 eV |\n| 650 | - | - | - | - | - | - | - |\n| 655 | peak at ~653 eV | peak at ~652 eV | peak at ~653 eV | peak at ~653 eV | peak at ~653 eV | peak at ~653 eV | peak at ~653 eV |\n| 660 | - | - | - | - | - | - | - |",
        "b": "| Energy (eV) |  LiMn2O4 ref | Mn2O3 ref | MnO2 ref | MnO2 | 200cLi-MnO2 | 300cLi-MnO2 |\n| --- | --- | --- | --- | --- | --- | --- |\n| 526 | - | - | - | - | - | - | \n| 528 | - | - | - | - | - | - | \n| 530 | peak at ~529.5 eV | peak at ~529.5 eV | peak at ~529.5 eV | peak at ~529.5 eV | peak at ~529.5 eV | peak at ~529.5 eV |  \n| 532 | - | - | - | peak at ~532 eV | - | - |\n| 534 | - | - | - | - | - | - | \n| 536 | - | - | - | - | - | - |",
        "c": "| Energy (eV) | LiMn2O4 ref | Mn2O3 ref | MnO2 ref | MnO2 0.5\u00b0 | MnO2 1\u00b0 | MnO2 45\u00b0 |\n| --- | --- | --- | --- | --- | --- | --- |\n| 638 | - | - | - | - | - | - |\n| 640 | peak at ~641 eV | peak at ~641 eV | peak at ~641 eV | peak at ~641 eV | peak at ~641 eV | peak at ~641 eV |\n| 642 | - | - | - | - | - | - |\n| 644 | peak at ~644 eV | - | peak at ~644 eV | - | - | peak at ~644 eV |\n| 646 | - | - | - | - | - | - |\n| 648 | - | - | - | - | - | - |",
        "d": "| Energy (eV) | LiMn2O4 ref | Mn2O3 ref | MnO2 ref | MnO2 0.5\u00b0 | MnO2 1\u00b0 | MnO2 45\u00b0 |\n| --- | --- | --- | --- | --- | --- | --- |\n| 525 | - | - | - | - | - | - |\n| 528 | - | - | - | - | - | - |\n| 531 | peak at ~529.5 eV | peak at ~529.5 eV | peak at ~529.5 eV | peak at ~529.5 eV | peak at ~529.5 eV | peak at ~529.5 eV |\n| 534 | - | - | peak at ~532 eV | peak at ~532 eV | - | peak at ~532 eV |",
        "e": "| Energy (eV) | LiMn2O4 ref | Mn2O3 ref | MnO2 ref | 300cLi-MnO2 0.5\u00b0 | 300cLi-MnO2 1\u00b0 | 300cLi-MnO2 45\u00b0 |\n| --- | --- | --- | --- | --- | --- | --- |\n| 638 | - | - | - | - | - | - |\n| 640 | - | - | - | - | - | - |\n| 642 | peak at ~641 eV | peak at ~641 eV | peak at ~641 eV | peak at ~641 eV | peak at ~641 eV | peak at ~641 eV |\n| 644 | peak at ~644 eV | - | peak at ~644 eV | - | - |  peak at ~644 eV | \n| 646 | - | - | - | - | - | - |\n| 648 | - | - | - | - | - | - |",
        "f": "| Energy (eV) |  LiMn2O4 ref | Mn2O3 ref | MnO2 ref | 300cLi-MnO2 0.5\u00b0 | 300cLi-MnO2 1\u00b0 | 300cLi-MnO2 45\u00b0 |\n| --- | --- | --- | --- | --- | --- | --- |\n| 525 | - | - | - | - | - | - |\n| 528 | - | - | - | - | - | - |\n| 531 | peak at ~529.5 eV | peak at ~529.5 eV | peak at ~529.5 eV | peak at ~529.5 eV, 533 eV | peak at ~529.5 eV, 533 eV | peak at ~529.5 eV |\n| 534 | - | - | - | - | - | - |"
    },
    "vqa": {
        "d": [
            {
                "question_type": "Structure-Property",
                "question": "Which sample indicates the presence of Mn+4?",
                "answer_type": "Factoid",
                "answer": "300cLi-MnO2."
            }
        ],
        "f": [
            {
                "question_type": "Process-Oriented",
                "question": "Do higher incident angles probe deeper into the film?",
                "answer_type": "Yes/No",
                "answer": "Yes"
            },
            {
                "question_type": "Application/Performance",
                "question": "Which graphs show the most significant changes at the peaks?",
                "answer_type": "Factoid",
                "answer": "Graphs showing the peaks at lower energy values reveal more significant changes, allowing Mn+4 and Mn+3 to be identified more clearly."
            }
        ],
        "b": [
            {
                "question_type": "Comparative/Trend",
                "question": "How does the presence of Mn3+ and Mn4+ change in each sample?",
                "answer_type": "Factoid",
                "answer": "As the number of lithium cycles increases, the Mn4+ peak at lower energy values disappears."
            }
        ]
    },
    "bbox": {
        "a": {
            "x": 0,
            "y": 0,
            "width": 0,
            "height": 0
        },
        "b": {
            "x": 0,
            "y": 0,
            "width": 0,
            "height": 0
        },
        "c": {
            "x": 0,
            "y": 0,
            "width": 0,
            "height": 0
        },
        "d": {
            "x": 0,
            "y": 0,
            "width": 0,
            "height": 0
        },
        "e": {
            "x": 0,
            "y": 0,
            "width": 0,
            "height": 0
        },
        "f": {
            "x": 0,
            "y": 0,
            "width": 0,
            "height": 0
        }
    }
}

File: dataset/alde-imageminer/inter-annotator-agreement-data/atomic-layer-deposition/experimental-usecase/38/3/figure_9.json
{
    "sample_id": "atomic-layer-deposition/experimental-usecase/38/figure_9",
    "classification": {
        "a": "stacked spectra chart",
        "b": "stacked spectra chart",
        "c": "stacked spectra chart",
        "d": "stacked spectra chart"
    },
    "summarization": {
        "a": "X-ray diffraction patterns showing reflections from 200cLiMnO2-600 and 200cLi-MnO2 samples.",
        "b": "X-ray diffraction patterns showing reflections from 200cLiMnO2-600 and 200cLi-MnO2 samples.",
        "c": "X-ray diffraction patterns showing reflections from 300cLiMnO2-600 and 300cLi-MnO2 samples.",
        "d": "X-ray diffraction patterns showing reflections from 300cLiMnO2-600 and 300cLi-MnO2 samples."
    },
    "data_extraction": {
        "a": "| \u00b02\u03b8\u03c7 | 200cLi-MnO2-600 | 200cLi-MnO2 |\n| --- | --- | --- |\n| 20 | peak at ~18\u00b0 | - |\n| 30 | - | - |\n| 40 | peak at ~37\u00b0, 38\u00b0 | peak at ~38\u00b0 |\n| 50 | - | peak at ~48\u00b0 |\n| 60 | peak at ~65\u00b0 | - |\n| 70 | peak at ~68\u00b0 | - |\n| 80 | - | - |",
        "b": "| \u00b02\u03b8 | 200cLi-MnO2-600 | 200cLi-MnO2 |\n| --- | --- | --- |\n| 15 | peak at ~19\u00b0 | peak at ~17\u00b0 |\n| 20 | peak at ~21\u00b0 | - |\n| 25 | - | - |\n| 30 | - | - |\n| 35 | peak at ~36.5\u00b0 | peak at ~36\u00b0 |\n| 40 | peak at ~44\u00b0 | - |",
        "c": "| \u00b02\u03b8\u03c7 | 300cLi-MnO2-600 | 300cLi-MnO2 |\n| --- | --- | --- |\n| 20 | peak at ~18\u00b0 | - |\n| 30 | - | - |\n| 40 | peak at ~37\u00b0, 38\u00b0 | peak at ~38\u00b0 |\n| 50 | - | - |\n| 60 | peak at ~65\u00b0 | - |\n| 70 | peak at ~68\u00b0 | - |\n| 80 | - | - |",
        "d": "| \u00b02\u03b8 | 300cLi-MnO2-600 | 300cLi-MnO2 |\n| --- | --- | --- |\n| 15 | peak at ~18\u00b0 | peak at ~17\u00b0 |\n| 20 | - | - |\n| 25 | - | - |\n| 30 | - | - |\n| 35 | peak at ~36.5\u00b0 | peak at ~35\u00b0 |\n| 40 | - | - |"
    },
    "vqa": {
        "d": [
            {
                "question_type": "Comparative/Trend",
                "question": "How does the annealing treatment change the phases of the sample?",
                "answer_type": "Factoid",
                "answer": "The annealed sample shows the impurity phase. The peaks related to the lithiated phase are also not present."
            },
            {
                "question_type": "Structure-Property",
                "question": "Which samples show an impurity phase?",
                "answer_type": "Factoid",
                "answer": "200cLi-MnO2 approximately at 40\u00b0, and 300cLi-MnO2 (annealed at 600 \u00b0C) approximately at 33\u00b0."
            }
        ],
        "b": [
            {
                "question_type": "Process-Oriented",
                "question": "Which planes is being studied?",
                "answer_type": "Factoid",
                "answer": "The out-of-plane (\u00b02\u03b8) have been analyzed."
            },
            {
                "question_type": "Application/Performance",
                "question": "How many cycles are required to produce the lithiated phase?",
                "answer_type": "Factoid",
                "answer": "200 cycles without annealing treatment."
            }
        ]
    },
    "bbox": {
        "a": {
            "x": 0,
            "y": 0,
            "width": 0,
            "height": 0
        },
        "b": {
            "x": 0,
            "y": 0,
            "width": 0,
            "height": 0
        },
        "c": {
            "x": 0,
            "y": 0,
            "width": 0,
            "height": 0
        },
        "d": {
            "x": 0,
            "y": 0,
            "width": 0,
            "height": 0
        }
    }
}

File: dataset/alde-imageminer/inter-annotator-agreement-data/atomic-layer-deposition/experimental-usecase/38/5/380883842d329e1d2658af904adc1caac071a4885e5bacdc9cf4eb516fb8605b.json
{
    "sample_id": "atomic-layer-deposition/experimental-usecase/38/380883842d329e1d2658af904adc1caac071a4885e5bacdc9cf4eb516fb8605b",
    "classification": {
        "a": "molecular structure diagram",
        "b": "spectra chart"
    },
    "summarization": {
        "a": "The image shows molecular structures of MnO\u2082 and LiMn\u2082O\u2084 in a crystal lattice.",
        "b": "The image displays spectral data for \u03b2-MnO\u2082 and LiMn\u2082O\u2084 materials, with energy on the x-axis and intensity on the y-axis."
    },
    "data_extraction": {
        "a": "",
        "b": "|Energy|Intensity LiMn2O4|\u03b2-MnO2|\n|---|---|---|\n|6535|Baseline|Baseline|\n|6550|Increase|Increase|\n|6575|Leveling|Leveling|\n|6600|Constant|Constant|\n|6615|Constant|Constant|"
    },
    "vqa": {
        "a": [
            {
                "question_type": "Structure-Property",
                "question": "What type of latice is visible for the lithium containing material?",
                "answer_type": "Paragraph",
                "answer": "a\tThe material shows a cubic spinel structure. Meaning there is cubic symmetry."
            },
            {
                "question_type": "Structure-Property",
                "question": "What elements do the different colors indicate?",
                "answer_type": "Paragraph",
                "answer": "a\tThe red dots indicate oxygen atoms. The pink areas indicate manganese atoms and the green areas denote lithium atoms."
            }
        ],
        "b": [
            {
                "question_type": "Comparative/Trend",
                "question": "What is a distinct difference between the two material types?",
                "answer_type": "Paragraph",
                "answer": "b\tThe spectrum belonging to \u03b2-MnO\u2082 shows some sharper features, indicating more attributions to the energy in this range."
            },
            {
                "question_type": "Comparative/Trend",
                "question": "Based on the shown data, do the two materials have similar properties?",
                "answer_type": "Paragraph",
                "answer": "b\tBoth spectra show the same trend, this indicates that the two materials have similar properties if they relate to the given spectra."
            }
        ]
    },
    "bbox": {
        "a": {
            "x": 0,
            "y": 0,
            "width": 0,
            "height": 0
        },
        "b": {
            "x": 0,
            "y": 0,
            "width": 0,
            "height": 0
        }
    }
}

File: dataset/alde-imageminer/inter-annotator-agreement-data/atomic-layer-deposition/experimental-usecase/38/5/figure_1.json
{
    "sample_id": "atomic-layer-deposition/experimental-usecase/38/figure_1",
    "classification": {
        "a": "molecular structure diagram",
        "b": "molecular structure diagram"
    },
    "summarization": {
        "a": "The figure depicts a molecular structure diagram illustrating the arrangement of atoms within a crystal lattice. It shows oxygen (red spheres), manganese (purple spheres), and lithium (green spheres) atoms forming a complex crystalline structure.",
        "b": "The figure depicts a molecular structure diagram illustrating the arrangement of atoms within a crystal lattice. It shows oxygen (red spheres) and manganese (purple spheres) atoms forming a complex crystalline structure."
    },
    "data_extraction": {
        "a": "",
        "b": ""
    },
    "vqa": {
        "a": [
            {
                "question_type": "Structure-Property",
                "question": "How are the lithium and manganese different in there position in the crystal structure?",
                "answer_type": "Paragraph",
                "answer": "a\tThe lithium atoms are located in the  8a tetrahedral sites, whereas the manganese occupy the 16 d octrahedral sites."
            },
            {
                "question_type": "Structure-Property",
                "question": "How many oxygen atoms are directly bonded to a single lithium atom?",
                "answer_type": "Factoid",
                "answer": "a\tThere are four oxygen atoms connected to a single lithium atom."
            }
        ],
        "b": [
            {
                "question_type": "Structure-Property",
                "question": "How many oxygen atoms are directly bonded to a single manganese atom?",
                "answer_type": "Factoid",
                "answer": "b\tThere are 6 oxygen atoms directly bonded to a single manganese atom."
            },
            {
                "question_type": "Structure-Property",
                "question": "Based on the shown crystal structure, what is the chemical formula of the material?",
                "answer_type": "Paragraph",
                "answer": "b\tEach manganese atom is connected to 6 oxygen atoms, which are each shared between 3 manganese atoms, so the foumula is MnO2."
            }
        ]
    },
    "bbox": {
        "a": {
            "x": 0,
            "y": 0,
            "width": 0,
            "height": 0
        },
        "b": {
            "x": 0,
            "y": 0,
            "width": 0,
            "height": 0
        }
    }
}

File: dataset/alde-imageminer/inter-annotator-agreement-data/atomic-layer-deposition/experimental-usecase/38/5/figure_6.json
{
    "sample_id": "atomic-layer-deposition/experimental-usecase/38/figure_6",
    "classification": {
        "a": "spectra chart",
        "b": "spectra chart",
        "c": "molecular structure diagram"
    },
    "summarization": {
        "a": "The figure displays absorbance spectra of various Li-MnO\u2082 compounds at different concentrations along with reference spectra for MnO\u2082, LiMn\u2082O\u2084, and MnO.",
        "b": "The figure displays intensity spectra of various Li-MnO\u2082 crystal structures at different concentrations along with reference spectra for MnO\u2082, LiMn\u2082O\u2084, and MnO.",
        "c": "The figure illustrates the atomic structure of a material, focusing on the distances between Mn atoms and O atoms within the crystal lattice."
    },
    "data_extraction": {
        "a": "| Energy (eV) | Absorption (arb. units) 100cLi-MnO2|Absorption (arb. units) 200cLi-MnO2 |Absorption (arb. units) 300cLi-MnO2 |Absorption (arb. units) MnO2 ref |Absorption (arb. units) LiMn2O4 ref|Absorption (arb. units) MnO ref|\n|---|---|---|---|---|---|---|\n| 6540 |Constant|Constant|Constant|Constant|Constant|Steep increase|\n| 6546 | Steep icnrease|Steep icnrease|Steep icnrease|Steep icnrease|Steep icnrease|Steep icnrease|\n| 6550 | Steep icnrease|Steep icnrease|Steep icnrease|Steep icnrease|Steep icnrease|Peak|\n| 6555 | Steep icnrease|Steep icnrease|Steep icnrease|Steep icnrease|Steep icnrease|Decrease|\n| 6560 | Peak|Peak|Peak|Peak|Peak|Local minimum|\n| 6565 | Local minimum|Local minimum|Local minimum|Local minimum|Local minimum|Peak|\n| 6570 | Local minimum|Local minimum|Local minimum|Local minimum|Local minimum|Peak|\n| 6575 | Peak|Peak|Peak|Peak|Peak|Constant|\n| 6580 | Constant|Constant|Constant|Constant|Constant|Constant|",
        "b": "| R(anstrom)| Intensity (arb. units) 100cLi-MnO2 |Intensity (arb. units) 200cLi-MnO2 |Intensity (arb. units) 300cLi-MnO2 |Intensity (arb. units) MnO2 ref|\n|---|---|---|---|---|\n| 1 | Constant|Constant|Constant|Constant|\n| 1.75 | Big peak|Big peak|Big peak|Peak|\n| 2.75 |Peak|Peak|Peak|Big peak|\n| 3.3 | Peak|Peak|Peak|Constant|\n| 4 | Constant|Constant|Constant|Constant|",
        "c": ""
    },
    "vqa": {
        "c": [
            {
                "question_type": "Structure-Property",
                "question": "Based on the given structure, what is the difference between the Mn-O and Li-O distance?",
                "answer_type": "Paragraph",
                "answer": "c\tThe Mn-O distance seems to be slightly bigger than the Li-O distance. This can also be concluded from the tetrahedral and octahedral structures."
            }
        ],
        "a": [
            {
                "question_type": "Comparative/Trend",
                "question": "Is there a nucleation delay for the incorporation of lithium based on the given spectra?",
                "answer_type": "Paragraph",
                "answer": "a\tThe spectra for 100 and 200 cycles of lithium have almost the same absorbance, indicating that there is no additional lithium incorporation, so yes there is a delay."
            },
            {
                "question_type": "Structure-Property",
                "question": "What material is the least likely present in the measured samples?",
                "answer_type": "Paragraph",
                "answer": "a\tThe measured spectra deviate the most from the MnO reference spectra, so this material is likely not present."
            }
        ],
        "b": [
            {
                "question_type": "Process-Oriented",
                "question": "What peak has the highest intensity for the deposited material?",
                "answer_type": "Factoid",
                "answer": "b\tThe peak with the highest intensity is related to the Mn-O peak."
            }
        ]
    },
    "bbox": {
        "a": {
            "x": 0,
            "y": 0,
            "width": 0,
            "height": 0
        },
        "b": {
            "x": 0,
            "y": 0,
            "width": 0,
            "height": 0
        },
        "c": {
            "x": 0,
            "y": 0,
            "width": 0,
            "height": 0
        }
    }
}

File: dataset/alde-imageminer/inter-annotator-agreement-data/atomic-layer-deposition/experimental-usecase/38/5/figure_7.json
{
    "sample_id": "atomic-layer-deposition/experimental-usecase/38/figure_7",
    "classification": {
        "a": "spectra chart",
        "b": "spectra chart",
        "c": "spectra chart",
        "d": "spectra chart",
        "e": "spectra chart",
        "f": "spectra chart"
    },
    "summarization": {
        "a": "The figure shows absorbance spectra of various manganese oxides and lithium-manganese oxide compounds at different energies.",
        "b": "The figure displays absorbance spectra of manganese oxides and lithium-manganese oxide compounds at different energies.",
        "c": "The figure presents absorbance spectra of manganese oxides and lithium-manganese oxide compounds at different energies for different probe depths.",
        "d": "The figure shows absorbance spectra of manganese oxides and lithium-manganese oxide compounds at different energies for different probe depths.",
        "e": "The figure presents absorbance spectra of manganese oxides and lithium-manganese oxide compounds at different energies for different probe depths.",
        "f": "The figure presents absorbance spectra of manganese oxides and lithium-manganese oxide compounds at different energies for different probe depths."
    },
    "data_extraction": {
        "a": "| Energy (eV) | Absorbance (arb. units) stripe dot |Absorbance (arb. units) stripes |Absorbance (arb. units) dots |Absorbance (arb. units) black|Absorbance (arb. units) green|Absorbance (arb. units) orange|Absorbance (arb. units) yellow|\n|---|---|---|---|---|---|---|---|\n| 635 | constant |constant |constant |constant |constant |constant |constant |\n| 640 | Peak |Peak |Peak |Peak |Peak |Peak |Peak |\n| 645 | Peak |Peak |Peak |Peak |Peak |Peak |Peak |\n| 650 | constant |constant |constant |constant |constant |constant |constant |\n| 655 |  Sharp peak |Sharp peak |Sharp peak |Sharp peak |Sharp peak |Sharp peak |Sharp peak |\n| 660 | constant |constant |constant |constant |constant |constant |constant |",
        "b": "| Energy (eV) |  Absorbance (arb. units) stripe dot |Absorbance (arb. units) stripes |Absorbance (arb. units) dots |Absorbance (arb. units) black|Absorbance (arb. units) green|Absorbance (arb. units) orange|Absorbance (arb. units) yellow|\n|---|---|---|---|---|---|---|---|\n| 526 | constant |constant |constant |constant |constant |constant |constant |\n| 528 | constant |constant |constant |constant |constant |constant |constant |\n| 530 | Peak |Peak |Peak |Peak |Peak |Peak |Peak |\n| 532 | Shoulder|Shoulder|Shoulder|Shoulder|Shoulder|Shoulder|Shoulder|\n| 534 |  constant |constant |constant |constant |constant |constant |constant |\n| 536 | constant |constant |constant |constant |constant |constant |constant |",
        "c": "| Energy (eV) |  Absorbance (arb. units) stripe dot |Absorbance (arb. units) stripes |Absorbance (arb. units) dots |Absorbance (arb. units) 0.5|Absorbance (arb. units) 1|Absorbance (arb. units) 45|\n|---|---|---|---|---|---|---|\n| 638 |constant |constant |constant |constant |constant |constant |\n| 640 | Increase|Increase|Increase|Increase|Increase|Increase|\n| 642 | Mn\u00b3\u207a peak|Mn\u00b3\u207a peak|Mn\u00b3\u207a peak|Mn\u00b3\u207a peak|Mn\u00b3\u207a peak|Mn\u00b3\u207a peak|\n| 644 |Mn\u2074\u207a peak|Mn\u2074\u207a peak|Mn\u2074\u207a peak|Mn\u2074\u207a peak|Mn\u2074\u207a peak|Mn\u2074\u207a peak|\n| 646 | constant |constant |constant |constant |constant |constant |\n| 648 | constant |constant |constant |constant |constant |constant |\n| 650 | constant |constant |constant |constant |constant |constant |",
        "d": "| Energy (eV) |  Absorbance (arb. units) stripe dot |Absorbance (arb. units) stripes |Absorbance (arb. units) dots |Absorbance (arb. units) 0.5|Absorbance (arb. units) 1|Absorbance (arb. units) 45|\n|---|---|---|---|---|---|---|\n| 525 |constant |constant |constant |constant |constant |constant |\n| 528 | constant |constant |constant |constant |constant |constant |\n| 529 | Mn\u2074\u207a peak|Mn\u2074\u207a peak|Mn\u2074\u207a peak|Mn\u2074\u207a peak|Mn\u2074\u207a peak|Mn\u2074\u207a peak|\n| 531 |Mn\u00b3\u207a peak|Mn\u00b3\u207a peak|Mn\u00b3\u207a peak|Mn\u00b3\u207a peak|Mn\u00b3\u207a peak|Mn\u00b3\u207a peak|\n| 531.5 | Mn\u2074\u207a peak|Mn\u2074\u207a peak|Mn\u2074\u207a peak|Mn\u2074\u207a peak|Mn\u2074\u207a peak|Mn\u2074\u207a peak|\n| 534 | constant |constant |constant |constant |constant |constant |\n| 535 | constant |constant |constant |constant |constant |constant |",
        "e": "| Energy (eV) |  Absorbance (arb. units) stripe dot |Absorbance (arb. units) stripes |Absorbance (arb. units) dots |Absorbance (arb. units) 0.5|Absorbance (arb. units) 1|Absorbance (arb. units) 45|\n|---|---|---|---|---|---|---|\n| 638 |constant |constant |constant |constant |constant |constant |\n| 640 | Increase|Increase|Increase|Increase|Increase|Increase|\n| 642 | Mn\u00b3\u207a peak|Mn\u00b3\u207a peak|Mn\u00b3\u207a peak|Mn\u00b3\u207a peak|Mn\u00b3\u207a peak|Mn\u00b3\u207a peak|\n| 644 |Mn\u2074\u207a peak|Mn\u2074\u207a peak|Mn\u2074\u207a peak|Mn\u2074\u207a peak|Mn\u2074\u207a peak|Mn\u2074\u207a peak|\n| 646 | constant |constant |constant |constant |constant |constant |\n| 648 | constant |constant |constant |constant |constant |constant |\n| 650 | constant |constant |constant |constant |constant |constant |",
        "f": "| Energy (eV) |  Absorbance (arb. units) stripe dot |Absorbance (arb. units) stripes |Absorbance (arb. units) dots |Absorbance (arb. units) 0.5|Absorbance (arb. units) 1|Absorbance (arb. units) 45|\n|---|---|---|---|---|---|---|\n| 525 |constant |constant |constant |constant |constant |constant |\n| 528 | constant |constant |constant |constant |constant |constant |\n| 529 | Mn\u2074\u207a peak|Mn\u2074\u207a peak|Mn\u2074\u207a peak|Mn\u2074\u207a peak|Mn\u2074\u207a peak|Mn\u2074\u207a peak|\n| 531 |Mn\u00b3\u207a peak|Mn\u00b3\u207a peak|Mn\u00b3\u207a peak|Mn\u00b3\u207a peak|Mn\u00b3\u207a peak|Mn\u00b3\u207a peak|\n| 531.5 | Mn\u2074\u207a peak|Mn\u2074\u207a peak|Mn\u2074\u207a peak|Mn\u2074\u207a peak|Mn\u2074\u207a peak|Mn\u2074\u207a peak|\n|533|constant |constant |constant |Peak |Peak |constant |\n| 534 | constant |constant |constant |constant |constant |constant |\n| 535 | constant |constant |constant |constant |constant |constant |"
    },
    "vqa": {
        "f": [
            {
                "question_type": "Comparative/Trend",
                "question": "Does the reference spectrum of LiMn2O4 overlap with the measured spectra?",
                "answer_type": "Paragraph",
                "answer": "f\tThe reference mostly overlaps with the spectrum deeper in the film, so in the bulk."
            }
        ],
        "b": [
            {
                "question_type": "Comparative/Trend",
                "question": "Will the measured MnO2 spectrum be regarded as accurate?",
                "answer_type": "Paragraph",
                "answer": "b\tThe measured spectrum overlaps with the literature value indicating that it is correct."
            }
        ],
        "a": [
            {
                "question_type": "Comparative/Trend",
                "question": "What happens when the concentration of lithium increases in the manganese oxide?",
                "answer_type": "Paragraph",
                "answer": "a\tThe oxidation state of manganese changes from Mn4+ to more Mn3+."
            }
        ],
        "e": [
            {
                "question_type": "Structure-Property",
                "question": "Does the lithium doping fully penetrate the film?",
                "answer_type": "Paragraph",
                "answer": "e\tThe data shows more Mn4+ in the bulk, indicating that there is less lithium deeper in the film."
            }
        ]
    },
    "bbox": {
        "a": {
            "x": 0,
            "y": 0,
            "width": 0,
            "height": 0
        },
        "b": {
            "x": 0,
            "y": 0,
            "width": 0,
            "height": 0
        },
        "c": {
            "x": 0,
            "y": 0,
            "width": 0,
            "height": 0
        },
        "d": {
            "x": 0,
            "y": 0,
            "width": 0,
            "height": 0
        },
        "e": {
            "x": 0,
            "y": 0,
            "width": 0,
            "height": 0
        },
        "f": {
            "x": 0,
            "y": 0,
            "width": 0,
            "height": 0
        }
    }
}

File: dataset/alde-imageminer/inter-annotator-agreement-data/atomic-layer-deposition/experimental-usecase/38/5/figure_8.json
{
    "sample_id": "atomic-layer-deposition/experimental-usecase/38/figure_8",
    "classification": {
        "a": "spectra chart"
    },
    "summarization": {
        "a": "The figure displays a series of X-ray absorption near-edge structure (XANES) spectra for various Li-MnO2 compositions, highlighting the changes in manganese oxidation states."
    },
    "data_extraction": {
        "a": "| Energy (eV) | Absorbance MnO2 | Absorbance 10cLi-MnO2 | Absorbance 50cLi-MnO2 | Absorbance 100cLi-MnO2 | Absorbance 200cLi-MnO2 | Absorbance 300cLi-MnO2 |\n|---|---|---|---|---|---|---|\n|638|Constant |Constant |Constant |Constant |Constant |Constant |\n|640|Increase|Increase|Increase|Increase|Increase|Increase|\n|641|Mn3+ peak|Mn3+ peak|Mn3+ peak|Mn3+ peak|Mn3+ peak|Mn3+ peak|\n|642|Constant |Constant |Constant |Constant |Constant |Constant |\n|644|Mn4+ peak|Mn4+ peak|Mn4+ peak|Mn4+ peak|Mn4+ peak|Mn4+ peak|\n|646|Decrease |Decrease |Decrease |Decrease |Decrease |Decrease |\n|648|Decrease |Decrease |Decrease |Decrease |Decrease |Decrease |\n|650|Decrease |Decrease |Decrease |Decrease |Decrease |Decrease |"
    },
    "vqa": {
        "a": [
            {
                "question_type": "Process-Oriented",
                "question": "What is a good measure to determine the lithium concentration in a film?",
                "answer_type": "Paragraph",
                "answer": "a\tThe ratio of the Mn4+ and Mn3+ oxidation state are a measure for determining the lithium content."
            },
            {
                "question_type": "Comparative/Trend",
                "question": "What is the lowest measured Mn4+/Mn3+ ratio?",
                "answer_type": "Factoid",
                "answer": "The lowest measured ratio is 60/40."
            },
            {
                "question_type": "Comparative/Trend",
                "question": "What material shows the most overlap with the reference data?",
                "answer_type": "Factoid",
                "answer": "a\t10cLi-MnO2"
            }
        ],
        "b": [
            {
                "question_type": "Process-Oriented",
                "question": "Where is the used model to fit, based on the reference data, insufficient to fit the data?",
                "answer_type": "Paragraph",
                "answer": "a\tEnergies above 644 eV show the most deviation of the reference data, indicating that the model does not fit the data correctly there."
            }
        ]
    },
    "bbox": {
        "a": {
            "x": 0,
            "y": 0,
            "width": 0,
            "height": 0
        }
    }
}

File: dataset/alde-imageminer/inter-annotator-agreement-data/atomic-layer-deposition/experimental-usecase/38/6/figure_4.json
{
    "sample_id": "atomic-layer-deposition/experimental-usecase/38/figure_4",
    "classification": {
        "a": "spectra chart",
        "b": "spectra chart",
        "c": "spectra chart"
    },
    "summarization": {
        "a": "Mn K-edge XANES of samples MnO2, 10cLi\u2212MnO2, and 50cLi\u2212MnO2 measured in the TEY mode.",
        "b": "FT of the Mn K-edge EXAFS of the same samples.",
        "c": "Mn L-edge XANES measured in 45\u00b0 incident angle."
    },
    "data_extraction": {
        "a": "| Energy (eV) | Absorption (arb. units) |\n|---|---|\n| 6540 | 0 |\n| 6542 | 0 |\n| 6544 | 0 |\n| 6546 | 0 |\n| 6548 | 0 |\n| 6550 | 0 |\n| 6552 | 0 |\n| 6554 | 0 |\n| 6556 | 0 |\n| 6558 | 0 |\n| 6560 | 0 |\n| 6562 | 0 |\n| 6564 | 0 |\n| 6566 | 0 |\n| 6568 | 0 |\n| 6570 | 0 |\n| 6572 | 0 |\n| 6574 | 0 |\n| 6576 | 0 |\n| 6578 | 0 |\n| 6580 | 0 |",
        "b": "| | Intensity (arb. units) |\n|---|---|\n| 1 | 0 |\n| 2 | 0 |\n| 3 | 0 |\n| 4 | 0 |",
        "c": "| Energy (eV) | Absorption (arb. units) |\n|---|---|\n| 635 | 0 |\n| 637 | 0 |\n| 639 | 0 |\n| 641 | 0 |\n| 643 | 0 |\n| 645 | 0 |\n| 647 | 0 |\n| 649 | 0 |\n| 651 | 0 |\n| 653 | 0 |\n| 655 | 0 |\n| 657 | 0 |\n| 659 | 0 |\n| 661 | 0 |"
    },
    "vqa": {
        "c": [
            {
                "question_type": "Process-Oriented",
                "question": "At what lithiation level do the Mn L-edge spectra first show noticeable manganese reduction?",
                "answer_type": "Factoid",
                "answer": "Already from the 10cLi-MnO2 sample onward."
            }
        ],
        "a": [
            {
                "question_type": "Comparative/Trend",
                "question": "What happens to the Mn K-edge absorption energy when lithium is inserted into MnO2?",
                "answer_type": "Factoid",
                "answer": "The absorption edge shifts to lower energy, indicating reduction of manganese."
            }
        ],
        "b": [
            {
                "question_type": "Comparative/Trend",
                "question": "Which structural reference do the \u03b2-MnO\u2082 and 50cLi-MnO2 samples most closely resemble in the Mn K-edge XANES and EXAFS spectra?",
                "answer_type": "Factoid",
                "answer": "The \u03b2-MnO\u2082 reference."
            },
            {
                "question_type": "Process-Oriented",
                "question": "Which three peaks are visible in the FT EXAFS spectra of the samples, similar to the MnO\u2082 reference?",
                "answer_type": "Factoid",
                "answer": "Mn-O, Mn-Mn\u2081, and Mn-Mn2."
            }
        ]
    },
    "bbox": {
        "a": {
            "x": 0,
            "y": 0,
            "width": 0,
            "height": 0
        },
        "b": {
            "x": 0,
            "y": 0,
            "width": 0,
            "height": 0
        },
        "c": {
            "x": 0,
            "y": 0,
            "width": 0,
            "height": 0
        }
    }
}

File: dataset/alde-imageminer/inter-annotator-agreement-data/atomic-layer-deposition/experimental-usecase/38/7/figure_8.json
{
    "sample_id": "atomic-layer-deposition/experimental-usecase/38/figure_8",
    "classification": {
        "a": "stacked spectra chart"
    },
    "summarization": {
        "a": "The figure presents Mn L\u2083-edge XANES spectra of a Li\u2013Mn oxide cathode at different cycling stages with Mn\u2074\u207a/Mn\u00b3\u207a linear combination fits. With increasing cycles, the Mn\u2074\u207a peak (~644 eV) decreases while the Mn\u00b3\u207a feature (~641 eV) increases. The fitted ratios (e.g., 100/0 to 60/40) indicate a progressive reduction of Mn\u2074\u207a to Mn\u00b3\u207a during cycling."
    },
    "data_extraction": {
        "a": "| Energy (eV) | 638 | 640 | 642 | 644 | 646 | 648 | 650 |\n|---|---|---|---|---|---|---|---|\n| 100/0 |  |  |  |  |  |  |  |\n| 80/20 |  |  |  |  |  |  |  |\n| 60/40 |  |  |  |  |  |  |  |\n| L<sub>III</sub> |  |  |  |  |  |  |  |\n| Mn<sup>4+</sup> / Mn<sup>3+</sup> |  |  |  |  |  |  |  |\n| Mn<sup>3+</sup> |  |  |  |  |  |  |  |\n| Mn<sup>4+</sup> |  |  |  |  |  |  |  |\n| MnO<sub>2</sub> |  |  |  |  |  |  |  |\n| 10cLi-MnO<sub>2</sub> |  |  |  |  |  |  |  |\n| 50cLi-MnO<sub>2</sub> |  |  |  |  |  |  |  |\n| 100cLi-MnO<sub>2</sub> |  |  |  |  |  |  |  |\n| 200cLi-MnO<sub>2</sub> |  |  |  |  |  |  |  |\n| 300cLi-MnO<sub>2</sub> |  |  |  |  |  |  |  |"
    },
    "vqa": {
        "a": [
            {
                "question_type": "Process-Oriented",
                "question": "Examine the spectral evolution from the top curve (\u201cMnO\u2082\u201d) to the bottom curve (\u201c300cLi\u2013MnO\u2082\u201d). Describe the specific change in the peak intensity at 644 eV relative to the peak at 641 eV. What does this shift indicate about the average valence of manganese?",
                "answer_type": "Factoid",
                "answer": "Intensity shift: The ~644 eV peak (characteristic of Mn\u2074\u207a) decreases, while the ~641 eV peak (characteristic of Mn\u00b3\u207a) increases.\nValence: This indicates a gradual reduction in the average manganese oxidation state from approximately +4 toward +3 with progressive lithiation."
            },
            {
                "question_type": "Process-Oriented",
                "question": "The presence of Mn\u00b3\u207a is known to trigger Jahn\u2013Teller distortion, which strains the crystal lattice. Based on the spectra, which sample (\u201c10cLi\u201d or \u201c300cLi\u201d) is at higher risk of mechanical fracture and capacity fading due to this distortion? Justify your choice using the peak at 641 eV.",
                "answer_type": "Paragraph",
                "answer": "The \u201c300cLi\u201d sample is at higher risk. Its spectrum exhibits the strongest peak at ~641 eV, corresponding to the highest relative concentration of Mn\u00b3\u207a ions. Since Mn\u00b3\u207a induces Jahn\u2013Teller distortion, this sample experiences greater lattice strain, increasing the likelihood of mechanical degradation and capacity fading compared to the \u201c10cLi\u201d sample, which contains significantly less Mn\u00b3\u207a"
            },
            {
                "question_type": "Structure-Property",
                "question": "Look at the labels \u201c100/0\u201d for the top sample and \u201c60/40\u201d for the bottom sample. If these ratios represent the percentage of [Mn\u2074\u207a / Mn\u00b3\u207a], calculate the drop in the absolute population of Mn\u2074\u207a ions on the surface after 300 cycles.",
                "answer_type": "Factoid",
                "answer": "Drop in Mn\u2074\u207a: 40 percentage points. The surface Mn\u2074\u207a concentration decreases from 100% to 60%, indicating that 40% of surface manganese ions have been reduced from Mn\u2074\u207a to Mn\u00b3\u207a."
            },
            {
                "question_type": "Application/Performance",
                "question": "The dotted lines represent a mathematical linear combination fit. Observe the fit quality for the \u201c200cLi\u2013MnO\u2082\u201d spectrum (orange line). Does the dotted line perfectly match the solid line, or is there a discrepancy? If the fit is good, what does this imply about the chemical complexity of the surface?",
                "answer_type": "Paragraph",
                "answer": "The dotted fit closely matches the solid experimental spectrum, indicating an excellent agreement. This implies that the surface manganese chemistry can be accurately described as a binary mixture of Mn\u2074\u207a and Mn\u00b3\u207a oxidation states, with no significant contributions from other oxidation states (such as Mn\u00b2\u207a) or additional phases within the resolution of the XANES measurement."
            }
        ]
    },
    "bbox": {
        "a": {
            "x": 0,
            "y": 0,
            "width": 0,
            "height": 0
        }
    }
}
