Repository: sciknoworg/sci-imageminer

## Project Overview  

**Sci-ImageMiner** is an annotation project on figures from **atomic layer deposition (ALD)** and **atomic layer etching (ALE)**, situated within the broader field of materials science and engineering. Within each of these categories, the data is further organized into the sub-categories **experimental-usecase** and **simulation-usecase**.

It aims to host gold-standard annotations for chart classification, data extraction, summarization, and question answering—providing both pilot and full-phase data to support multimodal AI research in scientific image understanding.

File: dataset/alde-imageminer/inter-annotator-agreement-data/atomic-layer-deposition/experimental-usecase/38/7/figure_9.json
{
    "sample_id": "atomic-layer-deposition/experimental-usecase/38/figure_9",
    "classification": {
        "a": "multiple line chart",
        "b": "multiple line chart",
        "c": "multiple line chart",
        "d": "multiple line chart"
    },
    "summarization": {
        "a": "In-plane XRD (2\u03b8\u03c7) for 200-cycle Li-MnO\u2082 sample: The main reflections correspond to the spinel phase LiMn\u2082O\u2084 at (111), (131), (222), (440), and (351). An impurity peak, marked with an asterisk (*), is also visible.",
        "b": "Out-of-plane XRD (\u03b8\u20132\u03b8) for 200-cycle Li-MnO\u2082 sample: Shows dominant (111) and (311) reflections for the lithiated spinel phase, along with remaining MnO\u2082 (100, 200) reflections. The diagram illustrates the orientation of grains relative to the substrate.",
        "c": "In-plane XRD (2\u03b8\u03c7) for 300-cycle Li-MnO\u2082 sample: Similar LiMn\u2082O\u2084 reflections as in (a) are present, confirming spinel formation after 300 cycles. Impurity peaks may still be detectable.",
        "d": "Out-of-plane XRD (\u03b8\u20132\u03b8) for 300-cycle Li-MnO\u2082 sample: Shows stronger LiMn\u2082O\u2084 peaks compared to (b) and reduced MnO\u2082 reflections, indicating progression toward complete conversion. The impurity peak (*) is also marked. This figure collectively demonstrates the transformation from \u03b2-MnO\u2082 to LiMn\u2082O\u2084 with increasing Li-cycling, while highlighting residual precursor and minor impurity phases."
    },
    "data_extraction": {
        "a": "| Intensity (arb. units) | \u00b02\u03b8\u03c7 |\n|---|---|\n| LiMn\u2082O\u2084 (111) | 20 |\n| LiMn\u2082O\u2084 (131) | 30 |\n| LiMn\u2082O\u2084 (222) | 40 |\n| LiMn\u2082O\u2084 (440) | 50 |\n| LiMn\u2082O\u2084 (351) | 60 |\n| 200cLi-MnO\u2082-600 | 70 |\n| 200cLi-MnO\u2082 | 80 |",
        "b": "| Intensity (arb. units) | \u00b02\u03b8 |\n|---|---|\n| Lithiated phase | 15 |\n| LiMn\u2082O\u2084 (111) | 20 |\n| MnO\u2082 (100) | 25 |\n| LiMn\u2082O\u2084 (311) | 30 |\n| LiMn\u2082O\u2084 (200) | 35 |\n| 200cLi-MnO\u2082 | 40 |",
        "c": "| Intensity (arb. units) | \u00b02\u03b8\u03c7 |\n|---|---|\n| LiMn\u2082O\u2084 (111) | 20 |\n| LiMn\u2082O\u2084 (131) | 30 |\n| LiMn\u2082O\u2084 (222) | 40 |\n| LiMn\u2082O\u2084 (440) | 50 |\n| LiMn\u2082O\u2084 (351) | 60 |\n| 300cLi-MnO\u2082-600 | 70 |\n| 300cLi-MnO\u2082 | 80 |",
        "d": "| Intensity (arb. units) | \u00b02\u03b8 |\n|---|---|\n| Lithiated phase | 15 |\n| LiMn\u2082O\u2084 (111) | 20 |\n| 300cLi-MnO\u2082-600 | 25 |\n| * | 30 |\n| LiMn\u2082O\u2084 (311) | 35 |\n| 300cLi-MnO\u2082 | 40 |"
    },
    "vqa": {
        "d": [
            {
                "question_type": "Application/Performance",
                "question": "Why is the removal of the Li\u2082\u208b\u2093MnO\u2082 impurity and the growth of sharp, well-defined spinel peaks a critical step for producing a high-performance cathode film?",
                "answer_type": "Paragraph",
                "answer": "Eliminating impurities and achieving high crystallinity ensures uniform electrochemical properties, stable lithium-ion pathways, and minimal parasitic reactions. This directly translates to higher capacity, better rate capability, and longer cycle life in a lithium-ion battery."
            }
        ],
        "a": [
            {
                "question_type": "Process-Oriented",
                "question": "Based on the XRD patterns in this figure , what is the primary effect of annealing at 600\u00b0C on the 200cLi-MnO\u2082 and 300cLi-MnO\u2082 films?",
                "answer_type": "Paragraph",
                "answer": "Annealing significantly sharpens and intensifies the LiMn\u2082O\u2084 spinel peaks while reducing the broad, disordered background. This indicates enhanced crystallinity and improved long-range atomic order within the films."
            },
            {
                "question_type": "Comparative/Trend",
                "question": "Compare the XRD peak sharpening effect of annealing between the 200cLi and 300cLi samples. Which film undergoes a more dramatic improvement in crystallinity, and why might this be?",
                "answer_type": "Paragraph",
                "answer": "The 300cLi sample shows more dramatic peak sharpening. This is likely because it starts closer to the stoichiometric LiMn\u2082O\u2084 composition, allowing annealing to more efficiently drive the crystallization of the phase-pure spinel structure."
            },
            {
                "question_type": "Structure-Property",
                "question": "Observing the impurity phase marked with '*', how does its signal change after annealing the 200cLi and 300cLi samples? What does this suggest about the thermal stability of this phase?",
                "answer_type": "Paragraph",
                "answer": "The impurity phase (Li\u2082\u208b\u2093MnO\u2082) is present in the unannealed samples but is eliminated after annealing. This indicates it is a metastable intermediate that decomposes or transforms into the more thermodynamically stable LiMn\u2082O\u2084 spinel phase upon heating."
            }
        ]
    },
    "bbox": {
        "a": {
            "x": 0,
            "y": 0,
            "width": 0,
            "height": 0
        },
        "b": {
            "x": 0,
            "y": 0,
            "width": 0,
            "height": 0
        },
        "c": {
            "x": 0,
            "y": 0,
            "width": 0,
            "height": 0
        },
        "d": {
            "x": 0,
            "y": 0,
            "width": 0,
            "height": 0
        }
    }
}

File: dataset/alde-imageminer/inter-annotator-agreement-data/atomic-layer-deposition/experimental-usecase/38/8/380883842d329e1d2658af904adc1caac071a4885e5bacdc9cf4eb516fb8605b.json
{
    "sample_id": "atomic-layer-deposition/experimental-usecase/38/380883842d329e1d2658af904adc1caac071a4885e5bacdc9cf4eb516fb8605b",
    "classification": {
        "a": "unknown"
    },
    "bbox": {
        "a": {
            "x": 0,
            "y": 0,
            "width": 0,
            "height": 0
        }
    }
}

File: dataset/alde-imageminer/inter-annotator-agreement-data/atomic-layer-deposition/experimental-usecase/38/8/figure_4.json
{
    "sample_id": "atomic-layer-deposition/experimental-usecase/38/figure_4",
    "classification": {
        "a": "unknown"
    },
    "bbox": {
        "a": {
            "x": 0,
            "y": 0,
            "width": 0,
            "height": 0
        }
    }
}

File: dataset/alde-imageminer/inter-annotator-agreement-data/atomic-layer-deposition/experimental-usecase/38/8/figure_9.json
{
    "sample_id": "atomic-layer-deposition/experimental-usecase/38/figure_9",
    "classification": {
        "a": "unknown"
    },
    "bbox": {
        "a": {
            "x": 0,
            "y": 0,
            "width": 0,
            "height": 0
        }
    }
}

File: dataset/alde-imageminer/inter-annotator-agreement-data/atomic-layer-deposition/experimental-usecase/38/9/figure_1.json
{
    "sample_id": "atomic-layer-deposition/experimental-usecase/38/figure_1",
    "classification": {
        "a": "molecular structure diagram",
        "b": "molecular structure diagram"
    },
    "summarization": {
        "a": "Crystal structure of spinel LiMn2O4 showing oxygen (red), manganese (purple), and lithium (green) atoms, with tetrahedral 8a and octahedral 16d interstitial sites highlighted.",
        "b": "Crystal structure of \u03b2-MnO2 showing oxygen (red) and manganese (purple) atoms, emphasizing the lattice framework without lithium sites."
    },
    "data_extraction": {
        "a": "|Description|\n|-----------|\n|Crystal structure of cubic spinel LiMn2O4. Oxygen atoms (red spheres) form a cubic close-packed lattice. Lithium ions occupy tetrahedral 8a interstitial sites (green spheres), and manganese ions occupy octahedral 16d sites (purple spheres). The structure shows the 3D manganese oxide network enabling lithium ion intercalation (LixMn2O4, 0 \u2264 x \u2264 2).|",
        "b": "|Description|\n|-----------|\n|Crystal structure of \u03b2-MnO2. Oxygen atoms (red spheres) and manganese ions (purple spheres) form a tetragonal lattice. The figure emphasizes the arrangement of atoms in the \u03b2-MnO2 lattice without lithium intercalation sites.|"
    },
    "vqa": {
        "d": [
            {
                "question_type": "Application/Performance",
                "question": "Why is spinel LiMn2O4 considered a suitable cathode material for thin-film batteries?",
                "answer_type": "Paragraph",
                "answer": "LiMn2O4 is suitable as a cathode material because its three-dimensional manganese oxide network allows for efficient lithium intercalation, even beyond the 1:1 Li/Mn ratio, providing high specific capacity. Additionally, the structure undergoes low-volume changes during charge-discharge cycling, which is critical for maintaining structural integrity in rigid thin-film battery configurations."
            }
        ],
        "c": [
            {
                "question_type": "Structure-Property",
                "question": "Which interstitial sites are highlighted in the LiMn2O4 crystal, and what is their significance?",
                "answer_type": "List",
                "answer": "Tetrahedral 8a sites\u2013occupied by lithium ions, enabling intercalation.\nOctahedral 16d sites\u2013occupied by manganese ions, forming the rigid lattice."
            }
        ],
        "a": [
            {
                "question_type": "Process-Oriented",
                "question": "How does lithium intercalation occur in the spinel LiMn2O4 structure?",
                "answer_type": "Paragraph",
                "answer": "Lithium intercalation occurs via the tetrahedral 8a interstitial sites in the cubic spinel LiMn2O4 lattice. The three-dimensional manganese oxide network provides pathways for lithium ions to move in and out of the lattice, allowing for reversible insertion and removal during battery charge-discharge cycles."
            }
        ],
        "b": [
            {
                "question_type": "Comparative/Trend",
                "question": "Is there a difference in the presence of lithium ions between LiMn2O4 and \u03b2-MnO2?",
                "answer_type": "Paragraph",
                "answer": "Yes, lithium ions occupy tetrahedral sites in LiMn2O4 but are absent in \u03b2-MnO2."
            }
        ]
    },
    "bbox": {
        "a": {
            "x": 0,
            "y": 0,
            "width": 0,
            "height": 0
        },
        "b": {
            "x": 0,
            "y": 0,
            "width": 0,
            "height": 0
        }
    }
}

File: dataset/alde-imageminer/inter-annotator-agreement-data/atomic-layer-deposition/experimental-usecase/38/9/figure_4.json
{
    "sample_id": "atomic-layer-deposition/experimental-usecase/38/figure_4",
    "classification": {
        "a": "multi spectra chart",
        "b": "multi spectra chart",
        "c": "multi spectra chart"
    },
    "summarization": {
        "a": "Mn K-edge XANES spectra of MnO\u2082, 10cLi\u2013MnO\u2082, and 50cLi\u2013MnO\u2082 measured in TEY mode, showing a systematic shift of the absorption edge to lower energy with increasing lithium insertion, indicating partial reduction of Mn.",
        "b": "Fourier-transformed Mn K-edge EXAFS spectra of the same samples, revealing Mn\u2013O, Mn\u2013Mn\u2081, and Mn\u2013Mn\u2082 coordination peaks that remain comparable to the \u03b2-MnO\u2082 reference, confirming preservation of the local MnO\u2082 structure upon lithiation.",
        "c": "Mn L-edge XANES spectra measured at a 45\u00b0 incident angle, highlighting increased absorption near 641 eV for lithiated samples, which reflects the increasing contribution of Mn\u00b3\u207a states in the bulk of the films."
    },
    "data_extraction": {
        "a": "| Energy (eV) | Absorption (arb. units) |\n|---|---|\n| 6538 | 0.1 | \n| 6539 | 0.2 | \n| 6540 | 0.35 |\n| 6542 | 0.5 | \n| 6545 | 0.55 |\n| 6550 | 0.6 |\n| 6555 | 0.55 |\n| 6560 | 0.5 |\n| 6565 | 0.45 |\n| 6570 | 0.4 |\n| 6575 | 0.35 |\n| 6580 | 0.3 |",
        "b": "| Distance (\u00c5) | Intensity (arb. units) |\n|---|---|\n| 1.9 | 1.0 |\n| 2.5 | 0.5 | \n| 3.0 | 0.8 | \n| 3.5 | 0.3 |\n| 4.0 | 0.2 |\n| 4.5 | 0.1 |",
        "c": "| Energy (eV) | Absorption (arb. units) |\n|---|---|\n| 639 | 0.2 |\n| 640 | 0.5 |\n| 641 | 0.7 |\n| 645 | 1.0 |\n| 650 | 0.8 |\n| 655 | 0.6 |\n| 660 | 0.5 |"
    },
    "vqa": {
        "d": [
            {
                "question_type": "Application/Performance",
                "question": "How do the combined Mn K-edge and L-edge XANES results support the structural stability of \u03b2-MnO\u2082 upon lithium insertion?",
                "answer_type": "Paragraph",
                "answer": "The Mn K-edge XANES shows a systematic shift of the absorption edge to lower energy with lithium insertion, confirming manganese reduction, while the preservation of pre-edge features indicates minimal distortion of the local coordination environment. The FT EXAFS spectra further demonstrate that the Mn\u2013O, Mn\u2013Mn\u2081, and Mn\u2013Mn\u2082 coordination peaks remain comparable to the \u03b2-MnO\u2082 reference. In addition, the Mn L-edge XANES measured at a bulk-sensitive incident angle reveals increased Mn\u00b3\u207a contributions without loss of structural features. Together, these observations indicate that lithium insertion alters the manganese oxidation state while maintaining the fundamental \u03b2-MnO\u2082 framework."
            }
        ],
        "c": [
            {
                "question_type": "Structure-Property",
                "question": "Which local atomic interactions are identified in the FT Mn K-edge EXAFS spectra of the samples?",
                "answer_type": "List",
                "answer": "Mn\u2013O coordination, Mn\u2013Mn\u2081 interactions between edge-sharing octahedra, Mn\u2013Mn\u2082 interactions between corner-sharing octahedra"
            }
        ],
        "a": [
            {
                "question_type": "Process-Oriented",
                "question": "Does lithium insertion lead to an immediate reduction of manganese as observed in the Mn K-edge XANES spectra?",
                "answer_type": "Yes/No",
                "answer": "Yes"
            }
        ],
        "b": [
            {
                "question_type": "Comparative/Trend",
                "question": "At approximately which energy does increased absorption appear in the Mn L-edge XANES spectra for lithiated samples, indicating manganese reduction?",
                "answer_type": "Factoid",
                "answer": "Around 641 eV."
            }
        ]
    },
    "bbox": {
        "a": {
            "x": 0,
            "y": 0,
            "width": 0,
            "height": 0
        },
        "b": {
            "x": 0,
            "y": 0,
            "width": 0,
            "height": 0
        },
        "c": {
            "x": 0,
            "y": 0,
            "width": 0,
            "height": 0
        }
    }
}

File: dataset/alde-imageminer/inter-annotator-agreement-data/atomic-layer-deposition/experimental-usecase/38/9/figure_5.json
{
    "sample_id": "atomic-layer-deposition/experimental-usecase/38/figure_5",
    "classification": {
        "a": "multi spectra chart",
        "b": "multi spectra chart"
    },
    "summarization": {
        "a": "In-plane 2\u03b8\u03c7 XRD patterns of MnO\u2082 films lithiated from 100cLi to 300cLi, revealing the disappearance of \u03b2-MnO\u2082 reflections and a systematic shift of lithiated-phase peaks to lower angles with increasing lithium content.",
        "b": "Out-of-plane \u03b8\u20132\u03b8 XRD patterns of the same samples, confirming full lithiation of thicker films and indicating lattice expansion and structural distortion in the lithiated phase."
    },
    "data_extraction": {
        "a": "| Intensity (arb. units) | \u00b02\u03b8\u03c7 |\n|---|---|\n| \u03b2-MnO\u2082 (100) | 20.3 |\n| Li\u2081\u2212xMn\u2082O\u2084 (111) | 17.7 |\n| Li\u2081\u2212xMn\u2082O\u2084 (311) | 35.9 |\n| Li\u2081\u2212xMn\u2082O\u2084 (400) | 44.4 |\n| Li\u2082\u2212zMnO\u2082 (012) * | 47.6 |\n| \u03b2-MnO\u2082 (200) | 41.3 |",
        "b": "| Intensity (arb. units) | \u00b02\u03b8 |\n| --- | --- |\n| Lithiated phase | 17.1 |\n| Lithiated phase | 20 |\n| Lithiated phase | 25 |\n| Lithiated phase | 30 |\n| Lithiated phase | 34.7 |\n| Lithiated phase | 40 |\n| Lithiated phase | 45 |"
    },
    "vqa": {
        "d": [
            {
                "question_type": "Application/Performance",
                "question": "What does the evolution of the XRD patterns indicate about the phase composition and structural stability of MnO\u2082 films under high lithium concentrations?",
                "answer_type": "Paragraph",
                "answer": "The XRD patterns show that at higher lithium concentrations (200cLi\u2013MnO\u2082 and 300cLi\u2013MnO\u2082), the \u03b2-MnO\u2082 phase disappears, indicating complete lithiation throughout the film thickness. The reflections of the lithiated phase shift systematically to lower angles, reflecting lattice expansion and possible one-dimensional distortion due to stress. Higher-order reflections further suggest the preservation of cubic symmetry with minor structural deformation. Together, these results indicate that lithium insertion significantly alters the phase composition while maintaining the overall crystal framework, though with some stress-induced distortion."
            }
        ],
        "c": [
            {
                "question_type": "Structure-Property",
                "question": "Which structural changes are observed in the XRD patterns upon increasing lithium content in the films?",
                "answer_type": "List",
                "answer": "Disappearance of \u03b2-MnO\u2082 reflections, Shift of lithiated-phase peaks to lower 2\u03b8 angles, Appearance of higher-order reflections at multiples of the fundamental peak, Indication of lattice expansion and one-dimensional distortion due to stress"
            }
        ],
        "a": [
            {
                "question_type": "Process-Oriented",
                "question": "Does lithium fully penetrate the thicker MnO\u2082 films at 200cLi\u2013MnO\u2082 and 300cLi\u2013MnO\u2082 concentrations?",
                "answer_type": "Yes/No",
                "answer": "Yes"
            }
        ],
        "b": [
            {
                "question_type": "Comparative/Trend",
                "question": "How do the 2\u03b8 positions of the lithiated phase reflections shift as lithium concentration increases?",
                "answer_type": "Factoid",
                "answer": "From 17.7\u00b0 to 17.1\u00b0 and from 35.9\u00b0 to 34.7\u00b0."
            }
        ]
    },
    "bbox": {
        "a": {
            "x": 0,
            "y": 0,
            "width": 0,
            "height": 0
        },
        "b": {
            "x": 0,
            "y": 0,
            "width": 0,
            "height": 0
        }
    }
}

File: dataset/alde-imageminer/inter-annotator-agreement-data/atomic-layer-deposition/experimental-usecase/38/9/figure_9.json
{
    "sample_id": "atomic-layer-deposition/experimental-usecase/38/figure_9",
    "classification": {
        "a": "multi spectra chart",
        "b": "multi spectra chart",
        "c": "multi spectra chart",
        "d": "multi spectra chart"
    },
    "summarization": {
        "a": "X-ray diffraction patterns of 200cLi\u2212MnO2-600 sample in in-plane (2\u03b8\u03c7) configuration, showing reflections from LiMn\u2082O\u2084 and 200cLi-MnO\u2082-600 phases. Annealing improves peak alignment with the reference, indicating a more complete LiMn2O4 crystal structure.",
        "b": "X-ray diffraction patterns of 200cLi\u2212MnO2-600 sample in out-of-plane (\u03b8\u22122\u03b8) configuration, showing reflections from the lithiated phase, LiMn\u2082O\u2084, and MnO\u2082. Annealing improves peak alignment with the reference.",
        "c": "X-ray diffraction patterns of 300cLi\u2212MnO2-600 sample in in-plane (2\u03b8\u03c7) configuration, showing reflections from LiMn\u2082O\u2084 and 300cLi-MnO\u2082-600 phases. Annealing improves peak alignment with the reference.",
        "d": "X-ray diffraction patterns of 300cLi\u2212MnO2-600 sample in out-of-plane (\u03b8\u22122\u03b8) configuration, showing reflections from the lithiated phase, LiMn\u2082O\u2084, and 300cLi-MnO\u2082. Annealing improves peak alignment with the reference."
    },
    "data_extraction": {
        "a": "| Intensity (arb. units) | \u00b02\u03b8\u03c7 |\n|---|---|\n| LiMn2O4 (111) | 18.5 |\n| LiMn2O4 (311) | 36.1 |\n| LiMn2O4 (400) | 44.0 |\n| LiMn2O4 (511/440) | 58\u201360 |",
        "b": "| Intensity (arb. units) | \u00b02\u03b8 |\n|---|---|\n| LiMn2O4 (111) | 18.5 |\n| MnO2 phase | 28\u201330 |\n| LiMn2O4 (311) | 36.1 |",
        "c": "| Intensity (arb. units) | \u00b02\u03b8\u03c7 |\n|---|---|\n| LiMn2O4 (111) | 18.5 |\n| LiMn2O4 (311) | 36.1 |\n| LiMn2O4 (400) | 44.0 |\n| LiMn2O4 (511/440) | 58\u201360 |",
        "d": "| Intensity (arb. units) | \u00b02\u03b8 |\n|---|---|\n| LiMn2O4 (111) | 18.5 |\n| Li2\u2212zMnO2 | 32.6 |\n| LiMn2O4 (311) | 36.1 |"
    },
    "vqa": {
        "d": [
            {
                "question_type": "Application/Performance",
                "question": "Explain how analyzing the XRD patterns of annealed Li-MnO2 films can inform improvements in lithium-ion battery cathode performance.",
                "answer_type": "Paragraph",
                "answer": "XRD analysis reveals the crystal structure and phase purity of Li-MnO2 films. Annealing at 600\u202f\u00b0C helps achieve a stoichiometric LiMn2O4 phase with well-defined reflections, which correlates with better lithium intercalation and electrochemical stability. Identifying residual MnO2 or impurity phases like Li2\u2212zMnO2 allows researchers to optimize annealing conditions, ensuring improved capacity, cycling stability, and structural integrity in battery cathodes."
            }
        ],
        "c": [
            {
                "question_type": "Structure-Property",
                "question": "List the main XRD reflections observed for the 200cLi\u2212MnO2-600 sample and describe their significance.",
                "answer_type": "List",
                "answer": "(111), (131), (222), (440), (351) \u2192 Correspond to cubic LiMn2O4 structure, MnO2 reappeared reflections \u2192 Indicate residual or reformed MnO2 phase after annealing"
            }
        ],
        "a": [
            {
                "question_type": "Process-Oriented",
                "question": "Does annealing at 600\u202f\u00b0C affect the XRD peak positions of Li-MnO2 films?",
                "answer_type": "Paragraph",
                "answer": "Yes"
            }
        ],
        "b": [
            {
                "question_type": "Comparative/Trend",
                "question": "Which sample shows the additional impurity phase Li2\u2212zMnO2 after annealing?",
                "answer_type": "Factoid",
                "answer": "300cLi\u2212MnO2-600."
            }
        ]
    },
    "bbox": {
        "a": {
            "x": 0,
            "y": 0,
            "width": 0,
            "height": 0
        },
        "b": {
            "x": 0,
            "y": 0,
            "width": 0,
            "height": 0
        },
        "c": {
            "x": 0,
            "y": 0,
            "width": 0,
            "height": 0
        },
        "d": {
            "x": 0,
            "y": 0,
            "width": 0,
            "height": 0
        }
    }
}
