Repository: sciknoworg/sci-imageminer

<div align="center">
</div>

## Project Overview  

**Sci-ImageMiner** is an annotation project on figures from **atomic layer deposition (ALD)** and **atomic layer etching (ALE)**, situated within the broader field of materials science and engineering. Within each of these categories, the data is further organized into the sub-categories **experimental-usecase** and **simulation-usecase**.

It aims to host gold-standard annotations for chart classification, data extraction, summarization, and question answering—providing both pilot and full-phase data to support multimodal AI research in scientific image understanding.

### 🗂️ Directory Structure  

We have compiled the dataset for annotation in this repository, structured into clearly defined categories and sub-categories.  
The layout reflects the distinction between ALD and ALE literature, as well as between experimental and simulation studies, making it easier to navigate both the pilot and full annotation phases.  


```text
data
├── alde-imageminer
│   ├── train
│   │   ├── atomic-layer-deposition
│   │   │   ├── experimental-usecase
│   │   │   │   ├── paper #
│   │   │   │   │   ├── images
│   │   │   │   │   │   ├── figures
│   │   │   │   │   │   │   ├── filename.jpg          # (JPEG) actual figure image extracted using MinerU
│   │   │   │   │   │   │   └── filename.json        # (JSON) expert annotated JSON
│   │   │   │   ├── Author et al.pdf                # (PDF) actual PDF document
│   │   │   │   ├── content.json                    # (JSON) structured content extracted using MinerU
│   │   │   └── ...
│   │   └── simulation-usecase
│   │       └── ...
│   └── atomic-layer-etching
│       └── ...
└── dev/test
    ├── atomic-layer-deposition
    │   ├── experimental-usecase
    │   └── simulation-usecase
    └── atomic-layer-etching
        ├── experimental-usecase
        └── simulation-usecase
```

## 🛠️ Tools Used

- **[MinerU](https://github.com/opendatalab/MinerU)** → structured text, figures, formulas, and tables from PDFs. It is created by OpenDataLab as an open-source tool designed for data extraction from PDF documents, converting them into structured machine-readable formats like Markdown and JSON. MinerU can interpret the complex layout structure of research papers, including figures, tables, formulas, and text.
- **[Qwen2.5-VL](https://github.com/QwenLM/Qwen2.5-VL)** → multimodal LLM applied for classification, extraction, and summarization. Specifically, we used [Qwen2.5-VL-7B-Instruct](https://huggingface.co/Qwen/Qwen2.5-VL-7B-Instruct).
- **[Prompts](code/baseline/prompts)** folder documents the prompts used for information extraction (figure type, data, summary, and VQA).

### 📊 Dataset Statistics

#### Overall

| Split Name | ALD-Experimental-UseCase-Papers | ALD-Experimental-UseCase-Figures | ALD-Simulation-UseCase-Papers | ALD-Simulation-UseCase-Figures | ALE-Experimental-UseCase-Papers | ALE-Experimental-UseCase-Figures | ALE-Simulation-UseCase-Papers | ALE-Simulation-UseCase-Figures | Total-Papers | Total-Figures |
|---|---|---|---|---|---|---|---|---|---|---|
| Train | 42 | 330 | 35 | 349 | 27 | 248 | 22 | 243 | 126 | 1170 |
| Dev | 6 | 50 | 6 | 59 | 5 | 55 | 3 | 37 | 20 | 201 |
| Test | 18 | 172 | 17 | 149 | 14 | 138 | 10 | 121 | 59 | 580 |
| Total | 66 | 552 | 58 | 557 | 46 | 441 | 35 | 401 | 205 | 1951 |

#### Figure type Distribution

We have defined a taxonomy of 39 figure types including "unknown". The full taxonomy with descriptions, parent taxonomy category, and aliases is here [figure_taxonomy.tsv](https://github.com/sciknoworg/ALD-E-ImageMiner/blob/main/figure_taxonomy.tsv). The ALD/E-ImageMiner project maintains a focus only on figures of parent taxonomy category `quantitative plot`.


| Figure Type                     | Train | Dev | Test |
|---------------------------------|-------|-----|------|
| 3d scatter plot                 | 10    | 0   | 4    |
| apparatus diagram               | 51    | 1   | 28   |
| area chart                      | 1     | 0   | 0    |
| band diagram                    | 5     | 0   | 8    |
| bar chart                       | 35    | 2   | 13   |
| box plot                        | 6     | 0   | 4    |
| chromaticity diagram            | 1     | 0   | 0    |
| conceptual diagram              | 146   | 35  | 45   |
| contour heatmap                 | 38    | 0   | 8    |
| device structure diagram        | 10    | 2   | 4    |
| formula                         | 2     | 0   | 0    |
| grouped bar chart               | 9     | 0   | 3    |
| heatmap                         | 75    | 0   | 28   |
| image panel                     | 235   | 33  | 86   |
| line chart                      | 114   | 29  | 51   |

### Annotations and Metadata
All annotations, labels, bounding boxes, and structured metadata in this repository are licensed under CC BY 4.0 (see [LICENSE](data/LICENSE.md) file).

You are free to use, modify, and redistribute the annotations with proper attribution.

File: dataset/alde-imageminer/inter-annotator-agreement-data/atomic-layer-etching/experimental-usecase/12/1/fig_5.json
{
    "sample_id": "atomic-layer-etching/experimental-usecase/12/fig_5",
    "classification": {
        "a": "image panel",
        "b": "image panel"
    },
    "summarization": {
        "a": "Cross-sectional TEM shows a high-aspect-ratio Si trench conformally coated with ~22.3 nm Al\u2082O\u2083 by plasma ALD. Thickness varies by less than \u00b10.85 nm from top to bottom, indicating near-ideal step coverage before etching.",
        "b": "After 40 SF\u2086 plasma/TMA thermal ALE cycles, ~10.6 nm of Al\u2082O\u2083 is removed uniformly across all trench regions. The corresponding etch rate is ~2.66 \u00c5/cycle, with no measurable aspect-ratio-dependent etching or profile distortion."
    },
    "data_extraction": {
        "a": "",
        "b": ""
    },
    "vqa": {
        "a": [
            {
                "question_type": "Structure-Property",
                "question": "What property of the deposited Al\u2082O\u2083 film indicates high conformality before etching?",
                "answer_type": "Factoid",
                "answer": "Thickness variation is less than \u00b10.85 nm from top to bottom of the trench."
            }
        ],
        "b": [
            {
                "question_type": "Process-Oriented",
                "question": "How uniformly is Al\u2082O\u2083 removed across the high-aspect-ratio trench after 40 thermal ALE cycles?",
                "answer_type": "Paragraph",
                "answer": "Al\u2082O\u2083 is removed with exceptional uniformity across the entire trench. The etched thickness ranges from ~10.4 to ~11.4 nm between the top, sidewalls, and bottom. This corresponds to a variation of less than \u00b15 %, demonstrating that both ALE half-reactions fully saturate all surfaces independent of aspect ratio."
            },
            {
                "question_type": "Comparative/Trend",
                "question": "How does the etch per cycle measured in the trench compare with typical EPC values on blanket films?",
                "answer_type": "Factoid",
                "answer": "~2.66 \u00c5/cycle in the trench versus ~3.1 \u00c5/cycle on blanket films."
            },
            {
                "question_type": "Application/Performance",
                "question": "Does this ALE process maintain atomic-layer precision in complex 3D structures?",
                "answer_type": "Yes/No",
                "answer": "Yes"
            }
        ]
    },
    "bbox": {
        "a": {
            "x": 0,
            "y": 0,
            "width": 0,
            "height": 0
        },
        "b": {
            "x": 0,
            "y": 0,
            "width": 0,
            "height": 0
        }
    }
}

File: dataset/alde-imageminer/inter-annotator-agreement-data/atomic-layer-etching/experimental-usecase/12/10/fig2.json
{
    "sample_id": "atomic-layer-etching/experimental-usecase/12/fig2",
    "classification": {
        "a": "line chart",
        "b": "line chart",
        "c": "line chart",
        "d": "line chart"
    },
    "summarization": {
        "a": "The graph shows the relationship between SF<sub>6</sub> plasma exposure time and EPC (Emission Peak Concentration) in \u00c5ngstr\u00f6ms.",
        "b": "The graph illustrates the effect of plasma pump time on EPC (Emission Peak Concentration) in \u00c5ngstr\u00f6ms.",
        "c": "The graph depicts the impact of TMA dosing time on EPC (Emission Peak Concentration) in \u00c5ngstr\u00f6ms.",
        "d": "The graph shows the influence of TMA pump time on EPC (Emission Peak Concentration) in \u00c5ngstr\u00f6ms."
    },
    "data_extraction": {
        "a": "| SF<sub>6</sub> plasma time (s) | EPC (\u00c5) |\n|---|---|\n| 0 | 0 |\n| 5 | 2 |\n| 10 | 3 |\n| 15 | 3 |\n| 20 | 3 |\n| 25 | 3 |\n| 30 | 3 |",
        "b": "| Plasma pump time (s) | EPC (\u00c5) |\n|---|---|\n| 0 | 3 |\n| 10 | 3 |\n| 20 | 3 |\n| 30 | 3 |",
        "c": "| TMA dosing time (s) | EPC (\u00c5) |\n|---|---|\n| 0 | 0 |\n| 0.2 | 0.5 |\n| 0.4 | 2 |\n| 0.6 | 3 |\n| 0.8 | 3 |",
        "d": "| TMA pump time (s) | EPC (\u00c5) |\n|---|---|\n| 0 | 3 |\n| 10 | 3 |\n| 20 | 3 |\n| 30 | 3 |"
    },
    "vqa": {
        "d": [
            {
                "question_type": "Comparative/Trend",
                "question": "How does EPC depend on the exposure and dosing times shown in the figure?",
                "answer_type": "Paragraph",
                "answer": "EPC increases with both SF\u2086 plasma exposure time and TMA dosing time until a saturation level is reached, indicating self-limiting surface reactions. In contrast, EPC shows little dependence on plasma pump time or TMA pump time."
            }
        ],
        "c": [
            {
                "question_type": "Structure-Property",
                "question": "Does EPC depend strongly on pump times?",
                "answer_type": "Yes/No",
                "answer": "No"
            }
        ],
        "a": [
            {
                "question_type": "Process-Oriented",
                "question": "Which two steps show saturation behavior in EPC?",
                "answer_type": "Factoid",
                "answer": "SF\u2086 plasma exposure and TMA dosing."
            }
        ],
        "b": [
            {
                "question_type": "Application/Performance",
                "question": "Which process parameters control the etching per cycle?",
                "answer_type": "List",
                "answer": "SF\u2086 plasma exposure time, TMA dosing time."
            }
        ]
    },
    "bbox": {
        "a": {
            "x": 0,
            "y": 0,
            "width": 0,
            "height": 0
        },
        "b": {
            "x": 0,
            "y": 0,
            "width": 0,
            "height": 0
        },
        "c": {
            "x": 0,
            "y": 0,
            "width": 0,
            "height": 0
        },
        "d": {
            "x": 0,
            "y": 0,
            "width": 0,
            "height": 0
        }
    }
}

File: dataset/alde-imageminer/inter-annotator-agreement-data/atomic-layer-etching/experimental-usecase/12/10/fig_1.json
{
    "sample_id": "atomic-layer-etching/experimental-usecase/12/fig_1",
    "classification": {
        "a": "multi spectra chart",
        "b": "multi spectra chart"
    },
    "summarization": {
        "a": "The multi-spectra chart shows absorbance spectra recorded over multiple cycles. The absorbance in the Al\u2013O related region increases progressively with cycle number, indicating cumulative surface modification during repeated processing cycles.",
        "b": "The multi-spectra chart compares reference absorbance spectra for TMA referenced to SF\u2086 plasma and SF\u2086 plasma referenced to TMA at selected cycles. Differences in spectral features, particularly in the C\u2013H stretching region, highlight the distinct surface species present after each processing step."
    },
    "data_extraction": {
        "a": "| Wavenumber (cm\u207b\u00b9) | Relative absorbance | Observation |\n| - | - | - |\n| ~1000 | Medium | Al\u2013O related band |\n| ~900  | Medium | Al\u2013O related band |\n| ~800  | Low \u2192 High | Absorbance increases with cycle number |",
        "b": "| Wavenumber (cm\u207b\u00b9) | Relative absorbance | Reference condition |\n| - | - | - |\n| ~3700 | Low | TMA ref. to SF\u2086 plasma |\n| ~3300 | Medium | SF\u2086 plasma ref. to TMA |\n| ~3000 | Medium | C\u2013H stretching region |"
    },
    "vqa": {
        "c": [
            {
                "question_type": "Application/Performance",
                "question": "Which spectral regions show notable changes in these absorbance spectra?",
                "answer_type": "List",
                "answer": "The Al\u2013O related band region, The C\u2013H stretching region"
            }
        ],
        "a": [
            {
                "question_type": "Comparative/Trend",
                "question": "How does the absorbance change with increasing cycle number ?",
                "answer_type": "Paragraph",
                "answer": "The absorbance increases with increasing cycle number, particularly in the Al\u2013O related region, indicating progressive accumulation or modification of surface species during repeated cycles."
            },
            {
                "question_type": "Process-Oriented",
                "question": "What quantity is plotted on the x-axis in both panels?",
                "answer_type": "Factoid",
                "answer": "Wavenumber (cm\u207b\u00b9)."
            }
        ],
        "b": [
            {
                "question_type": "Structure-Property",
                "question": "Do the reference spectra differ depending on whether TMA or SF\u2086 plasma is used as the reference?",
                "answer_type": "Yes/No",
                "answer": "Yes"
            }
        ]
    },
    "bbox": {
        "a": {
            "x": 0,
            "y": 0,
            "width": 0,
            "height": 0
        },
        "b": {
            "x": 0,
            "y": 0,
            "width": 0,
            "height": 0
        }
    }
}

File: dataset/alde-imageminer/inter-annotator-agreement-data/atomic-layer-etching/experimental-usecase/12/10/fig_3.json
{
    "sample_id": "atomic-layer-etching/experimental-usecase/12/fig_3",
    "classification": {
        "a": "line chart",
        "b": "line chart",
        "c": "line chart"
    },
    "summarization": {
        "a": "The line chart shows film thickness as a function of SF\u2086 plasma pulses during half-cycle A. The thickness remains constant, indicating no net material removal during this half-cycle alone.",
        "b": "The line chart shows film thickness as a function of TMA pulses during half-cycle B. The film thickness does not change, indicating that this half-cycle alone does not produce etching.",
        "c": "The line chart shows film thickness as a function of full ALE cycles consisting of SF\u2086 plasma followed by TMA exposure. The thickness decreases linearly with cycle number at a rate of approximately 3.1 \u00c5 per cycle, demonstrating controlled atomic layer etching."
    },
    "data_extraction": {
        "a": "| Number of pulses | Film thickness (\u00c5) |\n| - | - |\n| 0  | ~200 |\n| 20 | ~200 |\n| 40 | ~200 |\n| 60 | ~200 |",
        "b": "| Number of pulses | Film thickness (\u00c5) |\n| - | - |\n| 0  | ~200 |\n| 20 | ~200 |\n| 40 | ~200 |\n| 60 | ~200 |",
        "c": "| Number of cycles | Film thickness (\u00c5) |\n| - | - |\n| 0   | ~200 |\n| 20  | ~180 |\n| 40  | ~160 |\n| 60  | ~140 |\n| 80  | ~120 |\n| 100 | ~100 |"
    },
    "vqa": {
        "c": [
            {
                "question_type": "Process-Oriented",
                "question": "What is the etch rate during the full ALE cycle?",
                "answer_type": "Factoid",
                "answer": "Approximately 3.1 \u00c5 per cycle."
            }
        ],
        "a": [
            {
                "question_type": "Application/Performance",
                "question": "Which process conditions lead to controlled film thinning?",
                "answer_type": "List",
                "answer": "Alternating SF\u2086 plasma exposure, TMA dosing, ALE cycles combining  half-steps"
            },
            {
                "question_type": "Comparative/Trend",
                "question": "How does film thickness change across the half-cycle and full-cycle processes?",
                "answer_type": "Paragraph",
                "answer": "During the individual half-cycles (SF\u2086 plasma or TMA exposure alone), the film thickness remains constant, indicating no net etching. In contrast, when the two steps are combined into a full ALE cycle, the film thickness decreases linearly with cycle number"
            }
        ],
        "b": [
            {
                "question_type": "Structure-Property",
                "question": "Does either half-cycle alone produce measurable film thinning?",
                "answer_type": "Yes/No",
                "answer": "Yes"
            }
        ]
    },
    "bbox": {
        "a": {
            "x": 0,
            "y": 0,
            "width": 0,
            "height": 0
        },
        "b": {
            "x": 0,
            "y": 0,
            "width": 0,
            "height": 0
        },
        "c": {
            "x": 0,
            "y": 0,
            "width": 0,
            "height": 0
        }
    }
}

File: dataset/alde-imageminer/inter-annotator-agreement-data/atomic-layer-etching/experimental-usecase/12/10/fig_4.json
{
    "sample_id": "atomic-layer-etching/experimental-usecase/12/fig_4",
    "classification": {
        "a": "multiple line chart",
        "b": "multiple line chart",
        "c": "multiple line chart",
        "d": "multiple line chart"
    },
    "summarization": {
        "a": "The multiple line chart compares etch per cycle (EPC) as a function of substrate temperature for the SF\u2086 plasma/TMA process presented in this work and several literature-reported thermal HF/TMA processes. The EPC increases with temperature for all datasets, with the plasma-based process exhibiting consistently higher EPC values than thermal processes."
    },
    "data_extraction": {
        "a": "| Substrate Temperature (\u00b0C) | This work (SF\u2086/TMA) | Canon HF/TMA | Cheng HF/TMA | Lee HF/TMA | Zyvox HF/TMA |\n|---|---|---|---|---|---|\n| 150 | ~0.2 | ~0.0 | ~0.0 | ~0.0 | ~0.0 |\n| 200 | ~1.2 | ~0.6 | ~0.4 | ~0.3 | ~0.2 |\n| 250 | ~2.7 | ~1.5 | ~0.9 | ~0.7 | ~0.6 |\n| 300 | ~3.5 | ~2.2 | ~1.3 | ~1.1 | ~1.0 |"
    },
    "vqa": {
        "a": [
            {
                "question_type": "Comparative/Trend",
                "question": "How does EPC vary with substrate temperature across different ALE processes?",
                "answer_type": "Paragraph",
                "answer": "EPC increases with substrate temperature for all reported processes. The SF\u2086 plasma/TMA process shows a steeper increase and higher EPC values compared to thermal HF/TMA processes reported in the literature, particularly above 200 \u00b0C"
            },
            {
                "question_type": "Process-Oriented",
                "question": "Which process yields the highest EPC at a given temperature?",
                "answer_type": "Factoid",
                "answer": "The SF\u2086 plasma/TMA process reported in this work."
            },
            {
                "question_type": "Structure-Property",
                "question": "Why might substrate temperatures differ between this work and the literature?",
                "answer_type": "Factoid",
                "answer": "Temperatures in this work are measured in situ, while literature values are reported set points that may vary with reactor design and process conditions."
            },
            {
                "question_type": "Application/Performance",
                "question": "What advantages are demonstrated by the plasma-based ALE process?",
                "answer_type": "List",
                "answer": "Higher EPC, Stronger T-dependence, Better efficiency vs. thermal ALE"
            }
        ]
    },
    "bbox": {
        "a": {
            "x": 0,
            "y": 0,
            "width": 0,
            "height": 0
        },
        "b": {
            "x": 0,
            "y": 0,
            "width": 0,
            "height": 0
        },
        "c": {
            "x": 0,
            "y": 0,
            "width": 0,
            "height": 0
        },
        "d": {
            "x": 0,
            "y": 0,
            "width": 0,
            "height": 0
        }
    }
}

File: dataset/alde-imageminer/inter-annotator-agreement-data/atomic-layer-etching/experimental-usecase/12/10/fig_5.json
{
    "sample_id": "atomic-layer-etching/experimental-usecase/12/fig_5",
    "classification": {
        "a": "image panel",
        "b": "image panel"
    },
    "summarization": {
        "a": "This figure compares the sidewall thickness of an Al\u2082O\u2083 film before and after 40 cycles of atomic layer etching (ALE). Cross-sectional TEM images show a clear reduction in measured thickness at multiple positions along the structure. The average thickness decreases from ~22.3\u202fnm to ~11.7\u202fnm, indicating uniform etching over repeated ALE cycles."
    },
    "data_extraction": {
        "a": "| Field | Value |\n| --- | --- |\n| Pre-Etch | 21.8 nm, 23.3 nm, 22.6 nm, 21.6 nm |\n| Post 40 cycles ALE | 11.4 nm, 11.9 nm, 12.2 nm, 11.2 nm |",
        "b": "| Field | Value |\n| --- | --- |\n| Post 40 cycles ALE | 11.4 nm, 11.9 nm, 12.2 nm, 11.2 nm |"
    },
    "vqa": {
        "a": [
            {
                "question_type": "Process-Oriented",
                "question": "What process is being used to etch the material in this figure?",
                "answer_type": "Factoid",
                "answer": "Plasma-enhanced atomic layer etching (ALE) using SF\u2086 plasma and TMA exposure."
            },
            {
                "question_type": "Structure-Property",
                "question": "What property does the reduction in sidewall thickness indicate?",
                "answer_type": "List",
                "answer": "Etch rate, Uniformity, Precision, Material selectivity"
            },
            {
                "question_type": "Application/Performance",
                "question": "Is ALE effective in achieving nanometer-scale precision in etching?",
                "answer_type": "Yes/No",
                "answer": "Yes"
            }
        ],
        "b": [
            {
                "question_type": "Comparative/Trend",
                "question": "How does sidewall thickness change after 40 ALE cycles?",
                "answer_type": "Paragraph",
                "answer": "The sidewall thickness decreases significantly after 40 ALE cycles. Pre-etch measurements ranged from 21.6\u202fnm to 23.3\u202fnm, while post-etch values range from 11.2\u202fnm to 12.2\u202fnm. This consistent reduction across the measured points suggests uniform and controlled material removal via ALE."
            }
        ]
    },
    "bbox": {
        "a": {
            "x": 0,
            "y": 0,
            "width": 0,
            "height": 0
        },
        "b": {
            "x": 0,
            "y": 0,
            "width": 0,
            "height": 0
        }
    }
}

File: dataset/alde-imageminer/inter-annotator-agreement-data/atomic-layer-etching/experimental-usecase/12/2/fig2.json
{
    "sample_id": "atomic-layer-etching/experimental-usecase/12/fig2",
    "classification": {
        "a": "line chart",
        "b": "line chart",
        "c": "line chart",
        "d": "line chart"
    },
    "summarization": {
        "a": "The graph displays the saturation curve for the Al\u2082O\u2083 etching process, showing the Etch Per Cycle (EPC) increasing and saturating at ~3.1 \u00c5 after 5 seconds of SF\u2086 plasma exposure.",
        "b": "The graph plots the EPC against the purge (pump) time following plasma exposure; the rate remains constant at ~3.1 \u00c5, indicating the fluorinated surface is stable during the purge.",
        "c": "The graph shows the saturation behavior of the EPC as a function of TMA dosing time, confirming self-limiting etching at ~3.1 \u00c5 for doses > 0.3 seconds.",
        "d": "The graph illustrates the effect of purge (pump) time following the TMA dose, showing stable EPC values that confirm no parasitic etching occurs during the purge steps."
    },
    "data_extraction": {
        "a": "| SF plasma time (s) | EPC (\u00c5) |\n|---|---|\n| 0 | 0 |\n| 5 | 2 |\n| 10 | 3 |\n| 15 | 3 |\n| 20 | 3 |\n| 25 | 3 |\n| 30 | 3 |",
        "b": "| Plasma pump time (s) | EPC (\u00c5) |\n|---|---|\n| 10 | 2.9 |\n| 20 | 3 |\n| 30 | 3 |",
        "c": "| TMA dosing time (s) | EPC (\u00c5) |\n|---|---|\n| 0 | 0 |\n| 0.1 | -0.1 |\n| 0.2 | 0 |\n| 0.4 | 2 |\n| 0.6 | 3 |\n| 0.8 | 3 |",
        "d": "| TMA pump time (s) | EPC (\u00c5) |\n|---|---|\n| 5 | 3.25 |\n| 10 | 3 |\n| 30 | 3 |"
    },
    "vqa": {
        "d": [
            {
                "question_type": "Structure-Property",
                "question": "Based on the data presented in subfigures (b) and (d), is the etched surface prone to desorption or parasitic chemical vapor etching during the purge steps?",
                "answer_type": "Yes/No",
                "answer": "No"
            }
        ],
        "c": [
            {
                "question_type": "Process-Oriented",
                "question": "What does the stabilization of the Etch Per Cycle (EPC) values in subfigures (a) and (c) demonstrate about the chemical mechanism of this plasma ALE process?",
                "answer_type": "Paragraph",
                "answer": "The stabilization of EPC values as the reactant exposure times increase demonstrates the self-limiting nature of the surface reactions. In subfigure 2(a), the saturation indicates that once the surface is fully fluorinated by the SF\u2086 plasma, extending the exposure does not lead to further etching or modification depth (likely due to the formation of an AlF\u2083 diffusion barrier). Similarly, in 2(c), saturation shows that the ligand-exchange reaction with TMA is complete once all available fluorinated sites have reacted, fulfilling the fundamental requirement for atomic layer etching control."
            },
            {
                "question_type": "Comparative/Trend",
                "question": "Comparing subfigures (a) and (c), how do the saturation timescales for the SF\u2086 plasma exposure and the TMA dosing step differ?",
                "answer_type": "Paragraph",
                "answer": "The SF\u2086 plasma exposure [Figure 2(a)] requires a significantly longer duration to reach saturation, stabilizing after approximately 3 to 5 seconds. In contrast, the TMA dosing step [Figure 2(c)] saturates much faster, achieving a stable EPC with doses as short as 0.3 to 0.5 seconds. This suggests that the plasma fluorination of the oxide surface is the rate-limiting step compared to the rapid ligand-exchange reaction with the TMA precursor."
            }
        ],
        "a": [
            {
                "question_type": "Application/Performance",
                "question": "According to the saturation plateaus shown in this figure, what is the experimentally determined Etch Per Cycle (EPC) for Al\u2082O\u2083 at 260 \u00b0C?",
                "answer_type": "Factoid",
                "answer": "The experimentally determined Etch Per Cycle (EPC) is approximately 3.1 \u00c5/cycle."
            }
        ]
    },
    "bbox": {
        "a": {
            "x": 0,
            "y": 0,
            "width": 0,
            "height": 0
        },
        "b": {
            "x": 0,
            "y": 0,
            "width": 0,
            "height": 0
        },
        "c": {
            "x": 0,
            "y": 0,
            "width": 0,
            "height": 0
        },
        "d": {
            "x": 0,
            "y": 0,
            "width": 0,
            "height": 0
        }
    }
}

File: dataset/alde-imageminer/inter-annotator-agreement-data/atomic-layer-etching/experimental-usecase/12/3/fig_4.json
{
    "sample_id": "atomic-layer-etching/experimental-usecase/12/fig_4",
    "classification": {
        "a": "multiple line chart"
    },
    "summarization": {
        "a": "The line chart illustrates the relation between substrate temperature (\u00b0C) and EPC (\u00c5) across different studies."
    },
    "data_extraction": {
        "a": "| Substrate Temperature (\u00b0C) | SF6/TMA | Cano | Hennessy | Lee | Zywotko |\n|---|---|---|---|---|---|\n| 150 | 0.25 | - | - | - | - |\n| 175 | - | - | - | - | - |\n| 200 | - | 1.5 | - | - | - |\n| 225 | 2.8 | - | 0.8 | - | - |\n| 250 | 3.0 | 2.5 | 0.9 | 0.1 | -0.5 |\n| 275 | 3.5 | - | 1.0 | 0.4 | 0 |\n| 300 | - | 2.6 | 1.1 | 0.5 | - |\n| 325 | - | - | - | 0.8 | 1.1 |"
    },
    "vqa": {
        "a": [
            {
                "question_type": "Process-Oriented",
                "question": "Which type of processes are compared in the figure?",
                "answer_type": "Factoid",
                "answer": "Thermal HF/TMA process and SF6 plasma/TMA process."
            },
            {
                "question_type": "Comparative/Trend",
                "question": "Which work shows the highest etch rate at each substrate temperature?",
                "answer_type": "Factoid",
                "answer": "The current work with SF6/TMA."
            },
            {
                "question_type": "Structure-Property",
                "question": "Which substrate temperature results in the highest etch rate per cycle?",
                "answer_type": "Factoid",
                "answer": "Approximately 275 \u00b0C."
            },
            {
                "question_type": "Application/Performance",
                "question": "How does the substrate temperature affect the etch per cycle?",
                "answer_type": "Factoid",
                "answer": "The etch per cycle increases as the substrate temperature gets higher."
            }
        ]
    },
    "bbox": {
        "a": {
            "x": 0,
            "y": 0,
            "width": 0,
            "height": 0
        }
    }
}

File: dataset/alde-imageminer/inter-annotator-agreement-data/atomic-layer-etching/experimental-usecase/12/4/fig2.json
{
    "sample_id": "atomic-layer-etching/experimental-usecase/12/fig2",
    "classification": {
        "a": "line chart",
        "b": "line chart",
        "c": "line chart",
        "d": "line chart"
    },
    "summarization": {
        "a": "The graph shows the relationship between SF<sub>6</sub> plasma exposure time and EPC (etch per cycle) in \u00c5ngstr\u00f6ms.",
        "b": "The graph illustrates the effect of plasma pump time on EPC  in \u00c5ngstr\u00f6ms.",
        "c": "The graph depicts the impact of TMA dosing time on EPC in \u00c5ngstr\u00f6ms.",
        "d": "The graph shows the influence of TMA pump time on EPC in \u00c5ngstr\u00f6ms."
    },
    "data_extraction": {
        "a": "| SF<sub>6</sub> plasma time (s) | EPC (\u00c5) |\n|----------------------|---------|\n| 0                   | 0       |\n| 1                   | 2.5     |\n| 5                   | 3.0     |\n| 10                  | 3.2     |\n| 20                  | 3.4     |\n| 30                  | 3.5     |",
        "b": "| Plasma pump time (s) | EPC (\u00c5) |\n|---------------|---------|\n| 5                    | 3    |\n| 10                   | 3     |\n| 20                   | 3     |\n| 30                   | 3     |",
        "c": "| TMA dosing time (s) | EPC (\u00c5) |\n|---|---|\n| 0 | 0 |\n| 0.2 | 0.5 |\n| 0.4 | 2 |\n| 0.6 | 3 |\n| 0.8 | 3 |",
        "d": "| TMA pump time (s) | EPC (\u00c5) |\n|---|---|\n| 0 | 3 |\n| 10 | 3 |\n| 20 | 3 |\n| 30 | 3 |"
    },
    "vqa": {
        "d": [
            {
                "question_type": "Comparative/Trend",
                "question": "How does the etch per cycle (EPC) compare to literature?",
                "answer_type": "Factoid",
                "answer": "The measured EPC is higher than the literature results reported for thermal ALE of Al2O3 with HF/TMA at a comparable temperature."
            }
        ],
        "c": [
            {
                "question_type": "Process-Oriented",
                "question": "What happens during shorter TMA doses?",
                "answer_type": "Paragraph",
                "answer": "The TMA dose saturates quickly for doses longer than 0.3 s. Doses shorter than 0.2 s were found to cause a negligible thickness change, which is likely related to the consumption of TMA by AlF3 deposition on the reactor walls (100 \u00b0C) that are at a lower temperature than the substrate holder (300 \u0002C). Previous work has shown that AlF3 ALD using SF6 plasma and TMA readily occurs at low temperatures. It is, therefore, likely that a significant amount of dosed TMA is adsorbed on the reactor walls before it can reach the substrate"
            }
        ],
        "a": [
            {
                "question_type": "Process-Oriented",
                "question": "Does the SF6 plasma saturation curve show quasisaturation behavior ?",
                "answer_type": "Paragraph",
                "answer": "Yes, similar to the modification steps observed for many other ALE processes."
            }
        ],
        "b": [
            {
                "question_type": "Process-Oriented",
                "question": "What can be said about plasma pump time?",
                "answer_type": "Factoid",
                "answer": "A minimum plasma pump steps of 10 s are sufficient to avoid a parasitic etching component"
            }
        ]
    },
    "bbox": {
        "a": {
            "x": 0,
            "y": 0,
            "width": 0,
            "height": 0
        },
        "b": {
            "x": 0,
            "y": 0,
            "width": 0,
            "height": 0
        },
        "c": {
            "x": 0,
            "y": 0,
            "width": 0,
            "height": 0
        },
        "d": {
            "x": 0,
            "y": 0,
            "width": 0,
            "height": 0
        }
    }
}

File: dataset/alde-imageminer/inter-annotator-agreement-data/atomic-layer-etching/experimental-usecase/12/4/fig_4.json
{
    "sample_id": "atomic-layer-etching/experimental-usecase/12/fig_4",
    "classification": {
        "a": "multiple line chart"
    },
    "summarization": {
        "a": "The multiple line chart compares the relationship between substrate temperature and EPC (\u00c5) across different studies."
    },
    "data_extraction": {
        "a": "| Substrate Temperature (\u00b0C) | EPC (\u00c5) - This Work (SF\u2086/TMA) | EPC (\u00c5) - Cano (HF/TMA) | EPC (\u00c5) - Hennessy (HF/TMA) | EPC (\u00c5) - Lee (HF/TMA) | EPC (\u00c5) - Zywotko (HF/TMA) |\n|-----------------------------|--------------------------------|---------------------------|------------------------------|--------------------------|-----------------------------|\n| 150                         | 0 .1                               | -                            | -                        | -                       | -                         |\n| 175                         | 0.8                            |-                             | -                        | -                       | -                        |\n| 200                         | 2.1                            | 1.5                       |  -                       | -                       | -                        |\n| 225                         | 2.8                            | -                           | 0.8                    | 0.2                  | -0.4                   |\n| 250                         | 3.0                            | 2.3                       | 0.8                    | 0.4                 | 0                        |\n| 275                         | 3.2                            | -                           | 1.0                    | 0.5                 | 0.8                     |\n| 300                         | -                                | 2.5                       | 1.2                    | 0.8                | -                          |\n| 325                         | -                                 | -                           | -                         | -                    | 1.0                      |"
    },
    "vqa": {
        "a": [
            {
                "question_type": "Comparative/Trend",
                "question": "Can the substrate temperature values from the literature deviate ?",
                "answer_type": "Paragraph",
                "answer": "Yes, depending on the reactor and process conditions used."
            },
            {
                "question_type": "Process-Oriented",
                "question": "What parameters determine etching?",
                "answer_type": "Paragraph",
                "answer": "In previous work, ALD of AlF3 was observed to proceed in the wide temperature range of 50\u2013300 \u00b0C when using a short 10 ms TMA dose.This suggests\nthat not only the temperature but also exposure to the precursor determines whether deposition or etching occurs."
            },
            {
                "question_type": "Process-Oriented",
                "question": "How does plasma ALE differ from thermal ALE?",
                "answer_type": "Factoid",
                "answer": "In comparison to thermal ALE, the plasma ALE process exhibits a higher etch per cycle (EPC) over the entire temperature range investigated\nhere."
            },
            {
                "question_type": "Process-Oriented",
                "question": "What causes increased etching with plasma ALE?",
                "answer_type": "Paragraph",
                "answer": "A significant etch rate of 0.8A\u02da /cycle was already observed at a relatively low temperature of 185 \u00b0C, highlighting one of the benefits of using a plasma process. It is thought that the fluorine radicals provided by the plasma allow for higher etch rates as a thicker fluorinated surface region is formed as compared to when using HF."
            }
        ]
    },
    "bbox": {
        "a": {
            "x": 0,
            "y": 0,
            "width": 0,
            "height": 0
        }
    }
}

File: dataset/alde-imageminer/inter-annotator-agreement-data/atomic-layer-etching/experimental-usecase/12/4/fig_5.json
{
    "sample_id": "atomic-layer-etching/experimental-usecase/12/fig_5",
    "classification": {
        "a": "image panel",
        "b": "image panel"
    },
    "summarization": {
        "a": "The image shows a cross-sectional view of a material structure before atomic layer etching (ALE)",
        "b": "The image shows a cross-sectional view of a material structure before atomic layer etching (ALE)  after 40 cycles of ALE."
    },
    "data_extraction": {
        "a": "| Field | Value |\n| --- | --- |\n| Pre-Etch | 21.8 nm, 23.3 nm, 22.6 nm, 21.6 nm |",
        "b": "| Field | Value |\n| --- | --- |\n| Post 40 cycles ALE | 11.4 nm, 11.9 nm, 12.2 nm, 11.2 nm |"
    },
    "vqa": {
        "a": [
            {
                "question_type": "Structure-Property",
                "question": "Does the cross-section involve 3D trench structures?",
                "answer_type": "Yes/No",
                "answer": "Yes"
            },
            {
                "question_type": "Process-Oriented",
                "question": "What causes anistropic etching? Do the images suggest anistropic etching?",
                "answer_type": "Paragraph",
                "answer": "This  plasma ALE process exhibits a comparable etch depth for both horizontal and vertical surfaces of 11.4 nm and 11. 9 nm, respectively. \nAnisotropic etching would lead to a higher etch rate on horizontal surfaces.  This suggests that directional ions in the SF6 plasma do not significantly contribute to etching of the Al2O3 surface. A possible explanation for why the etch rate on the horizontal surfaces appears slightly lower than that on the vertical surfaces is densification of the film due to ion exposure during the O2 plasma steps of the Al2O3 ALD cycle."
            }
        ],
        "b": [
            {
                "question_type": "Comparative/Trend",
                "question": "What is the thickness  before and after ALE etching?",
                "answer_type": "Paragraph",
                "answer": "1. Average thickness of Al2O3 before etching = 22.6 nm\n2. Average thickness of Al2O3 after 40 cycles of etching = 11.6nm"
            },
            {
                "question_type": "Application/Performance",
                "question": "What is the etch rate?",
                "answer_type": "Factoid",
                "answer": "Etched thickness = 11nm, Etch rate = 11/40 = - 0.28 nm/ALE cycle."
            }
        ]
    },
    "bbox": {
        "a": {
            "x": 0,
            "y": 0,
            "width": 0,
            "height": 0
        },
        "b": {
            "x": 0,
            "y": 0,
            "width": 0,
            "height": 0
        }
    }
}

File: dataset/alde-imageminer/inter-annotator-agreement-data/atomic-layer-etching/experimental-usecase/12/6/fig_3.json
{
    "sample_id": "atomic-layer-etching/experimental-usecase/12/fig_3",
    "classification": {
        "a": "line chart"
    },
    "summarization": {
        "a": "The figure shows the film thickness after exposure to 30 half-cycles of SF6 (a), 30 half-cycles of TMA (b) and 50 full ALE cycles (c). During the full ALE cycles, the material is etched at a rate of 3.1 \u00c5 per cycle."
    },
    "data_extraction": {
        "a": "| Number of pulses/cycles | Film thickness (\u00c5) |\n|---|---|\n| 0 | 205 |\n| 5 | 205 |\n| 10 | 205 |\n| 15 | 205 |\n| 20 | 205 |\n| 25 | 205 |\n| 30 | 205 |\n| 35 | 200 |\n| 40 | 200 |\n| 45 | 200 |\n| 50 | 200 |\n| 55 | 200 |\n| 60 | 200 |\n| 65 | 184 |\n| 70 | 168 |\n| 75 | 152 |\n| 80 | 136 |\n| 85 | 120 |\n| 90 | 104 |\n| 95 | 88 |\n| 100 | 72 |\n| 105 | 56 |\n| 110 | 40 |"
    },
    "vqa": {
        "a": [
            {
                "question_type": "Process-Oriented",
                "question": "What is the starting thickness of the Al2O3 film?",
                "answer_type": "Factoid",
                "answer": "Around 207 \u00c5."
            },
            {
                "question_type": "Process-Oriented",
                "question": "How many half cycles of SF6 and TMA exposure were performed?",
                "answer_type": "Factoid",
                "answer": "30 for both."
            },
            {
                "question_type": "Comparative/Trend",
                "question": "At what rate was the material etched during the full ALE cycles?",
                "answer_type": "Factoid",
                "answer": "At a rate of 3.1 \u00c5 per cycle."
            },
            {
                "question_type": "Process-Oriented",
                "question": "Why was this particular experiment performed and what information was obtained?",
                "answer_type": "Paragraph",
                "answer": "A key requirement for ALE is that etching should only occur if the substrate is exposed to alternating half-cycles, which is why this experiment was conducted. The figure shows that the SF6 half-cycles did not affect the film thickness. When the substrate was exposed to the TMA half-cycles, a decrease was expected for the first half-cycle as the AlF3 layer formed during SF6 exposure should react with TMA. This was indeed the case and the substrate thickness did not change during the remainder of the TMA half-cycles. The data shown in this figure demonstrate that the process conditions meet this key requirement."
            }
        ]
    },
    "bbox": {
        "a": {
            "x": 0,
            "y": 0,
            "width": 0,
            "height": 0
        }
    }
}

File: dataset/alde-imageminer/inter-annotator-agreement-data/atomic-layer-etching/experimental-usecase/12/6/fig_5.json
{
    "sample_id": "atomic-layer-etching/experimental-usecase/12/fig_5",
    "classification": {
        "a": "image panel",
        "b": "image panel"
    },
    "bbox": {
        "a": {
            "x": 0,
            "y": 0,
            "width": 0,
            "height": 0
        },
        "b": {
            "x": 0,
            "y": 0,
            "width": 0,
            "height": 0
        }
    }
}

File: dataset/alde-imageminer/inter-annotator-agreement-data/atomic-layer-etching/experimental-usecase/12/7/fig_1.json
{
    "sample_id": "atomic-layer-etching/experimental-usecase/12/fig_1",
    "classification": {
        "a": "stacked spectra chart",
        "b": "spectra chart"
    },
    "summarization": {
        "a": "The spectral chart shows the infrared spectra collected at 250 \u00b0C, highlighting the broad absorbance region between 800 and 1100 cm\u207b\u00b9 corresponding to Al\u2013O vibrations in the film. These spectra were recorded after each SF\u2086 plasma/TMA ALE cycle and referenced to the as-deposited Al\u2082O\u2083 spectrum taken prior to the ALE cycles. The figure displays absorbance spectra across the wavenumber range for cycles 1 through 6, showing changes in absorbance at specific wavenumbers.",
        "b": "The spectral chart shows the Al\u2013CH\u2083 absorbance peaks at 2900 and 3500 cm\u207b\u00b9. The spectra were recorded after each SF\u2086 plasma and TMA half-cycle and are referenced to the spectrum from the previous half-cycle. The figure compares the absorbance spectra for TMA-referenced to SF\u2086 plasma(blue line) and SF\u2086-plasma-referenced to TMA(red line)  for cycles 2, 4, and 6. Sharp absorbance peaks were observed close to 2900 to 2950 cm\u207b\u00b9."
    },
    "data_extraction": {
        "a": "| Wavenumbers (cm\u207b\u00b9) | Absorbance |\n|---|---|\n| 1000 | 0.002 |\n| 800 | 0.005 |",
        "b": "| Wavenumbers (cm\u207b\u00b9) | TMA ref. to SF\u2086 plasma | SF\u2086 plasma ref. to TMA |\n|---|---|---|\n| 4000 | Cycle 2 | Cycle 4 |\n| 3500 | Cycle 4 | Cycle 6 |\n| 3000 | Cycle 6 | Cycle 2 |"
    },
    "vqa": {
        "a": [
            {
                "question_type": "Process-Oriented",
                "question": "Based on the increasing absorbance in the Al-O region (800-1100 cm\u207b\u00b9) over cycles 1-6 in Fig. a, describe the sequence of the surface's chemical state change during the ALE process.",
                "answer_type": "List",
                "answer": "Initial Al\u2082O\u2083 surface (reference, 0 cycles).\n\nSF\u2086 plasma converts surface Al-O to Al-F, reducing Al-O absorbance.\n\nTMA reacts with Al-F, releasing volatile products and potentially leaving some Al-CH\u2083.\n\nRepeated cycles progressively alter the near-surface oxide structure, changing the Al-O absorbance signature as seen in the growing, shifted peaks."
            },
            {
                "question_type": "Comparative/Trend",
                "question": "The broad Al-O absorbance peak in Fig. a shifts and changes shape between cycles 1 and 6. What does this evolution imply about the structural or compositional change in the film's near-surface region?",
                "answer_type": "Paragraph",
                "answer": "The shifting peak indicates a change in the local bonding environment of aluminum and oxygen. The initial Al\u2082O\u2083 has a specific crystalline or amorphous structure. The cyclic fluorination and ligand exchange likely create a modified, possibly disordered or fluorine-incorporated, oxyfluoride surface layer (AlO\u2093F\u1d67), which has different vibrational energies than pure Al\u2082O\u2083. This maps directly to a change in the material's etch susceptibility."
            },
            {
                "question_type": "Structure-Property",
                "question": "What specific physical change in the film structure is directly correlated with the downward trend of the broad absorbance feature between 800 and 1100 cm\u207b\u00b9 in the spectra image?",
                "answer_type": "Factoid",
                "answer": "The decrease in absorbance in this region maps directly to the breaking of Al\u2013O bonds and the subsequent reduction in film thickness, confirming that bulk material is being removed layer-by-layer."
            }
        ],
        "b": [
            {
                "question_type": "Application/Performance",
                "question": "Does the spectral data in figure support the conclusion that this process is suitable for manufacturing devices requiring \u00c5ngstr\u00f6m-level depth control?",
                "answer_type": "Yes/No",
                "answer": "Yes. The data supports this because the absorbance peaks for Cycles 2, 4, and 6 are nearly identical in intensity and shape. This repeatability implies a constant \"Etch Per Cycle\" (EPC) without significant drift, allowing engineers to precisely control the total etch depth simply by counting the number of cycles."
            }
        ]
    },
    "bbox": {
        "a": {
            "x": 0,
            "y": 0,
            "width": 0,
            "height": 0
        },
        "b": {
            "x": 0,
            "y": 0,
            "width": 0,
            "height": 0
        }
    }
}
