Repository: sciknoworg/sci-imageminer

## Project Overview  

**Sci-ImageMiner** is an annotation project on figures from **atomic layer deposition (ALD)** and **atomic layer etching (ALE)**, situated within the broader field of materials science and engineering. Within each of these categories, the data is further organized into the sub-categories **experimental-usecase** and **simulation-usecase**.

It aims to host gold-standard annotations for chart classification, data extraction, summarization, and question answering—providing both pilot and full-phase data to support multimodal AI research in scientific image understanding.

File: dataset/alde-imageminer/inter-annotator-agreement-data/atomic-layer-etching/experimental-usecase/12/7/fig_5.json
{
    "sample_id": "atomic-layer-etching/experimental-usecase/12/fig_5",
    "classification": {
        "a": "unknown",
        "b": "unknown"
    },
    "bbox": {
        "a": {
            "x": 0,
            "y": 0,
            "width": 0,
            "height": 0
        },
        "b": {
            "x": 0,
            "y": 0,
            "width": 0,
            "height": 0
        }
    }
}

File: dataset/alde-imageminer/inter-annotator-agreement-data/atomic-layer-etching/experimental-usecase/12/8/fig2.json
{
    "sample_id": "atomic-layer-etching/experimental-usecase/12/fig2",
    "classification": {
        "a": "line chart",
        "b": "line chart",
        "c": "line chart",
        "d": "line chart"
    },
    "summarization": {
        "a": "The graph shows the relationship between SF<sub>6</sub> plasma exposure time and EPC (etch per cycle)  in \u00c5ngstr\u00f6ms, with a fixed 0.5 s TMA dose. The EPC rises quickly and then saturates around 3 \u00c5 per cycle.",
        "b": "The graph illustrates the effect of plasma pump time on EPC (etch per cycle) in \u00c5ngstr\u00f6ms, with a fixed 5 s plasma exposure and 0.5 s TMA dose. EPC stays roughly constant with plasma pump time.",
        "c": "The graph depicts the impact of TMA dosing time on EPC (etch per cycle) in \u00c5ngstr\u00f6ms, with a fixed 5 s plasma exposure. The EPC rises quickly and then saturates around 3 \u00c5 per cycle.",
        "d": "The graph shows the influence of TMA pump time on EPC (etch per cycle) in \u00c5ngstr\u00f6ms, with a fixed 5 s plasma exposure and 0.5 s TMA dose. EPC stays roughly constant with TMA pump time."
    },
    "data_extraction": {
        "a": "| SF<sub>6</sub> plasma time (s) | EPC (\u00c5) |\n|---|---|\n| 0 | 0 |\n| 0.5 | 2.3 |\n| 1.0 | 2.4 |\n| 2.6 | 3.0 |\n| 5.1 | 3.2 |\n| 7.5 | 3.2 |\n| 10.0 | 3.4 |\n| 30.0 | 3.6 |",
        "b": "| Plasma pump time (s) | EPC (\u00c5) |\n|---|---|\n| 5 | 3.0 |\n| 10 | 3 .1|\n| 30 | 3.1 |",
        "c": "| TMA dosing time (s) | EPC (\u00c5) |\n|---|---|\n| 0 | 0 |\n| 0.1 | -0.13|\n| 0.2 | 0.04 |\n| 0.3 | 2.3 |\n| 0.4 | 2.8 |\n| 0.5 | 3.2 |\n| 0.8 | 3.0 |",
        "d": "| TMA pump time (s) | EPC (\u00c5) |\n|---|---|\n| 5 | 3.2 |\n| 10 | 3.1 |\n| 30 | 3.1 |"
    },
    "vqa": {
        "c": [
            {
                "question_type": "Comparative/Trend",
                "question": "At what TMA dosing time does the process transition from net deposition to net etching?",
                "answer_type": "Factoid",
                "answer": "Around 0.2 s (based on the EPC crossing from negative to positive)."
            },
            {
                "question_type": "Comparative/Trend",
                "question": "For which TMA dosing times does the half-process show self-limiting behavior?",
                "answer_type": "Factoid",
                "answer": "At about ~0.3 s TMA dose. It is clearly saturated by ~0.4\u20130.5 s"
            }
        ],
        "a": [
            {
                "question_type": "Comparative/Trend",
                "question": "Why does the EPC rise rapidly during the first ~5 s of SF\u2086 plasma exposure, but increase much more slowly at longer exposure times?",
                "answer_type": "Paragraph",
                "answer": "The initial fast increase comes from rapid fluorination of the surface. As the fluorinated layer thickens, additional fluorination becomes harder because reactants must penetrate through this layer. The fluorinated layer therefore acts as a diffusion barrier, leading to a slower EPC increase."
            },
            {
                "question_type": "Comparative/Trend",
                "question": "Approximately at what time does EPC begin to saturate?",
                "answer_type": "Factoid",
                "answer": "Around ~5 s."
            }
        ]
    },
    "bbox": {
        "a": {
            "x": 0,
            "y": 0,
            "width": 0,
            "height": 0
        },
        "b": {
            "x": 0,
            "y": 0,
            "width": 0,
            "height": 0
        },
        "c": {
            "x": 0,
            "y": 0,
            "width": 0,
            "height": 0
        },
        "d": {
            "x": 0,
            "y": 0,
            "width": 0,
            "height": 0
        }
    }
}

File: dataset/alde-imageminer/inter-annotator-agreement-data/atomic-layer-etching/experimental-usecase/12/8/fig_1.json
{
    "sample_id": "atomic-layer-etching/experimental-usecase/12/fig_1",
    "classification": {
        "a": "multi spectra chart",
        "b": "stacked spectra chart"
    },
    "summarization": {
        "a": "The figure displays difference IR spectra  for cycles 1 through 6, highlighting changes in absorbance in the Al-O vibration region.",
        "b": "The figure compares difference IR spectra of the CH3 region for plasma and TMA half-cycles for cycles 2, 4, and 6."
    },
    "data_extraction": {
        "a": "| Wavenumbers (cm\u207b\u00b9) | Absorbance  (arb. units): Cycle 1| Absorbance  (arb. units): Cycle 2| Absorbance  (arb. units): Cycle 3 | Absorbance  (arb. units): Cycle 4 | Absorbance  (arb. units): Cycle 5 | Absorbance  (arb. units:  Cycle 6|\n|---|---|---|---|---|---|---|\n| 1146 | 0.001 | 0.0008 | 0.0008 | 0.0006 | 0.0004 | 0.0001 |\n| 1000 | 0.002 | 0.0017 | 0.0018| 0.0017 | 0.0017 | 0.0015 |\n| 911 | -0.0006 | -0.0015 | -0.0019 | -0.0027 | -0.003 | -0.004 |\n| 871 | 0.0001 | -0.0009 | -0.0017 | -0.0027 | -0.004 | -0.005 |\n| 755  | -0.0003 |  -0.0003 | -0.0019 | -0.003 | -0.0045 | -0.0054 |",
        "b": "| Cycle: Half-Cycle | Peak Wavenumbers (cm\u207b\u00b9) | Peak Absorbance (arb.units) | \n|---|---|---|\n| Cycle 2: TMA ref. to SF\u2086 plasma | 2950 |  0.0035 | \n| Cycle 2:  SF\u2086 plasma ref. to TMA | 2950 | -0.0037 | \n| Cycle 4: TMA ref. to SF\u2086 plasma | 2950 | 0.0033 | \n|Cycle 4:  SF\u2086 plasma ref. to TMA | 2950 | -0.0037 | \n|Cycle 6: TMA ref. to SF\u2086 plasma | 2950 |  0.0035 | \n|Cycle 6:  SF\u2086 plasma ref. to TMA | 2950 | -0.0038 |"
    },
    "vqa": {
        "a": [
            {
                "question_type": "Comparative/Trend",
                "question": "What does the change in Al-O region imply about what\u2019s happening to the Al\u2082O\u2083 film during cycling?",
                "answer_type": "Paragraph",
                "answer": "The Al\u2013O band shows a progressive decrease in absorbance from cycle 1 to cycle 6. This indicates a reduction in Al\u2013O\u2013containing material relative to the initial film. The monotonic decline is consistent with cumulative etching of Al\u2082O\u2083 over successive cycles."
            }
        ],
        "b": [
            {
                "question_type": "Process-Oriented",
                "question": "What is the role of TMA during cycling? What supports this conclusion?",
                "answer_type": "Paragraph",
                "answer": "TMA methylates the surface of the film. It is indicated by the appearance of Al\u2013CH\u2083 bands after the TMA step. These Al\u2013CH\u2083 features are not present after the SF\u2086 plasma half-step, showing that the methyl species are not coming from the plasma exposure."
            },
            {
                "question_type": "Comparative/Trend",
                "question": "After TMA exposure, which new species appear in the spectrum?",
                "answer_type": "Factoid",
                "answer": "Methyl-groups."
            },
            {
                "question_type": "Comparative/Trend",
                "question": "Are methyl-groups being accumulated on the surface upon cycling?",
                "answer_type": "Yes/No",
                "answer": "No"
            }
        ]
    },
    "bbox": {
        "a": {
            "x": 0,
            "y": 0,
            "width": 0,
            "height": 0
        },
        "b": {
            "x": 0,
            "y": 0,
            "width": 0,
            "height": 0
        }
    }
}

File: dataset/alde-imageminer/inter-annotator-agreement-data/atomic-layer-etching/experimental-usecase/12/9/fig2.json
{
    "sample_id": "atomic-layer-etching/experimental-usecase/12/fig2",
    "classification": {
        "a": "line chart",
        "b": "line chart",
        "c": "line chart",
        "d": "line chart"
    },
    "summarization": {
        "a": "Show the saturation of EPC (\u00c5) as a function of SF6 plasma exposure time with a 0.5 s TMA dose. Saturation occurs at ~5 s plasma exposure, indicating self-limiting behavior.",
        "b": "Show the effect of the plasma pump step following SF6 exposure on EPC, demonstrating that a 10 s pump is sufficient to avoid parasitic etching.",
        "c": "Show EPC versus TMA dosing time under 5 s SF6 plasma exposure. Saturation is reached at ~0.3\u20130.5 s, consistent with self-limiting adsorption of TMA.",
        "d": "Show the effect of TMA pump time on EPC, confirming that a 10 s pump step is enough to prevent unintended reactions between half-cycles."
    },
    "data_extraction": {
        "a": "|SF6 plasma time (s)|EPC (\u00c5)|\n|-------------------|-------|\n|0|0|\n|5|3.1|\n|10|3.16|\n|15|3.16|\n|20|3.16|\n|25|3.16|\n|30|3.16|",
        "b": "|Plasma pump time (s)|EPC (\u00c5)|\n|--------------------|-------|\n|0|3.16|\n|10|3.16|\n|20|3.16|\n|30|3.16|",
        "c": "|TMA dosing time (s)|EPC (\u00c5)|\n|-------------------|-------|\n|0|0|\n|0.2|0.5|\n|0.3|3.16|\n|0.4|3.16|\n|0.5|3.16|\n|0.6|3.16|\n|0.8|3.16|",
        "d": "|TMA pump time (s)|EPC (\u00c5)|\n|-----------------|-------|\n|0|3.16|\n|10|3.16|\n|20|3.16|\n|30|3.16|"
    },
    "vqa": {
        "d": [
            {
                "question_type": "Application/Performance",
                "question": "Does the saturation of EPC in Figure 2 indicate self-limiting surface reactions characteristic of ALE?",
                "answer_type": "Factoid",
                "answer": "Yes, the saturation of EPC in Figure 2 indicate self-limiting surface reactions characteristic of ALE."
            }
        ],
        "c": [
            {
                "question_type": "Structure-Property",
                "question": "Can the standard ALE cycle defined in Figure 2 (5 s SF6 plasma, 0.5 s TMA dose, 10 s pump) achieve controlled etching without parasitic reactions?",
                "answer_type": "Yes/No",
                "answer": "Yes"
            }
        ],
        "a": [
            {
                "question_type": "Process-Oriented",
                "question": "How does the SF6 plasma and TMA dosing affect the growth per cycle (EPC) in the atomic layer etching (ALE) process as shown in Figure?",
                "answer_type": "Paragraph",
                "answer": "Figure demonstrates that both SF6 plasma exposure and TMA dosing exhibit self-limiting behavior, typical of ALE processes. For SF6 plasma, the EPC rapidly increases for short exposure times and saturates around 5 s, indicating full surface fluorination. For TMA, EPC saturates after ~0.3\u20130.5 s, reflecting complete adsorption on the fluorinated surface. Pump steps of 10 s between half-cycles are sufficient to prevent parasitic reactions, ensuring that etching occurs only when alternating plasma and TMA doses are applied. Overall, the curves confirm the controlled, self-limiting nature of the plasma ALE process."
            }
        ],
        "b": [
            {
                "question_type": "Comparative/Trend",
                "question": "What trends are observed in the EPC when varying the plasma exposure time and TMA dosing time in Figure 2",
                "answer_type": "List",
                "answer": "EPC increases rapidly at short SF6 plasma exposure times and then saturates at ~3 \u00c5/cycle, TMA dosing exhibits quick saturation above ~0.3 s, with little additional growth for longer doses, Pump steps (both after plasma and TMA) show no significant change in EPC after 10 s, confirming removal of excess reactants, The self-limiting behavior is consistent for both plasma and TMA, ensuring precise etching per cycle"
            }
        ]
    },
    "bbox": {
        "a": {
            "x": 0,
            "y": 0,
            "width": 0,
            "height": 0
        },
        "b": {
            "x": 0,
            "y": 0,
            "width": 0,
            "height": 0
        },
        "c": {
            "x": 0,
            "y": 0,
            "width": 0,
            "height": 0
        },
        "d": {
            "x": 0,
            "y": 0,
            "width": 0,
            "height": 0
        }
    }
}

File: dataset/alde-imageminer/inter-annotator-agreement-data/atomic-layer-etching/experimental-usecase/12/9/fig_5.json
{
    "sample_id": "atomic-layer-etching/experimental-usecase/12/fig_5",
    "classification": {
        "a": "image panel",
        "b": "image panel"
    },
    "summarization": {
        "a": "Show a 3D Si trench structure coated with Al2O3 by plasma ALD. The average film thickness is indicated at four different regions within the trench (pre-ALE).",
        "b": "Show the same trench structure after 40 ALE cycles, highlighting the thickness etched in each region. The etch depth is fairly uniform across the trench, indicating isotropic etching (post-ALE)."
    },
    "data_extraction": {
        "a": "|Field|Value|\n|-----|-----|\n|Pre-Etch|21.8 nm, 23.3 nm, 22.6 nm, 21.6 nm|\n|Post 40 cycles ALE|11.4 nm, 11.9 nm, 12.2 nm, 11.2 nm|",
        "b": "|Field|Value|\n|-----|-----|\n|Post 40 cycles ALE|11.4 nm, 11.9 nm, 12.2 nm, 11.2 nm|"
    },
    "vqa": {
        "d": [
            {
                "question_type": "Application/Performance",
                "question": "What is the significance of achieving isotropic etching for Al2O3 films in 3D structures?",
                "answer_type": "Factoid",
                "answer": "Achieving isotropic etching ensures uniform material removal across complex 3D geometries, which is critical for maintaining structural integrity and predictable etch rates in microfabrication and semiconductor applications."
            }
        ],
        "c": [
            {
                "question_type": "Structure-Property",
                "question": "What does the consistency in etch depth across horizontal and vertical surfaces indicate about the ALE process?",
                "answer_type": "Paragraph",
                "answer": "Yes. The similar etch depth across different surfaces indicates that the ALE process is isotropic, meaning it does not depend strongly on the orientation of the surface."
            }
        ],
        "a": [
            {
                "question_type": "Process-Oriented",
                "question": "How was the Al2O3 film deposited and subsequently etched on the 3D Si trench structures?",
                "answer_type": "Paragraph",
                "answer": "The Al2O3 film was first deposited on the Si trench structures using plasma ALD with TMA and O2 plasma, resulting in a uniform thickness of ~210 \u00c5. Subsequently, the film was etched using 40 ALE cycles, which alternated SF6 plasma exposure with TMA dosing. This process led to a uniform etch across horizontal and vertical surfaces, demonstrating the isotropic nature of the ALE process."
            }
        ],
        "b": [
            {
                "question_type": "Comparative/Trend",
                "question": "How does the film thickness before and after ALE cycles compare across the trench regions?",
                "answer_type": "List",
                "answer": "Pre-ALE (plasma ALD): 21.8 nm, 23.3 nm, 22.6 nm, 21.6 nm, Post 40 ALE cycles: 11.4 nm, 11.9 nm, 12.2 nm, 11.2 nm, Observation: The etch depth is relatively consistent across regions, indicating isotropic etching"
            }
        ]
    },
    "bbox": {
        "a": {
            "x": 0,
            "y": 0,
            "width": 0,
            "height": 0
        },
        "b": {
            "x": 0,
            "y": 0,
            "width": 0,
            "height": 0
        }
    }
}

File: dataset/alde-imageminer/inter-annotator-agreement-data/atomic-layer-etching/experimental-usecase/16/1/fig1.json
{
    "sample_id": "atomic-layer-etching/experimental-usecase/16/fig1",
    "classification": {
        "a": "process timing diagram",
        "b": "conceptual diagram"
    },
    "summarization": {
        "a": "One ALE cycle timing: W_ICP \u2248 1500 W and Ar \u2248 50 sccm are held constant. During adsorption/passivation, CF4+H2 (10\u201325 sccm) is pulsed with W_DC = 0; during activation/etch, CF4+H2 is off and W_DC is pulsed to ~4\u20136 W.",
        "b": "Schematics depict the sequence: adsorption/passivation of the surface, saturation/coverage, then DC-biased activation that removes a thin layer, yielding a controlled etched thickness per cycle."
    },
    "data_extraction": {
        "a": "",
        "b": ""
    },
    "vqa": {
        "a": [
            {
                "question_type": "Process-Oriented",
                "question": "Is W_DC bias applied only during the activation/etch step?",
                "answer_type": "Yes/No",
                "answer": "Yes"
            },
            {
                "question_type": "Comparative/Trend",
                "question": "How does the application of Ar differ from the CF\u2084+H\u2082 gas during the ALE cycle?",
                "answer_type": "Paragraph",
                "answer": "The Ar flow is continuous and constant at 50 sccm throughout the entire cycle, whereas the CF\u2084+H\u2082  flow is pulsed, occurring only during the initial step."
            }
        ],
        "b": [
            {
                "question_type": "Process-Oriented",
                "question": "According to the conceptual diagram, what is the first step of the etching mechanism?",
                "answer_type": "Factoid",
                "answer": "The first step involves the adsorption of reactant species (fluorine and carbon atoms) onto the surface of the target layer."
            },
            {
                "question_type": "Structure-Property",
                "question": "What physical property of the target layer is modified by completing one ALE cycle?",
                "answer_type": "Factoid",
                "answer": "The thickness of the target layer is reduced, as indicated by the \"Etched thickness\" label in the final schematic."
            }
        ]
    },
    "bbox": {
        "a": {
            "x": 0,
            "y": 0,
            "width": 0,
            "height": 0
        },
        "b": {
            "x": 0,
            "y": 0,
            "width": 0,
            "height": 0
        }
    }
}

File: dataset/alde-imageminer/inter-annotator-agreement-data/atomic-layer-etching/experimental-usecase/16/1/fig_3.json
{
    "sample_id": "atomic-layer-etching/experimental-usecase/16/fig_3",
    "classification": {
        "a": "multi spectra chart",
        "b": "multi spectra chart"
    },
    "summarization": {
        "a": "The F 1s XPS spectra show a single dominant peak centered near 690 eV for both CF\u2084 fractions. Increasing \u03bd_CF\u2084 from 3.3% to 6.6% leads to a strong increase in peak intensity without a measurable chemical shift, indicating a higher fluorine surface concentration rather than a change in bonding state.",
        "b": "The C 1s spectra reveal multiple fluorinated carbon components, including C\u2013CF\u2099, C\u2013F, C\u2013F\u2082, and C\u2013F\u2083. At higher CF\u2084 fraction, the relative contribution of fluorinated species (C\u2013F\u2093) increases while the hydrocarbon backbone contribution decreases. The shift of intensity toward higher binding energies reflects increased carbon\u2013fluorine coordination."
    },
    "data_extraction": {
        "a": "| Binding Energy (eV) | Intensity (v_CF4 = 3.3%) (counts/s) | Intensity (v_CF4 = 6.6%) (counts/s) |\n|---|---|---|\n| 698.0 | ~400 | ~400 |\n| 696.0 | ~400 | ~400 |\n| 694.0 | ~400 | ~400 |\n| 692.0 | ~420 | ~420 |\n| 690.2 | ~3750 | ~6600 |\n| 688.0 | ~500 | ~1200 |\n| 686.0 | ~400 | ~300 |\n| 684.0 | ~400 | ~300 |\n| 682.0 | ~400 | ~300 |",
        "b": "| Binding Energy (eV) | Intensity (v_CF4 = 3.3%) (counts/s) | Intensity (v_CF4 = 6.6%) (counts/s) |  Component |\n|---|---|---|---|\n| 285.0 | ~1500 | ~200 | C\u2013CF_n   |\n| 290.0 | ~450  | ~540 | C\u2013F      |\n| 292.5 | ~300  | ~540 | C\u2013F2     |\n| 294.5 | ~400  | ~300 | C\u2013F3     |"
    },
    "vqa": {
        "a": [
            {
                "question_type": "Comparative/Trend",
                "question": "Does increasing the CF\u2084 fraction from 3.3% to 6.6% increase the F 1s peak intensity?",
                "answer_type": "Paragraph",
                "answer": "Yes. \nEvidence: in panel (a), the peak for v_CF4 = 6.6%  shows higher intensity than for v_CF4 = 3.3%."
            },
            {
                "question_type": "Comparative/Trend",
                "question": "Which CF\u2084 condition shows the stronger F 1s peak?",
                "answer_type": "Factoid",
                "answer": "\u03bd_CF\u2084 = 6.6%."
            }
        ],
        "b": [
            {
                "question_type": "Structure-Property",
                "question": "How does increasing fluorination affect the binding energy of C 1s components?",
                "answer_type": "Paragraph",
                "answer": "As carbon bonds to an increasing number of fluorine atoms, electron density around carbon decreases due to fluorine\u2019s strong electronegativity. This causes a systematic shift of C 1s components to higher binding energies, with C\u2013F\u2083 appearing at the highest energies."
            },
            {
                "question_type": "Application/Performance",
                "question": "Which of the identified fluorinated species (C-F, C-F\u2082, C-F\u2083) shows the largest relative increase in intensity when changing from 3.3% to 6.6% \u03bd_CF\u2084?",
                "answer_type": "Factoid",
                "answer": "The C\u2013F\u2082 and C\u2013F\u2083 species show the clearest increase, with C\u2013F\u2083 becoming a distinct peak."
            }
        ]
    },
    "bbox": {
        "a": {
            "x": 0,
            "y": 0,
            "width": 0,
            "height": 0
        },
        "b": {
            "x": 0,
            "y": 0,
            "width": 0,
            "height": 0
        }
    }
}

File: dataset/alde-imageminer/inter-annotator-agreement-data/atomic-layer-etching/experimental-usecase/16/10/fig_3.json
{
    "sample_id": "atomic-layer-etching/experimental-usecase/16/fig_3",
    "classification": {
        "a": "spectra chart",
        "b": "spectra chart"
    },
    "summarization": {
        "a": "Panel (a) shows the F 1s XPS peak at ~688\u2013689 eV for two CF4 concentrations. The peak position is similar in both cases, but the 6.6% CF4 condition gives a higher intensity.",
        "b": "Panel (b) shows the C 1s region separated into C\u2013CFn, C\u2013F, C\u2013F2, and C\u2013F3 components. The  C\u2013CFn contribution is stronger at 3.3% CF4, while the higher-energy F peaks remain present in both conditions."
    },
    "data_extraction": {
        "a": "| Binding energy (eV) | Intensity (counts/s) | v_CF4 (%) |\n| - | - | - |\n| 688.6 | ~3500 | 3.3 |\n| 688.6 | ~6500 | 6.6 |",
        "b": "| Binding energy (eV) | Component | Intensity (counts/s) | v_CF4 (%) |\n| - | - | - | - |\n| 285.0 | C\u2013CF_n | ~1500 | 3.3 |\n| 285.0 | C\u2013CF_n | ~900 | 6.6 |\n| 287.8 | C\u2013F | ~350 | 3.3 |\n| 287.8 | C\u2013F | ~250 | 6.6 |\n| 289.8 | C\u2013F\u2082 | ~300 | 3.3 |\n| 289.8 | C\u2013F\u2082 | ~220 | 6.6 |\n| 292.5 | C\u2013F\u2083 | ~250 | 3.3 |\n| 292.5 | C\u2013F\u2083 | ~180 | 6.6 |"
    },
    "vqa": {
        "a": [
            {
                "question_type": "Comparative/Trend",
                "question": "Does the C-CFn  peak decrease when CF4 is raised from 3.3% to 6.6%?",
                "answer_type": "Yes/No",
                "answer": "Yes"
            },
            {
                "question_type": "Comparative/Trend",
                "question": "How does the F 1s intensity change between the CF4 3.3% and 6.6% respectively?",
                "answer_type": "Paragraph",
                "answer": "The peaks have roughly the same binding energy howver the 6.6% CF4 condition gives a much stronger intensity. This indicates a larger presence of F on the surface."
            }
        ],
        "b": [
            {
                "question_type": "Structure-Property",
                "question": "Which C 1s component has the lowest binding energy?",
                "answer_type": "Factoid",
                "answer": "The C-CFn component, with a binding energy of ~285 eV"
            },
            {
                "question_type": "Application/Performance",
                "question": "What are the C 1s components labelled",
                "answer_type": "List",
                "answer": "C-F3, C-F2, C-F, C-CFn"
            }
        ]
    },
    "bbox": {
        "a": {
            "x": 0,
            "y": 0,
            "width": 0,
            "height": 0
        },
        "b": {
            "x": 0,
            "y": 0,
            "width": 0,
            "height": 0
        }
    }
}

File: dataset/alde-imageminer/inter-annotator-agreement-data/atomic-layer-etching/experimental-usecase/16/2/fig_3.json
{
    "sample_id": "atomic-layer-etching/experimental-usecase/16/fig_3",
    "classification": {
        "a": "spectra chart",
        "b": "spectra chart"
    },
    "summarization": {
        "a": "A spectra chart displaying XPS intensity against binding energy in the 698-682 eV region, with two labeled curves representing different concentrations of CF4.",
        "b": "A spectra chart displaying XPS intensity against binding energy in the 298-292 eV region, with multiple labeled peaks indicating different chemical bonds."
    },
    "data_extraction": {
        "a": "| Binding Energy, eV | v_{CF4} = 3.3%  (Intensity, counts/s) | v_{CF4} = 6.6%  (Intensity, counts/s) |\n|---|---|---|\n| 698 | 350 | 350 | \n| 696 | 350 | 350 | \n| 694 | 350 | 350 | \n| 692 | 500 | 500 | \n| 691 | 2300 | 2400 | \n| 690 | 3750 | 6000 | \n| 689 | 1500 | 6500 | \n| 688 | 500 | 1500 | \n| 687 | 500 | 300 | \n| 685 | 300 | 250 | \n| 684 | 250 | 250 | \n| 682 | 250 | 250 |",
        "b": "| Binding Energy, eV | v_{CF4} = 3.3%  (Intensity, counts/s) | v_{CF4} = 6.6%  (Intensity, counts/s) |\n|---|---|---|\n| 298 | 180 | 80 | \n| 296 | 190 | 80 | \n| 294 | 400 | 250 | \n| 292 | 250 | 500 | \n| 290 | 170 | 500 | \n| 288 | 300 | 600 | \n| 286 | 800 | 100 | \n| 285 | 1500 | 20 | \n| 284 | 350 | 20 | \n| 282 | 100 | 10 |"
    },
    "vqa": {
        "a": [
            {
                "question_type": "Structure-Property",
                "question": "At what binding energy does the F(1s) peak appear in both deposited films?",
                "answer_type": "Factoid",
                "answer": "Between 689-690 eV."
            }
        ],
        "b": [
            {
                "question_type": "Comparative/Trend",
                "question": "How does the carbon bonding environment in the deposited fluorocarbon films change as the CF\u2084 plasma fraction increases from 3.3% to 6.6%?",
                "answer_type": "Paragraph",
                "answer": "The C(1s) spectra reveal that higher CF\u2084 fractions produce more heavily fluorinated polymer films. At 3.3% CF\u2084, the film shows predominantly lower-fluorination states (C-CFn peak around 285 eV) with modest C-F, C-F\u2082, and C-F\u2083 contributions. At 6.6% CF\u2084, the C-Fx peaks (C-F, C-F\u2082, C-F\u2083) become much more pronounced, indicating higher concentrations of carbon atoms bonded to multiple fluorine atoms."
            },
            {
                "question_type": "Comparative/Trend",
                "question": "Are C-F\u2083 bonds present in films deposited at both CF\u2084 fractions?",
                "answer_type": "Yes/No",
                "answer": "Yes"
            },
            {
                "question_type": "Process-Oriented",
                "question": "What carbon-fluorine bonding states are identified in the C(1s) spectra from low to high binding energy?",
                "answer_type": "List",
                "answer": "C-CFn (~285 eV),C-F (~290 eV),C-F\u2082 (~292 eV),C-F\u2083 (~295 eV)."
            }
        ]
    },
    "bbox": {
        "a": {
            "x": 0,
            "y": 0,
            "width": 0,
            "height": 0
        },
        "b": {
            "x": 0,
            "y": 0,
            "width": 0,
            "height": 0
        }
    }
}

File: dataset/alde-imageminer/inter-annotator-agreement-data/atomic-layer-etching/experimental-usecase/16/5/fig_4.json
{
    "sample_id": "atomic-layer-etching/experimental-usecase/16/fig_4",
    "classification": {
        "a": "multiple line chart",
        "b": "multiple line chart"
    },
    "summarization": {
        "a": "The etch rate increases linearly for SiO2 and reaches an optimum for the other materials with the modification step duration, the only material that does not etch is TiN.",
        "b": "The etch rate initially increases, peaks at around 10 seconds, and then decreases for all materials."
    },
    "data_extraction": {
        "a": "| modification step duration, s | SiO2 etch rate, nm/cyc | Al2O3 etch rate, nm/cyc | AlN etch rate, nm/cyc | HfO2 etch rate, nm/cyc | TiN etch rate, nm/cyc |\n|---|---|---|---|---|---|\n|0|0.00|0.00|0.00|0.00|0.00|\n|5|0.35|0.15 | 0.15 | 0.05 | 0.00 |\n|7|0.45| 0.20| 0.20 | 0.10 | 0.00 |\n|10| 0.65 | 0.15 | 0.15 | 0.10 | 0.00 | \n|12|0.70| 0.15 | 0.15 | 0.10 | 0.00| \n|15|0.80| 0.10 | 0.10 | 0.05 | -0.05 |",
        "b": "| modification step duration, s | Al2O3 etch rate, nm/cyc | AlN etch rate, nm/cyc | HfO2 etch rate, nm/cyc | \n|---|---|---|---|\n|0|0.01|0.02|0.01|\n|5|0.15|0.17 | 0.07 | \n|7|0.17| 0.19| 0.09 | \n|10| 0.16 | 0.18 | 0.10 | \n|12|0.16| 0.17 | 0.10 | \n|15|0.08| 0.09 | 0.06 |"
    },
    "vqa": {
        "a": [
            {
                "question_type": "Process-Oriented",
                "question": "Can SiO2 be partially selective be etch with respect to any of the other materials, and if so, for which conditions?",
                "answer_type": "Paragraph",
                "answer": "a\tSiO2 has a way higher etch rate than for example HfO2, at 15 s of modification duration. This indicates that SiO2, at least partially, can selectively be etch with respect to HfO2."
            },
            {
                "question_type": "Comparative/Trend",
                "question": "Which material has the highest etch resistance for these chemistries?",
                "answer_type": "Factoid",
                "answer": "a\tTiN does not etch for any modification duration."
            }
        ],
        "b": [
            {
                "question_type": "Process-Oriented",
                "question": "What modification time is most likely used for industrial applications when etching AlNx?",
                "answer_type": "Paragraph",
                "answer": "b\t5 s of modification duration is most likely used as this would have similar etch results as longer times, but reduces the processing time."
            },
            {
                "question_type": "Process-Oriented",
                "question": "Is there only etching upon a modification step, and how can you tell?",
                "answer_type": "Paragraph",
                "answer": "b\tNo there is continuous etching. For all three materials the etch rate is non-zero at 0 s modification duration."
            }
        ]
    },
    "bbox": {
        "a": {
            "x": 0,
            "y": 0,
            "width": 0,
            "height": 0
        },
        "b": {
            "x": 0,
            "y": 0,
            "width": 0,
            "height": 0
        }
    }
}

File: dataset/alde-imageminer/inter-annotator-agreement-data/atomic-layer-etching/experimental-usecase/16/5/fig_7.json
{
    "sample_id": "atomic-layer-etching/experimental-usecase/16/fig_7",
    "classification": {
        "a": "polar chart (rose chart)"
    },
    "summarization": {
        "a": "The polar chart displays the relationship between the location on the wafer and etch rate of Al2O3."
    },
    "data_extraction": {
        "a": "| Radius, cm | etch rate, nm/cycle |\n|---|---|\n|0|0.139|\n|0.5|0.139|\n|1|0.137|\n|1.5|0.137|\n|2|0.135|\n|2.5|0.133|"
    },
    "vqa": {
        "a": [
            {
                "question_type": "Process-Oriented",
                "question": "What is the highest observed difference in etch rate on the wafer?",
                "answer_type": "Factoid",
                "answer": "The largest difference in etch rate is 0.008 nm/cycle"
            },
            {
                "question_type": "Process-Oriented",
                "question": "What can be a reason for non-uniformity in processing?",
                "answer_type": "Paragraph",
                "answer": "An explanation for non-uniformity in ALE processes is the non-uniform distribution of reactants in the reactor."
            },
            {
                "question_type": "Comparative/Trend",
                "question": "Which trend can be identified regarding the dependence of the etch rate on the position in the reactor?",
                "answer_type": "Paragraph",
                "answer": "There seems to be solely a radial dependence. There is no uni-directional trend visible."
            },
            {
                "question_type": "Application/Performance",
                "question": "Where has the etch process the highest performance (i.e. etch rate)?",
                "answer_type": "Factoid",
                "answer": "In the center of the reactor, in a circle with a radius of around 1 cm."
            }
        ]
    },
    "bbox": {
        "a": {
            "x": 0,
            "y": 0,
            "width": 0,
            "height": 0
        }
    }
}

File: dataset/alde-imageminer/inter-annotator-agreement-data/atomic-layer-etching/experimental-usecase/16/6/fig1.json
{
    "sample_id": "atomic-layer-etching/experimental-usecase/16/fig1",
    "classification": {
        "a": "multi-axis chart",
        "b": "conceptual diagram"
    },
    "bbox": {
        "a": {
            "x": 0,
            "y": 0,
            "width": 0,
            "height": 0
        },
        "b": {
            "x": 0,
            "y": 0,
            "width": 0,
            "height": 0
        }
    }
}

File: dataset/alde-imageminer/inter-annotator-agreement-data/atomic-layer-etching/experimental-usecase/16/6/fig_4.json
{
    "sample_id": "atomic-layer-etching/experimental-usecase/16/fig_4",
    "classification": {
        "a": "line chart",
        "b": "line chart"
    },
    "summarization": {
        "a": "During the modification step, the etch rate increases linearly with step duration for SiO2. For Al2O3, HfO2 and AlNx, the etch rate first increases, the plateaus and lastly decreases beyond 12 s. On TiN, no etching occurs, but material is deposited instead.",
        "b": "Enlarged graph of sub-figure a for Al2O3, HfO2 and AlNx. The etch rate initially increases, peaks at around 10 seconds, and then decreases for all materials."
    },
    "data_extraction": {
        "a": "| modification step duration, s | etch rate, nm/cyc |\n|---|---|\n|0|0.00|\n|2|0.05|\n|4|0.10|\n|6|0.15|\n|8|0.20|\n|10|0.25|\n|12|0.30|\n|14|0.35|",
        "b": "| modification step duration, s | etch rate, nm/cyc |\n|---|---|\n|0|0.00|\n|2|0.05|\n|4|0.10|\n|6|0.15|\n|8|0.20|\n|10|0.25|\n|12|0.30|\n|14|0.35|"
    },
    "vqa": {
        "a": [
            {
                "question_type": "Process-Oriented",
                "question": "Between what modification-step durations was the ALE window observed and for which substrates?",
                "answer_type": "Factoid",
                "answer": "Between 5 and 12 seconds; Al2O3, HfO2 and AlNx."
            },
            {
                "question_type": "Process-Oriented",
                "question": "Which material showed no measurable etching regardless of modification step duration?",
                "answer_type": "Factoid",
                "answer": "TiN."
            },
            {
                "question_type": "Process-Oriented",
                "question": "What possibly caused the stark difference in etch rate between SiO2 and TiN?",
                "answer_type": "Paragraph",
                "answer": "According to the authors, this is most likely due to the difference in volatility between the formed products: the sublimation point of titanium fluoride is at 284 \u25e6C and the boiling point of silicon-fluoride is -86 \u25e6C. Titanium fluoride is much less volatile, which makes etching more difficult and the etch rate slower. The sputtering rate of argon ions on SiO2 is also two to three times higher than that of the other studies materials, which adds to the etch rate."
            },
            {
                "question_type": "Process-Oriented",
                "question": "What causes the etch rate values at 0 s modification step to be non-zero?",
                "answer_type": "Factoid",
                "answer": "Although insignificant, the minimal etching is attributed to sputtering by argon ions."
            }
        ]
    },
    "bbox": {
        "a": {
            "x": 0,
            "y": 0,
            "width": 0,
            "height": 0
        },
        "b": {
            "x": 0,
            "y": 0,
            "width": 0,
            "height": 0
        }
    }
}
