Repository: sciknoworg/sci-imageminer

## Project Overview  

**Sci-ImageMiner** is an annotation project on figures from **atomic layer deposition (ALD)** and **atomic layer etching (ALE)**, situated within the broader field of materials science and engineering. Within each of these categories, the data is further organized into the sub-categories **experimental-usecase** and **simulation-usecase**.

It aims to host gold-standard annotations for chart classification, data extraction, summarization, and question answering—providing both pilot and full-phase data to support multimodal AI research in scientific image understanding.

File: dataset/alde-imageminer/inter-annotator-agreement-data/atomic-layer-etching/experimental-usecase/16/7/fig_3.json
{
    "sample_id": "atomic-layer-etching/experimental-usecase/16/fig_3",
    "classification": {
        "a": "multi spectra chart",
        "b": "multi spectra chart"
    },
    "summarization": {
        "a": "Figure illustrates the XPS spectra (intensity vs. binding energy) of the F(1s) core level for films deposited at CF\u2084 concentrations of 3.3% and 6.6%. The film deposited at 6.6% CF\u2084 shows a higher F(1s) peak intensity, indicating greater fluorine incorporation.",
        "b": "Figure displays the deconvoluted C(1s) XPS spectra for the same films, fitted with multiple Gaussian peaks. Each peak corresponds to a distinct carbon chemical bond (e.g., C-CF\u2099, CF, CF\u2082, CF\u2083), revealing the chemical structure of the fluorocarbon films."
    },
    "data_extraction": {
        "a": "| Binding Energy, eV | Intensity, counts/s \u03bdCF\u2084 =3.3% , F(1s) | \u03bdCF\u2084 =6.6% F(1s)|\n|---|---|---|\n| 698 | 300 | 300 |\n| 696 | 300 | 300 |\n| 694 | 300 | 300 |\n| 692 | 500 | 500 |\n| 690 | 3500 | 6500|\n| 688 | 300 | 1500 |\n| 686 | 300 | 200 |\n| 684 | 300 | 200 |\n| 682 | 300 | 200 |",
        "b": "| Binding Energy, eV | Intensity, counts/s \u03bdCF\u2084 =3.3%  | \u03bdCF\u2084 =6.6% |\n|---|---|---|\n| 298 | 200 | 100 |\n| 296 | 200 | 100 |\n| 294 | 400 | 300 |\n| 292 | 300 | 500 |\n| 290 | 180 | 500 |\n| 288 | 300 | 600 |\n| 286 | 300 | 200 |\n| 285 | 1500 |180 |\n| 284 | 200 | 50 |\n| 282 | 200 | 50 |"
    },
    "vqa": {
        "a": [
            {
                "question_type": "Process-Oriented",
                "question": "What is the key deposition parameter that was changed between the two film samples analyzed in the XPS data?",
                "answer_type": "Factoid",
                "answer": "The fraction of CF\u2084 (\u03bdCF\u2084) in the deposition process was changed, from 3.3% to 6.6%."
            },
            {
                "question_type": "Structure-Property",
                "question": "How does increasing the CF\u2084 fraction in the deposition process affect the chemical composition and structure of the resulting film?",
                "answer_type": "Paragraph",
                "answer": "Increasing the CF\u2084 fraction from 3.3% to 6.6% leads to a film with a significantly different chemical structure. The XPS data shows a substantial increase in fluorine incorporation within the film, indicating a more fluorinated carbon network. This change in chemical composition is directly responsible for the altered C(1s) bonding profile and is correlated with the ability to deposit a much thicker film."
            }
        ],
        "b": [
            {
                "question_type": "Comparative/Trend",
                "question": "List out the chemical bonding corresponding to the peaks at 285.5 eV, 290.2 eV, 292.4 eV, and 294.6 eV shown in this XPS data.",
                "answer_type": "List",
                "answer": "XPS peak\n- 285.5 eV \u2014 C\u2013CF\u2099 bond\n- 290.2 eV \u2014 CF\n- 292.4 eV \u2014 CF\u2082 \n- 294.6 eV \u2014 CF\u2083"
            },
            {
                "question_type": "Application/Performance",
                "question": "Based on the XPS data in this Figure, would the film deposited with the higher CF\u2084 fraction (\u03bdCF\u2084=6.6%) likely exhibit better performance as a fluorine-rich barrier layer compared to the film deposited with the lower CF\u2084 fraction?",
                "answer_type": "Yes/No",
                "answer": "Yes"
            }
        ]
    },
    "bbox": {
        "a": {
            "x": 0,
            "y": 0,
            "width": 0,
            "height": 0
        },
        "b": {
            "x": 0,
            "y": 0,
            "width": 0,
            "height": 0
        }
    }
}

File: dataset/alde-imageminer/inter-annotator-agreement-data/atomic-layer-etching/experimental-usecase/16/7/fig_5.json
{
    "sample_id": "atomic-layer-etching/experimental-usecase/16/fig_5",
    "classification": {
        "a": "multiple line chart"
    },
    "summarization": {
        "a": "The multiple line chart illustrates the etch rate (nm/cyc) of various materials (Al\u2082O\u2083, HfO\u2082, AlNx, SiO\u2082, TiN) against the number of cycles in ALE process (activation step duration is 10 s). Each material's etch rate increases linearly with the number of cycles. SiO\u2082 seems to have higher etch depth and TiN seems to have the least almost Nil etching."
    },
    "data_extraction": {
        "a": "| activation step duration, s | SiO\u2082 | TiN  | AlNx | HfO\u2082 | Al\u2082O\u2083 |\n|-----------------------------|-------|------|------|------|-----|\n| 0  | -0.5 |\t-0.47\t |\t-0.51 |\t-0.52    |\t-0.52 |\n| 5  | 0.4  | -0.04  |    0.023 |\t0.015   |\t0.023 |\n| 10 | 0.56 |\t-0.015\t |\t0.17  |\t0.09     |\t0.017 |\n| 20 | 0.73 |\t0.045\t |\t0.28  |\t0.13     |\t0.28  |"
    },
    "vqa": {
        "a": [
            {
                "question_type": "Process-Oriented",
                "question": "How does the activation step duration influence the etch rate in this ALE process?",
                "answer_type": "Paragraph",
                "answer": "The activation step duration directly controls the etch rate by determining the extent of surface modification. At very short durations, incomplete reactions lead to net film formation, but as duration increases, the surface becomes fully saturated, allowing the etch rate to rise sharply. Once the surface is completely modified, the process reaches a self-limiting plateau where further increases in activation time no longer affect the etch rate."
            },
            {
                "question_type": "Comparative/Trend",
                "question": "How does the process behavior change with increase from smaller to higher activation durations?",
                "answer_type": "List",
                "answer": "1.\tAt very short durations, film formation (negative etch rate) occurs.\n2.\tAs duration increases, the process transitions from net deposition to net etching.\n3.\tAt intermediate durations, the etch rate rises sharply.\n4.\tAt long durations, the etch rate plateaus at a higher value."
            },
            {
                "question_type": "Structure-Property",
                "question": "Does HfO\u2082 etch more slowly (nearly 2 times low)  than Al\u2082O\u2083 because it has a higher sputtering threshold?",
                "answer_type": "Factoid",
                "answer": "Yes . HfO\u2082 etches more slowly than Al\u2082O\u2083 because its higher sputtering threshold reduces ion-induced material removal."
            },
            {
                "question_type": "Application/Performance",
                "question": "Can activation step tuning improve etch selectivity for high-k dielectrics?",
                "answer_type": "Yes/No",
                "answer": "Yes."
            }
        ]
    },
    "bbox": {
        "a": {
            "x": 0,
            "y": 0,
            "width": 0,
            "height": 0
        }
    }
}

File: dataset/alde-imageminer/inter-annotator-agreement-data/atomic-layer-etching/experimental-usecase/16/8/fig_3.json
{
    "sample_id": "atomic-layer-etching/experimental-usecase/16/fig_3",
    "classification": {
        "a": "multi spectra chart",
        "b": "multi spectra chart"
    },
    "summarization": {
        "a": "XP spectrum of F 1s region showing intensity against binding energy, with two labeled curves corresponding to CF4 concentrations of 3.3% and 6.6%.",
        "b": "XP spectrum of C 1s region showing intensity against binding energy, with two labeled curves for CF4 concentrations of 3.3% and 6.6%. The observed peaks are attributed to C-F3, C-F2, C-F, and C-CFn species."
    },
    "data_extraction": {
        "a": "| CF4 Content, % | Binding Energy, eV | Intensity, counts/s |\n|---|---|---|\n| 3.3 | 690.2 | Peak at ~3805 |\n| 6.6 | 689.8 | Peak at ~6612 |\n| 3.3 | 687 | Peak at ~537 |",
        "b": "| CF4 Content, % | Binding energy, eV | Intensity, counts/s | Background, counts/s |\n|---|---|---|---|\n| 6.6 | 294.5 | Peak at ~323 | 79 |\n| 3.3 | 294.4 | Peak at ~413 | 158 |\n| 6.6 | 292.3 | Peak at ~503 | 71 |\n| 3.3 | 292.2 | Peak at ~275 | 156 |\n| 6.6 | 290.1 | Peak at ~477 | 55 |\n| 6.6 | 287.9 | Peak at ~638 | 42 |\n| 6.6 | 285.4 | Peak at ~93 | 34|\n| 3.3 | 285.1 | Peak at ~1523 | 103 |"
    },
    "vqa": {
        "a": [
            {
                "question_type": "Comparative/Trend",
                "question": "Which of the peaks is generated by electrons with lower kinetic energy?",
                "answer_type": "Factoid",
                "answer": "The peak at higher binding energy (690.2 eV, 3.3% CF4)."
            },
            {
                "question_type": "Comparative/Trend",
                "question": "Which of the two films was more positively charged during the XPS measurement, and what feature of the spectrum supports this conclusion?",
                "answer_type": "Paragraph",
                "answer": "In XPS, stronger positive charging of a sample during photoemission reduces the kinetic energy of the electrons escaping the surface, making the peaks shift to higher binding energies. On the spectrum, this corresponds to a shift slightly to the left. The film deposited at 3.3% CF4 shows this leftward energy shift, indicating it was likely more positively charged during the measurement."
            }
        ],
        "b": [
            {
                "question_type": "Comparative/Trend",
                "question": "Which concentration of CF4 leads to higher amount of CF2 on the film's surface?",
                "answer_type": "Factoid",
                "answer": "6.6%"
            },
            {
                "question_type": "Comparative/Trend",
                "question": "Which peaks are only observed for the film deposited in higher CF4 concentration?",
                "answer_type": "List",
                "answer": "290.1 eV, 287.9 eV"
            }
        ]
    },
    "bbox": {
        "a": {
            "x": 0,
            "y": 0,
            "width": 0,
            "height": 0
        },
        "b": {
            "x": 0,
            "y": 0,
            "width": 0,
            "height": 0
        }
    }
}

File: dataset/alde-imageminer/inter-annotator-agreement-data/atomic-layer-etching/experimental-usecase/16/8/fig_6.json
{
    "sample_id": "atomic-layer-etching/experimental-usecase/16/fig_6",
    "classification": {
        "a": "scatter plot"
    },
    "summarization": {
        "a": "The line chart illustrates the etch depth of various materials (Al\u2082O\u2083, HfO\u2082, AlNx, SiO\u2082, TiN) against the number of cycles. Each material's etch depth increases linearly with the number of cycles. For TiN, the increase is close to 0."
    },
    "data_extraction": {
        "a": "| Cycles | Etch depth Al\u2082O\u2083, nm | Etch depth HfO\u2082, nm | Etch depth AlNx, nm | Etch depth SiO\u2082, nm | Etch depth TiN, nm |\n|---|---|---|---|---|---|\n| 15 | 2.2 | 1.6 | 2.8| 6.0 | 0 |\n| 20 | 3.8 | 2.4 | 4.5 | 11.7 | 0 |\n| 25 | 4.2 | 2.9 | 5.2 | 11.3 | 0.04 |\n| 30 | 5.3 | 3.3 | 6.2 | 20.7 | 0.08 |\n| 40 | 6.3 | 4.1 | 7.3 | 27.5 | 0.35 |"
    },
    "vqa": {
        "a": [
            {
                "question_type": "Comparative/Trend",
                "question": "Which material would act as the most effective etch mask in this process, and why?",
                "answer_type": "Paragraph",
                "answer": "TiN would make the best mask. From the graph, its etch depth stays close to zero even after 40 cycles, meaning it is almost not etched at all. It can protect underlying layers while the other materials are removed."
            },
            {
                "question_type": "Comparative/Trend",
                "question": "To reach the etch depth of 5 nm, approximately how many cycles would be needed for AlN?",
                "answer_type": "Factoid",
                "answer": "Approximately 24 - 25 cycles."
            },
            {
                "question_type": "Comparative/Trend",
                "question": "Which materials exhibit the highest etch selectivity over TiN, listed in order from most to least selective?",
                "answer_type": "List",
                "answer": "SiO2, AlNx, Al2O3, HfO2."
            },
            {
                "question_type": "Comparative/Trend",
                "question": "Which material demonstrates the most inconsistent etch behavior over repeated cycles?",
                "answer_type": "Factoid",
                "answer": "SiO2 (largest fluctuations in etch depth)."
            }
        ]
    },
    "bbox": {
        "a": {
            "x": 0,
            "y": 0,
            "width": 0,
            "height": 0
        }
    }
}

File: dataset/alde-imageminer/inter-annotator-agreement-data/atomic-layer-etching/experimental-usecase/16/9/fig1.json
{
    "sample_id": "atomic-layer-etching/experimental-usecase/16/fig1",
    "classification": {
        "a": "conceptual diagram"
    },
    "summarization": {
        "a": "The figure schematically represents the parameter sequence in the atomic layer etching (ALE) process. It shows three main stages: 1st modification or deposition, where a fluorocarbon polymer film forms on the surface in Ar/CF\u2084/H\u2082 plasma without DC bias; 2nd a short argon purge; and 3rd activation, where argon ion bombardment under a DC bias removes part of the polymer and drives surface reactions with the target layer. The diagram illustrates how the ALE cycle alternates between film deposition and argon activation to achieve controlled layer-by-layer etching."
    },
    "data_extraction": {
        "a": "| Step | Process Type | Gas Composition | DC Bias | Duration (s) | ICP Power (W) | Table Temp (\u00b0C) | Notes |\n|------|---------------|-----------------|---------|---------------|----------------|-----------------|-------|\n| 1 | Modification (Deposition) | Ar/CF\u2084/H\u2082 (50 sccm Ar, 2\u201320 sccm CF\u2084 & H\u2082) | None | 0\u201315 | 1500 | 20 | Builds polymer film on surface |\n| 2 | Purge | Ar | None | 10 | 1500 | 20 | Removes residual gases |\n| 3 | Activation (Etching) | Ar plasma | 16 V DC bias | 0\u201320 | 1500 | 20 | Argon ions activate surface reaction |"
    },
    "vqa": {
        "d": [
            {
                "question_type": "Application/Performance",
                "question": "What role does the argon purge step play in the ALE process sequence?",
                "answer_type": "Factoid",
                "answer": "It removes residual reactive gases between modification and activation steps."
            }
        ],
        "c": [
            {
                "question_type": "Structure-Property",
                "question": "Which process parameters influence the surface modification and activation behavior in the ALE sequence?",
                "answer_type": "List",
                "answer": "Gas composition (Ar/CF\u2084/H\u2082 versus Ar plasma), Presence or absence of DC bias, Plasma power (ICP power), Process duration for each step, Substrate temperature"
            }
        ],
        "a": [
            {
                "question_type": "Process-Oriented",
                "question": "Does the ALE process rely on alternating modification and activation steps to achieve controlled etching?",
                "answer_type": "Yes/No",
                "answer": "Yes"
            }
        ],
        "b": [
            {
                "question_type": "Comparative/Trend",
                "question": "How does the surface behavior during the modification step differ from the activation step in the ALE cycle?",
                "answer_type": "Paragraph",
                "answer": "During the modification step, a fluorocarbon polymer layer is deposited on the surface using an Ar/CF\u2084/H\u2082 plasma without applying a DC bias, leading to surface passivation rather than material removal. In contrast, the activation step employs argon plasma with an applied DC bias, which generates energetic ions that partially remove the polymer layer and activate surface reactions with the underlying material. This contrast between surface protection and controlled ion-driven activation enables layer-by-layer etching."
            }
        ]
    },
    "bbox": {
        "a": {
            "x": 0,
            "y": 0,
            "width": 0,
            "height": 0
        }
    }
}

File: dataset/alde-imageminer/inter-annotator-agreement-data/atomic-layer-etching/experimental-usecase/16/9/fig_4.json
{
    "sample_id": "atomic-layer-etching/experimental-usecase/16/fig_4",
    "classification": {
        "a": "multiple line chart",
        "b": "multiple line chart"
    },
    "summarization": {
        "a": "The plot shows the variation of etch rate with modification step duration for all studied materials at a constant 10 s activation step. At short modification times, the etch rate is very low due to incomplete surface modification. TiN exhibits nearly zero etch rate, while SiO\u2082 shows a higher rate due to argon sputtering and does not exhibit a clear ALE window. For Al\u2082O\u2083, AlN\u2093, and HfO\u2082, the etch rate increases with modification duration and approaches saturation, indicating the onset of self-limiting behavior.",
        "b": "The enlarged plot focuses on Al\u2082O\u2083, AlN\u2093, and HfO\u2082, highlighting the ALE window between 5 s and 12 s of modification. In this region, the etch rate reaches a stable plateau, confirming controlled layer-by-layer removal. At longer modification times, the etch rate slightly decreases due to excessive fluorocarbon film thickness limiting surface activation during ion bombardment."
    },
    "data_extraction": {
        "a": "| Material | Modification Step Duration (s) | Etch Rate (nm/cycle) | Observation |\n|---|---|---|---|\n| TiN | 0\u201314 | ~0.00 | Etch rate remains near zero; no ALE behavior |\n| SiO\u2082 | 0 | 0.05 | Slight sputtering observed at zero modification |\n| SiO\u2082 | 10\u201312 | 0.25\u20130.30 | Slight plateau; no clear ALE window |\n| Al\u2082O\u2083 | 0\u201314 | 0.05\u21920.35 | Rate increases then saturates |\n| AlN\u2093 | 0\u201314 | 0.05\u21920.32 | Similar trend to Al\u2082O\u2083 |\n| HfO\u2082 | 0\u201314 | 0.05\u21920.30 | Saturation behavior observed |",
        "b": "| Material | Modification Step Duration (s) | Etch Rate (nm/cycle) | Observation |\n|---|---|---|---|\n| Al\u2082O\u2083 | 0 | 0.05 | Low initial etch rate |\n| Al\u2082O\u2083 | 5\u201312 | 0.25\u20130.35 | ALE window observed; rate saturates |\n| Al\u2082O\u2083 | 14 | 0.20 | Slight decline due to thick film formation |\n| AlN\u2093 | 0 | 0.05 | Low initial rate |\n| AlN\u2093 | 5\u201312 | 0.20\u20130.30 | ALE window region |\n| AlN\u2093 | 14 | 0.18 | Reduced rate after saturation |\n| HfO\u2082 | 0 | 0.05 | Low etch rate |\n| HfO\u2082 | 5\u201312 | 0.20\u20130.28 | Stable ALE window |\n| HfO\u2082 | 14 | 0.15 | Decrease after prolonged modification |"
    },
    "vqa": {
        "d": [
            {
                "question_type": "Structure-Property",
                "question": "What material-dependent behaviors distinguish ALE-active materials from non-ALE materials in the figure?",
                "answer_type": "List",
                "answer": "Presence of an etch-rate saturation plateau with increasing modification time, Formation of a clear ALE window at intermediate modification durations, Reduced sensitivity to argon sputtering effects, Ability to form a self-limiting modified surface layer"
            }
        ],
        "c": [
            {
                "question_type": "Process-Oriented",
                "question": "Which material shows nearly zero etch rate across all modification step durations?",
                "answer_type": "Factoid",
                "answer": "TiN"
            }
        ],
        "a": [
            {
                "question_type": "Application/Performance",
                "question": "Do Al\u2082O\u2083, AlN\u2093, and HfO\u2082 exhibit a stable ALE window at intermediate modification step durations?",
                "answer_type": "Yes/No",
                "answer": "Yes"
            }
        ],
        "b": [
            {
                "question_type": "Process-Oriented",
                "question": "How does increasing the modification step duration influence the etch rate during the ALE process for oxide and nitride materials?",
                "answer_type": "Paragraph",
                "answer": "At short modification durations, the surface is only partially covered by the fluorocarbon film, resulting in very low etch rates due to insufficient surface activation. As the modification time increases, a more complete reactive layer forms, enabling efficient ion-assisted reactions during the activation step and causing the etch rate to rise. Beyond an optimal duration, the etch rate saturates, reflecting self-limiting behavior, and may slightly decrease at longer times due to excessive film thickness hindering ion penetration and surface reaction efficiency."
            }
        ]
    },
    "bbox": {
        "a": {
            "x": 0,
            "y": 0,
            "width": 0,
            "height": 0
        },
        "b": {
            "x": 0,
            "y": 0,
            "width": 0,
            "height": 0
        }
    }
}

File: dataset/alde-imageminer/inter-annotator-agreement-data/atomic-layer-etching/experimental-usecase/24/1/figure_1.json
{
    "sample_id": "atomic-layer-etching/experimental-usecase/24/figure_1",
    "classification": {
        "a": "line chart"
    },
    "summarization": {
        "a": "The figure shows mass change versus time during Al\u2082O\u2083 atomic layer etching at 300 \u00b0C. The mass decreases almost linearly from about 0 to \u22121500 ng/cm\u00b2 over ~6000 s. This indicates steady net material removal during repeated TMA and HF exposures. The annotated TMA (2\u201330) and HF (1\u201330) timings correspond to the cyclic ALE sequence used."
    },
    "data_extraction": {
        "a": "| Time (s) | Mass change (ng/cm\u00b2) |\n|----------|----------------------|\n| 0        |         0            |\n| 2000     |      -500            |\n| 4000     |     -1000            |\n| 6000     |     -1500            |"
    },
    "vqa": {
        "a": [
            {
                "question_type": "Process-Oriented",
                "question": "What experimental sequence is implied by the \u201cTMA 2\u201330 \u2013 HF 1\u201330\u201d annotation, and how does it relate to the mass-change curve?",
                "answer_type": "Paragraph",
                "answer": "The annotation indicates alternating exposures of TMA and HF, each followed by purge steps, repeated continuously during the measurement. In ALE, one half-reaction modifies the surface while the other removes material in a controlled way. The nearly constant negative slope in the curve shows that each cycle produces a similar net mass loss, resulting in steady cumulative etching over time."
            },
            {
                "question_type": "Comparative/Trend",
                "question": "Which visible features of the curve support the conclusion of steady etching behavior?",
                "answer_type": "Paragraph",
                "answer": "-The mass decreases monotonically with time.\n-The slope is approximately constant over most of the plot.\n-Mass loss scales proportionally with elapsed time.\n-No long plateaus or reversals are observed."
            },
            {
                "question_type": "Structure-Property",
                "question": "What material and temperature are explicitly indicated in the figure?",
                "answer_type": "Factoid",
                "answer": "Al2O3 at 300\u00b0C."
            },
            {
                "question_type": "Application/Performance",
                "question": "What does a nearly linear mass-loss curve imply about ALE process performance over this time window?",
                "answer_type": "Paragraph",
                "answer": "A near-linear mass-loss curve implies that the ALE process is highly repeatable from cycle to cycle. Each exposure sequence removes approximately the same amount of material. This behavior indicates good controllability, allowing total removal to be estimated directly from time or cycle count."
            }
        ]
    },
    "bbox": {
        "a": {
            "x": 0,
            "y": 0,
            "width": 0,
            "height": 0
        }
    }
}

File: dataset/alde-imageminer/inter-annotator-agreement-data/atomic-layer-etching/experimental-usecase/24/1/figure_5.json
{
    "sample_id": "atomic-layer-etching/experimental-usecase/24/figure_5",
    "classification": {
        "a": "multi-axis chart"
    },
    "summarization": {
        "a": "The figure shows cumulative mass loss of Al\u2082O\u2083 as a function of time during sequential TMA/HF ALE at 250\u2013325 \u00b0C. At all temperatures, mass decreases approximately linearly over the plotted time window. Higher temperatures produce steeper mass-loss slopes, with the largest magnitude change observed at 325 \u00b0C. The secondary thickness axis mirrors the same monotonic trend."
    },
    "data_extraction": {
        "a": "| Time (s) | 250 C Mass Change  | 275 C Mass Change | 300 C Mass Change | 325 C Mass Change | 250 C Thickness (A)  | 275 C Thickness (A) | 300 C Thickness (A) | 325 C Thickness (A) | \n| :--- | :--- | :--- | :--- | :--- | :--- | :--- | :--- | :--- | \n| 0    |   0  |   0  |   0  |   0  |   0  |  0   |  0   |  0   | \n| 2000 |  -50 | -250 | -450 | -750 |  -2  |  -8  |  -14 |  -20 |  \n| 4000 | -200 | -650 | -1000 | -1600 | -6 |  -20 |  -30 | -46  |  \n| 6000 | -400 | -1000 | -1500 | -2250 | -10 |  -30  |  -46  |  -70  |"
    },
    "vqa": {
        "a": [
            {
                "question_type": "Process-Oriented",
                "question": "What trend does the mass change follow with time at each temperature?",
                "answer_type": "Paragraph",
                "answer": "At each temperature, the mass decreases approximately linearly with time. The lines do not show curvature or abrupt changes over the plotted interval. This indicates a steady accumulation of mass loss during the process."
            },
            {
                "question_type": "Comparative/Trend",
                "question": "Which two temperature curves remain closest together over time?",
                "answer_type": "Factoid",
                "answer": "The 250 \u00b0C and 275 \u00b0C curves remain closest together."
            },
            {
                "question_type": "Structure-Property",
                "question": "Which plotted quantity directly represents cumulative material removal?",
                "answer_type": "Factoid",
                "answer": "Mass change on the left y-axis directly represents cumulative material removal."
            },
            {
                "question_type": "Application/Performance",
                "question": "Why is the secondary thickness axis useful alongside mass change?",
                "answer_type": "Paragraph",
                "answer": "The thickness axis provides an alternative way to interpret the same trend in length units. It allows readers to estimate film removal depth directly from the plot. This is useful for process planning without additional conversion."
            }
        ]
    },
    "bbox": {
        "a": {
            "x": 0,
            "y": 0,
            "width": 0,
            "height": 0
        }
    }
}

File: dataset/alde-imageminer/inter-annotator-agreement-data/atomic-layer-etching/experimental-usecase/24/10/figure_7.json
{
    "sample_id": "atomic-layer-etching/experimental-usecase/24/figure_7",
    "classification": {
        "a": "line chart",
        "b": "line chart",
        "c": "line chart"
    },
    "summarization": {
        "a": "The line chart shows mass change versus time at 250 \u00b0C during alternating TMA and HF exposures. The mass change exhibits small stepwise variations, indicating a  relatively low mass change per cycle at this temperature.",
        "b": "The line chart shows mass change versus time at 275 \u00b0C. Stepwise increases during TMA exposure and decreases during HF exposure are more pronounced than at 250 \u00b0C, indicating a higher mass change per cycle.",
        "c": "The line chart shows mass change versus time at 325 \u00b0C. The stepwise mass changes are largest at this temperature, reflecting the highest mass change per cycle among the three conditions."
    },
    "data_extraction": {
        "a": "| Time (s) | Mass change (ng/cm\u00b2) |\n|----------|----------------------|\n| 6150     | ~-320                |\n| 6200     | ~-330                |\n| 6250     | ~-320                |\n| 6300     | ~-330                |",
        "b": "| Time (s) | Mass change (ng/cm\u00b2) |\n|----------|----------------------|\n| 6150     | ~-950                |\n| 6200     | ~-980                |\n| 6250     | ~-950                |\n| 6300     | ~-980                |",
        "c": "| Time (s) | Mass change (ng/cm\u00b2) |\n|----------|----------------------|\n| 6150     | ~-2240               |\n| 6200     | ~-2280               |\n| 6250     | ~-2240               |\n| 6300     | ~-2280               |"
    },
    "vqa": {
        "a": [
            {
                "question_type": "Process-Oriented",
                "question": "Which precursor exposure corresponds to the upward mass steps?",
                "answer_type": "Factoid",
                "answer": "TMA exposure."
            },
            {
                "question_type": "Comparative/Trend",
                "question": "How does temperature affect the mass change per cycle in these plots?",
                "answer_type": "Paragraph",
                "answer": "The magnitude of the stepwise mass change increases with temperature. The 250 \u00b0C trace shows the smallest changes, while the 325 \u00b0C trace shows the largest stepwise mass loss, indicating stronger reactions at higher temperature."
            },
            {
                "question_type": "Application/Performance",
                "question": "List the temperatures compared in this figure.",
                "answer_type": "List",
                "answer": "a3: 250 \u00b0C, 275 \u00b0C, 325 \u00b0C"
            }
        ],
        "b": [
            {
                "question_type": "Structure-Property",
                "question": "Does the highest temperature produce the largest mass change per cycle?",
                "answer_type": "Yes/No",
                "answer": "Yes"
            }
        ]
    },
    "bbox": {
        "a": {
            "x": 0,
            "y": 0,
            "width": 0,
            "height": 0
        },
        "b": {
            "x": 0,
            "y": 0,
            "width": 0,
            "height": 0
        },
        "c": {
            "x": 0,
            "y": 0,
            "width": 0,
            "height": 0
        }
    }
}

File: dataset/alde-imageminer/inter-annotator-agreement-data/atomic-layer-etching/experimental-usecase/24/10/figure_8.json
{
    "sample_id": "atomic-layer-etching/experimental-usecase/24/figure_8",
    "classification": {
        "a": "multiple line chart",
        "b": "line chart"
    },
    "summarization": {
        "a": "The multiple line chart shows how \u0394M_TMA and \u0394M_HF vary with temperature. As temperature increases, \u0394M_TMA becomes more negative, indicating greater mass loss during TMA exposure, while \u0394M_HF increases, indicating greater mass gain during HF exposure.",
        "b": "The line chart shows MCPC as a function of temperature. MCPC decreases steadily with increasing temperature, indicating a larger net mass loss per cycle at higher temperatures."
    },
    "data_extraction": {
        "a": "| Temperature (\u00b0C) | \u0394M_TMA (ng/cm\u00b2\u00b7cycle) | \u0394M_HF (ng/cm\u00b2\u00b7cycle) |\n|------------------|------------------------|-----------------------|\n| 250              | ~-15                   | ~5                    |\n| 275              | ~-20                   | ~10                   |\n| 300              | ~-30                   | ~15                   |\n| 325              | ~-40                   | ~20                   |",
        "b": "| Temperature (\u00b0C) | MCPC (ng/cm\u00b2\u00b7cycle) |\n|------------------|---------------------|\n| 250              | ~-10                |\n| 275              | ~-15                |\n| 300              | ~-20                |\n| 325              | ~-25                |"
    },
    "vqa": {
        "a": [
            {
                "question_type": "Comparative/Trend",
                "question": "How do \u0394M_TMA and \u0394M_HF change with increasing temperature?",
                "answer_type": "Paragraph",
                "answer": "\u0394M_TMA becomes increasingly negative with temperature, indicating greater mass loss during TMA exposure, while \u0394M_HF increases, indicating greater mass gain during HF exposure. This suggests that both half-reactions become more pronounced at higher temperatures."
            },
            {
                "question_type": "Process-Oriented",
                "question": "What is the x-axis variable in both panels?",
                "answer_type": "Factoid",
                "answer": "Temperature."
            },
            {
                "question_type": "Process-Oriented",
                "question": "Which temperatures are shown in the figure?",
                "answer_type": "List",
                "answer": "250 \u00b0C, 275 \u00b0C, 300 \u00b0C, 325 \u00b0C"
            }
        ],
        "b": [
            {
                "question_type": "Structure-Property",
                "question": "Does MCPC decrease as temperature increases?",
                "answer_type": "Yes/No",
                "answer": "Yes"
            }
        ]
    },
    "bbox": {
        "a": {
            "x": 0,
            "y": 0,
            "width": 0,
            "height": 0
        },
        "b": {
            "x": 0,
            "y": 0,
            "width": 0,
            "height": 0
        }
    }
}

File: dataset/alde-imageminer/inter-annotator-agreement-data/atomic-layer-etching/experimental-usecase/24/2/figure_1.json
{
    "sample_id": "atomic-layer-etching/experimental-usecase/24/figure_1",
    "classification": {
        "a": "line chart"
    },
    "summarization": {
        "a": "This QCM measurement shows the mass change during 100 Al\u2082O\u2083 ALE cycles using sequential TMA and HF exposures at 300\u00b0C. The reaction sequence \"2-30-1-30\" indicates a 2.0 s TMA dose, 30 s N\u2082 purge, 1.0 s HF dose, and 30 s N\u2082 purge per cycle. The highly linear decrease in mass demonstrates that Al\u2082O\u2083 ALE proceeds at a constant rate, yielding a mass change per cycle (MCPC) of \u221215.9 ng/(cm\u00b2 cycle), equivalent to an etch rate of 0.51 \u00c5/cycle. The slight initial mass gain during the first cycle corresponds to the nucleation period where the AlF\u2083 surface layer is established on the hydroxylated Al\u2082O\u2083 substrate."
    },
    "data_extraction": {
        "a": "| Time (s) | Mass Change (ng/cm\u00b2) |\n|---|---|\n| 0 | 0 |\n| 500 | -125 |\n| 1000 | -250 |\n| 1500 | -375 |\n| 2000 | -500 |\n| 2500 | -625 |\n| 3000 | -750 |\n| 3500 | -875 |\n| 4000 | -1000 |\n| 4500 | -1125 |\n| 5000 | -1250 |\n| 5500 | -1375 |\n| 6000 | -1500 |"
    },
    "vqa": {
        "a": [
            {
                "question_type": "Process-Oriented",
                "question": "What does the reaction sequence notation \"2-30-1-30\" represent in the Al\u2082O\u2083 ALE process?",
                "answer_type": "Factoid",
                "answer": "It represents a 2.0 s TMA exposure, followed by a 30 s N\u2082 purge, then a 1.0 s HF exposure, and finally a 30 s N\u2082 purge."
            },
            {
                "question_type": "Comparative/Trend",
                "question": "Why does the first ALE cycle show a mass gain instead of a mass loss like subsequent cycles?",
                "answer_type": "Paragraph",
                "answer": "During the first ALE cycle, the initial hydroxylated Al\u2082O\u2083 substrate undergoes reactions that result in net mass gain rather than loss. The first TMA exposure produces AlCH\u2083* surface species through reaction with surface AlOH* groups, causing a mass gain of approximately 32 ng/cm\u00b2. The subsequent first HF exposure fluorinates the Al\u2082O\u2083 to form an AlF\u2083 surface layer while converting AlCH\u2083* to AlF*, adding another ~33 ng/cm\u00b2. This first cycle establishes the initial AlF\u2083 layer necessary for the ligand-exchange etching mechanism. Only after this nucleation period do subsequent cycles exhibit the characteristic mass loss associated with material removal."
            },
            {
                "question_type": "Application/Performance",
                "question": "What etch rate does the QCM data indicate for Al\u2082O\u2083 ALE at 300\u00b0C?",
                "answer_type": "Factoid",
                "answer": "The MCPC of \u221215.9 ng/(cm\u00b2 cycle) corresponds to an etch rate of 0.51 \u00c5/cycle, based on an Al\u2082O\u2083 film density of 3.1 g/cm\u00b3."
            },
            {
                "question_type": "Structure-Property",
                "question": "What does the linearity of the mass change versus time curve indicate about the Al\u2082O\u2083 ALE process?",
                "answer_type": "Paragraph",
                "answer": "The highly linear mass decrease over 100 ALE cycles demonstrates that the etching process is extremely reproducible and proceeds at a constant rate throughout the experiment. This linearity is a hallmark of well-controlled atomic layer processes, indicating that each TMA and HF half-cycle removes a consistent amount of material regardless of how much Al\u2082O\u2083 has already been etched. It confirms that the sequential reactions are self-limiting and that there is no degradation or accumulation of byproducts that would alter the etch rate over time. This predictable behavior is essential for applications requiring precise thickness control at the atomic scale."
            }
        ]
    },
    "bbox": {
        "a": {
            "x": 0,
            "y": 0,
            "width": 0,
            "height": 0
        }
    }
}

File: dataset/alde-imageminer/inter-annotator-agreement-data/atomic-layer-etching/experimental-usecase/24/2/figure_2.json
{
    "sample_id": "atomic-layer-etching/experimental-usecase/24/figure_2",
    "classification": {
        "a": "line chart"
    },
    "summarization": {
        "a": "This QCM enlargement shows the stepwise mass changes during individual TMA and HF exposures in the steady-state Al\u2082O\u2083 ALE regime at 300\u00b0C. Each TMA exposure causes a mass decrease (\u0394M_TMA = \u221229 ng/cm\u00b2) as AlF\u2083 is removed via ligand-exchange. Each HF exposure causes a mass increase (\u0394M_HF = +13 ng/cm\u00b2) as Al\u2082O\u2083 is fluorinated to form a new AlF\u2083 layer. The net mass change per cycle (MCPC = \u0394M_TMA + \u0394M_HF) is \u221215.9 ng/(cm\u00b2 cycle), corresponding to 0.51 \u00c5/cycle etch rate."
    },
    "data_extraction": {
        "a": "| Time (s) | Mass change (ng/cm\u00b2) |\n|----------|----------------------|\n| 6110 | -1440 |\n| 6115 | -1450 |\n| 6120 | -1460 |\n| 6135 | -1470 |\n| 6140 | -1470 |\n| 6145 | -1465 |\n| 6150 | -1455 |\n| 6155 | -1450 |\n| 6175 | -1450 |\n| 6180 | -1485 |\n| 6205 | -1490 |\n| 6210 | -1490 |\n| 6220 | -1475 |\n| 6235 | -1470 |\n| 6245 | -1505 |\n| 6268 | -1508 |\n| 6275 | -1490 |\n| 6300 | -1490 |"
    },
    "vqa": {
        "a": [
            {
                "question_type": "Process-Oriented",
                "question": "What do the labels \u0394M_TMA and \u0394M_HF represent in this figure?",
                "answer_type": "Factoid",
                "answer": "\u0394M_TMA is the mass change after TMA exposure (\u221229 ng/cm\u00b2) and \u0394M_HF is the mass change after HF exposure (+13 ng/cm\u00b2)."
            },
            {
                "question_type": "Comparative/Trend",
                "question": "Why does TMA exposure cause mass loss while HF exposure causes mass gain?",
                "answer_type": "Paragraph",
                "answer": "TMA causes mass loss because it removes the AlF\u2083 surface layer through ligand-exchange, producing volatile AlF(CH\u2083)\u2082 that desorbs. HF causes mass gain because fluorination converts lighter Al\u2082O\u2083 (102 amu) into heavier AlF\u2083 (168 amu for 2AlF\u2083), a 65% mass increase for the converted layer."
            },
            {
                "question_type": "Structure-Property",
                "question": "How is MCPC calculated from the individual mass changes?",
                "answer_type": "Factoid",
                "answer": "MCPC = \u0394M_TMA + \u0394M_HF = (\u221229) + (+13) = \u221215.9 ng/(cm\u00b2 cycle)."
            },
            {
                "question_type": "Process-Oriented",
                "question": "What does the consistent step height between cycles indicate about the ALE process?",
                "answer_type": "Factoid",
                "answer": "It indicates highly reproducible, steady-state etching with constant material removal per cycle."
            }
        ]
    },
    "bbox": {
        "a": {
            "x": 0,
            "y": 0,
            "width": 0,
            "height": 0
        }
    }
}
