Repository: sciknoworg/sci-imageminer

## Project Overview  

**Sci-ImageMiner** is an annotation project on figures from **atomic layer deposition (ALD)** and **atomic layer etching (ALE)**, situated within the broader field of materials science and engineering. Within each of these categories, the data is further organized into the sub-categories **experimental-usecase** and **simulation-usecase**.

It aims to host gold-standard annotations for chart classification, data extraction, summarization, and question answering—providing both pilot and full-phase data to support multimodal AI research in scientific image understanding.

File: dataset/alde-imageminer/inter-annotator-agreement-data/atomic-layer-etching/experimental-usecase/24/2/figure_9.json
{
    "sample_id": "atomic-layer-etching/experimental-usecase/24/figure_9",
    "classification": {
        "a": "line chart"
    },
    "summarization": {
        "a": "Al\u2082O\u2083 film thickness decreases linearly with ALE cycles at 300\u00b0C for films grown at both 300\u00b0C (initial ~141 \u00c5) and 200\u00b0C (initial ~170 \u00c5). XRR and SE measurements agree well, both yielding an etch rate of 0.46 \u00c5/cycle. The linear behavior confirms self-limiting, controllable etching independent of the original Al\u2082O\u2083 growth temperature."
    },
    "data_extraction": {
        "a": "| Number of Cycles | (a) Al\u2082O\u2083 300\u00b0C - XRR (\u00c5) | (a) Al\u2082O\u2083 300\u00b0C - SE (\u00c5) | (b) Al\u2082O\u2083 200\u00b0C - XRR (\u00c5) | (b) Al\u2082O\u2083 200\u00b0C - SE (\u00c5) |\n|---|---|---|---|---|\n| 0 | 140 | 140 | 170 | 170 |\n| 25 | 130 | 130 | 165 | 165 |\n| 50 | 115 | 115 | 148 | 150 |\n| 100 | 95 | 95 | 128 | 130 |\n| 200 | 48 | 48 | 85 | 85 |"
    },
    "vqa": {
        "a": [
            {
                "question_type": "Comparative/Trend",
                "question": "Do XRR and SE measurements agree on the Al\u2082O\u2083 etch rate?",
                "answer_type": "Paragraph",
                "answer": "Yes, both techniques yield an etch rate of 0.46 \u00c5/cycle at 300\u00b0C."
            },
            {
                "question_type": "Process-Oriented",
                "question": "Why are the y-intercepts from linear fitting slightly higher than the initial measured thicknesses?",
                "answer_type": "Factoid",
                "answer": "The slightly higher y-intercepts (~142 \u00c5 vs. 141 \u00c5 measured) result from mass gain during the nucleation period of the first ALE cycle."
            },
            {
                "question_type": "Structure-Property",
                "question": "Does the Al\u2082O\u2083 growth temperature affect the subsequent ALE etch rate?",
                "answer_type": "Paragraph",
                "answer": "No, the growth temperature does not affect the etch rate. Films grown at 200\u00b0C and 300\u00b0C both exhibit identical etch rates of 0.46 \u00c5/cycle when etched at 300\u00b0C. This indicates the ALE process is determined by the etching temperature and chemistry, not the initial film deposition conditions."
            },
            {
                "question_type": "Application/Performance",
                "question": "What do the different symbol shapes (circles, triangles, squares) represent in the figure?",
                "answer_type": "Paragraph",
                "answer": "Open red circles: XRR measurements for Al\u2082O\u2083 grown at 300\u00b0C\nFilled blue triangles: SE measurements for Al\u2082O\u2083 grown at 300\u00b0C\nOpen black squares: XRR measurements for Al\u2082O\u2083 grown at 200\u00b0C\nFilled green triangles: SE measurements for Al\u2082O\u2083 grown at 200\u00b0C"
            }
        ]
    },
    "bbox": {
        "a": {
            "x": 0,
            "y": 0,
            "width": 0,
            "height": 0
        }
    }
}

File: dataset/alde-imageminer/inter-annotator-agreement-data/atomic-layer-etching/experimental-usecase/24/3/figure_10.json
{
    "sample_id": "atomic-layer-etching/experimental-usecase/24/figure_10",
    "classification": {
        "a": "stacked spectra chart"
    },
    "summarization": {
        "a": "The chart shows the absorbance values as a function of the ALE cycles for Al\u2082O\u2083 at 300\u00b0C. As the number of  ALE cycles increasing, the absorbance values decreases."
    },
    "data_extraction": {
        "a": "| Wavenumbers (cm\u207b\u00b9) | 0 cycles| 4 cycles | 6 cycles | 8 cycles |\n|---|---|---|---|---|\n| 700 | 0.00 | 0.00 | 0.00 | 0.00 |\n| 900 | 0.60 | 0.50 | 0.46 | 0.40 |\n| 1100 | 0.15 | 0.09 | 0.08 | 0.07 |\n| 1300 | 0.10 | 0.10 | 0.10 | 0.10 |"
    },
    "vqa": {
        "a": [
            {
                "question_type": "Process-Oriented",
                "question": "Which variable is being studied in the given figure?",
                "answer_type": "Factoid",
                "answer": "The absorbance intensity is studied as a function of the number of cycles of etching applied to the Al2O3 films."
            },
            {
                "question_type": "Comparative/Trend",
                "question": "How many cycles are needed  to achieve the higher etch value?",
                "answer_type": "Factoid",
                "answer": "The etch rate is higher with 8 cycles, which is why the spectra show the lowest absorbance intensity."
            },
            {
                "question_type": "Structure-Property",
                "question": "Does the temperature remains constant throughout all the ALE cycles?",
                "answer_type": "Yes/No",
                "answer": "Yes"
            },
            {
                "question_type": "Application/Performance",
                "question": "How do the ALD cycles affect the absorbance peak of Al2O3?",
                "answer_type": "Factoid",
                "answer": "As the number of cycles increases, the absorbance peak of Al2O3 decreases slightly  and shifts towards higher wavenumber values."
            }
        ]
    },
    "bbox": {
        "a": {
            "x": 0,
            "y": 0,
            "width": 0,
            "height": 0
        }
    }
}

File: dataset/alde-imageminer/inter-annotator-agreement-data/atomic-layer-etching/experimental-usecase/24/3/figure_2.json
{
    "sample_id": "atomic-layer-etching/experimental-usecase/24/figure_2",
    "classification": {
        "a": "line chart"
    },
    "summarization": {
        "a": "The line chart illustrates the mass changes over time at 300\u00b0C on Al\u2082O\u2083 during the sequential dosing of TMA and HF,  showing a stepwise decrease in mass."
    },
    "data_extraction": {
        "a": "| Time (s) | Mass Change (ng/cm\u00b2) |\n|---|---|\n| 6100 | -1440 |\n| 6150 | -1460 |\n| 6200 | -1490 |\n| 6250 | -1500 |\n| 6300 | -1490 |"
    },
    "vqa": {
        "a": [
            {
                "question_type": "Process-Oriented",
                "question": "What describes the figure presented?",
                "answer_type": "Factoid",
                "answer": "The figure shows a zoom-in view of the entire mass change graph. Here, it is possible to observe the mass change after TMA and HF dosing at 300 \u00b0C on Al2O3, with decreasing values over the time and slight mass gains after the HF dose."
            },
            {
                "question_type": "Comparative/Trend",
                "question": "How does mass change over the time?",
                "answer_type": "Factoid",
                "answer": "The figure shows a slight decrease as time increases. After the TMA dose, a mass loss can be observed. Subsequently, the HF dose leads to mass gain."
            },
            {
                "question_type": "Structure-Property",
                "question": "Which reactant causes a loss of mass over time?",
                "answer_type": "Factoid",
                "answer": "TMA"
            },
            {
                "question_type": "Application/Performance",
                "question": "Why does TMA produce a loss of mass over time?",
                "answer_type": "Factoid",
                "answer": "TMA can etch the fluorinated Al2O3 films, removing the AlF3 from the surface. This explains why decreases are observed after TMA dose."
            }
        ]
    },
    "bbox": {
        "a": {
            "x": 0,
            "y": 0,
            "width": 0,
            "height": 0
        }
    }
}

File: dataset/alde-imageminer/inter-annotator-agreement-data/atomic-layer-etching/experimental-usecase/24/3/figure_8.json
{
    "sample_id": "atomic-layer-etching/experimental-usecase/24/figure_8",
    "classification": {
        "a": "multiple line chart",
        "b": "line chart"
    },
    "summarization": {
        "a": "The line chart shows the change in mass (\u0394M) over temperature for TMA and HF, with negative values indicating mass loss at higher temperatures. The mass change related to the HF dose increases, while the mass change related to TMA decreases over the time.",
        "b": "The line chart illustrates the change in MCPC (mass change per cycle) over temperature, showing a consistent decrease."
    },
    "data_extraction": {
        "a": "| Temperature (\u00b0C) | \u0394M<sub>HF</sub> (ng/cm<sup>2</sup> cycle) | \u0394M<sub>TMA</sub> (ng/cm<sup>2</sup> cycle) |\n|---|---|---|\n| 250 | 5 | -10 |\n| 275 | 10 | -20 |\n| 300 | 16 | -30 |\n| 325 | 20 | -40 |",
        "b": "| Temperature (\u00b0C) | MCPC (ng/cm<sup>2</sup> cycle) |\n|---|---|\n| 250 | -5 |\n| 275 | -10 |\n| 300 | -15 |\n| 325 | -20 |"
    },
    "vqa": {
        "a": [
            {
                "question_type": "Application/Performance",
                "question": "What performance does the mass change after TAM exhibit as a function of the temperature?",
                "answer_type": "Factoid",
                "answer": "Mass loss increases progressively with temperature after TMA exposure."
            }
        ],
        "b": [
            {
                "question_type": "Process-Oriented",
                "question": "Does the mass change per cycle remain constant over time?",
                "answer_type": "Yes/No",
                "answer": "No"
            },
            {
                "question_type": "Comparative/Trend",
                "question": "At which temperature are the values of mass change per cycle lowest?",
                "answer_type": "Factoid",
                "answer": "250 \u00b0C"
            },
            {
                "question_type": "Structure-Property",
                "question": "Which temperature exhibits lower values of mass change per cycle?",
                "answer_type": "Factoid",
                "answer": "TMA"
            }
        ]
    },
    "bbox": {
        "a": {
            "x": 0,
            "y": 0,
            "width": 0,
            "height": 0
        },
        "b": {
            "x": 0,
            "y": 0,
            "width": 0,
            "height": 0
        }
    }
}

File: dataset/alde-imageminer/inter-annotator-agreement-data/atomic-layer-etching/experimental-usecase/24/4/figure_13.json
{
    "sample_id": "atomic-layer-etching/experimental-usecase/24/figure_13",
    "classification": {
        "a": "reaction scheme",
        "b": "reaction scheme"
    },
    "bbox": {
        "a": {
            "x": 0,
            "y": 0,
            "width": 0,
            "height": 0
        },
        "b": {
            "x": 0,
            "y": 0,
            "width": 0,
            "height": 0
        }
    }
}

File: dataset/alde-imageminer/inter-annotator-agreement-data/atomic-layer-etching/experimental-usecase/24/4/figure_3.json
{
    "sample_id": "atomic-layer-etching/experimental-usecase/24/figure_3",
    "classification": {
        "a": "scatter plot",
        "b": "scatter plot"
    },
    "summarization": {
        "a": "The figure shows the change in MCPC (mass change per cycle) and \u0394M (mass change due to HF and TMA) over cycles at 300\u00b0C on Al<sub>2</sub>O<sub>3</sub>. The MCPC remains relatively constant while \u0394M fluctuates.",
        "b": "The figure displays the ratio of \u0394M<sub>TMA</sub> to MCPC over cycles, indicating a steady increase."
    },
    "data_extraction": {
        "a": "|Number of Cycles | \u0394M_HF (ng/cm\u00b2\u00b7cycle) | \u0394M_TMA (ng/cm\u00b2\u00b7cycle) | MCPC (ng/cm\u00b2\u00b7cycle) |\n|-------------------|-----------------------|------------------------|-----------------|\n| 0                | +40                  | -35                   | -10                |\n| 20               | +20                  | -30                   | -15.9             |\n| 40               | +18                  | -28                   | -15.9             |\n| 60               | +18                  | -28                   | -15.9             |\n| 80               | +18                  | -28                   | -15.9             |\n| 100              | +18                  | -28                   | -15.9             |\n| 120              | +18                  | -28                   | -15.9             |",
        "b": "| Number of Cycles | Ratio |\n|------------------|-------|\n| 0                | 2.0   |\n| 20               | 1.8   |\n| 40               | 1.8   |\n| 60               | 1.8   |\n| 80               | 1.8   |\n| 100              | 1.8   |"
    },
    "vqa": {
        "a": [
            {
                "question_type": "Process-Oriented",
                "question": "Are the mass changes after TMA exposure and HF exposure constant?",
                "answer_type": "Yes/No",
                "answer": "Yes"
            },
            {
                "question_type": "Process-Oriented",
                "question": "How is the MCPC defined?",
                "answer_type": "Factoid",
                "answer": "MCPC is defined by mass change after TMA and HF exposure. MCPC = \u0394MTMA + \u0394MHF."
            }
        ],
        "b": [
            {
                "question_type": "Structure-Property",
                "question": "What is used to define the stoichiometry of the Al2O3 ALE reactions?",
                "answer_type": "Paragraph",
                "answer": "The \u0394MTMA/MCPC ratio shows a steady-state value of 1.8 after the first three ALE cycles. The \u0394MTMA/MCPC ratio will be employed to define the stoichiometry of the Al2O3 ALE reactions"
            },
            {
                "question_type": "Comparative/Trend",
                "question": "What is the value of MCPC?",
                "answer_type": "Factoid",
                "answer": "After a short nucleation period,  MCPC attains a steady state value of \u221215.9 ng/(cm2 cycle)."
            }
        ]
    },
    "bbox": {
        "a": {
            "x": 0,
            "y": 0,
            "width": 0,
            "height": 0
        },
        "b": {
            "x": 0,
            "y": 0,
            "width": 0,
            "height": 0
        }
    }
}

File: dataset/alde-imageminer/inter-annotator-agreement-data/atomic-layer-etching/experimental-usecase/24/4/figure_5.json
{
    "sample_id": "atomic-layer-etching/experimental-usecase/24/figure_5",
    "classification": {
        "a": "multi-axis chart"
    },
    "summarization": {
        "a": "The chart shows the change in mass and thickness over time at different temperatures 250, 275, 300, and 325 \u00b0C,  after sequential TMA and HF treatments."
    },
    "data_extraction": {
        "a": "| Time (s) | Mass Change (ng/cm\u00b2) at 250\u00b0C | Mass Change (ng/cm\u00b2) at 275\u00b0C | Mass Change (ng/cm\u00b2) at 300\u00b0C | Mass Change (ng/cm\u00b2) at 325\u00b0C |\n|----------|-------------------|-----------------------|--------------------|-------------------|\n| 0            |  0                          | 0                                | 0                           | 0                          |\n| 2000     | -100                    | -250                          | -600                    | -800                 |\n| 4000     | -200                    | -1000                        | -1000                 | -1500                 |\n| 6000     | -250                    | -800                           | -1500                 | -2250                 |"
    },
    "vqa": {
        "a": [
            {
                "question_type": "Comparative/Trend",
                "question": "Does mass changes versus time during Al2O3 ALE remain linear at all temperatures?",
                "answer_type": "Yes/No",
                "answer": "Yes"
            },
            {
                "question_type": "Process-Oriented",
                "question": "How does Mass change and thickness relate in the graph?",
                "answer_type": "Factoid",
                "answer": "These MCPCs correspond to etch rates hence a mass loss is a direct indicator of thickness decreasing and vice versa."
            },
            {
                "question_type": "Process-Oriented",
                "question": "What are the etch rates ?",
                "answer_type": "Paragraph",
                "answer": "Etch rates are\n1. 0.14 \u00c5/cycle at 250 \u00b0C \n2.  0.75 \u00c5/cycle at 325 \u00b0C"
            },
            {
                "question_type": "Structure-Property",
                "question": "How are the etch rates determined?",
                "answer_type": "Paragraph",
                "answer": "The determination of these etch rates is based on the Al2O3 ALD film density of 3.1 g/cm3, the MCPC, the number of ALE cycles."
            }
        ]
    },
    "bbox": {
        "a": {
            "x": 0,
            "y": 0,
            "width": 0,
            "height": 0
        }
    }
}

File: dataset/alde-imageminer/inter-annotator-agreement-data/atomic-layer-etching/experimental-usecase/24/4/figure_7.json
{
    "sample_id": "atomic-layer-etching/experimental-usecase/24/figure_7",
    "classification": {
        "a": "line chart",
        "b": "line chart",
        "c": "line chart"
    },
    "summarization": {
        "a": "The line chart shows the mass change over time at 250\u00b0C,  showing a stable trend without significant fluctuations.",
        "b": "The line chart displays the mass change over time at 275\u00b0C, showing a similar step-like pattern as observed at 325\u00b0C.",
        "c": "The line chart illustrates the mass change over time at 325\u00b0C, with a step-like pattern indicating changes at specific time points."
    },
    "data_extraction": {
        "a": "| Time (s) | Mass Change (ng/cm\u00b2) |\n|---|---|\n| 6150 | -320 |\n| 6200 | -330 |\n| 6250 | -330 |\n| 6300 | -340 |",
        "b": "| Time (s) | Mass Change (ng/cm\u00b2) |\n|---|---|\n| 6150 | -940 |\n| 6200 | -960 |\n| 6250 | -980 |\n| 6300 | -970 |",
        "c": "| Time (s) | Mass Change (ng/cm\u00b2) |\n|---|---|\n| 6150 | -2240 |\n| 6200 | -2280 |\n| 6250 | -2300 |\n| 6300 | -2280 |"
    },
    "vqa": {
        "c": [
            {
                "question_type": "Comparative/Trend",
                "question": "What happens after HF fluoination?",
                "answer_type": "Paragraph",
                "answer": "In contrast, mass increases are observed after the HF fluorination reactions.\n1. A mass increase of \u0394MHF =6.3 ng/cm2 is observed after the HF exposure for 1.0 s at 250\u00b0C \n2. HF exposures for 1.0 s produce larger mass gains of \u0394MHF = 9.9 ng/cm2 at 275 \u00b0C\n3. \u0394MHF = 18.6 ng/cm2 at 325 \u00b0C double the mass gain from 275 \u00b0C"
            }
        ],
        "a": [
            {
                "question_type": "Comparative/Trend",
                "question": "Are mass losses observed only after TMA exposure?",
                "answer_type": "Yes/No",
                "answer": "Yes"
            },
            {
                "question_type": "Process-Oriented",
                "question": "how is the mass loss at 250",
                "answer_type": "Factoid",
                "answer": "A small  mass decrease is observed after the TMA exposure at 250 \u00b0C, a  mass loss of \u0394MTMA = \u221210.5 ng/cm2 after the TMA exposure for 2.0 s at 250 \u00b0C."
            }
        ],
        "b": [
            {
                "question_type": "Comparative/Trend",
                "question": "How is the mass loss at larger temperatures?",
                "answer_type": "Paragraph",
                "answer": "Larger mass decreases are observed after the TMA exposures at 275 and 325 \u00b0C. A  mass loss of \u0394MTMA = \u221220.5 ng/cm2 is observed after a TMA exposure for 2.0 s at 275 \u00b0C and an even larger mass loss of \u0394MTMA = \u221241.9 ng/cm2 after a TMA exposure for 2.0 s at 325 \u00b0C"
            }
        ]
    },
    "bbox": {
        "a": {
            "x": 0,
            "y": 0,
            "width": 0,
            "height": 0
        },
        "b": {
            "x": 0,
            "y": 0,
            "width": 0,
            "height": 0
        },
        "c": {
            "x": 0,
            "y": 0,
            "width": 0,
            "height": 0
        }
    }
}

File: dataset/alde-imageminer/inter-annotator-agreement-data/atomic-layer-etching/experimental-usecase/24/5/figure_12.json
{
    "sample_id": "atomic-layer-etching/experimental-usecase/24/figure_12",
    "classification": {
        "a": "spectra chart"
    },
    "summarization": {
        "a": "The figure displays infrared absorption spectra at 300\u00b0C, comparing an TMA (a) dose and an HF (b) dose."
    },
    "data_extraction": {
        "a": "| Wavenumbers (cm\u207b\u00b9) | Absorbance after TMA dose |Absorbance after HF dose |\n|-------------------|------------|------------|\n| 4000              | 0.000      |0.000      |\n| 3750              | 0.000      |0.000      |\n| 3500              | 0.000      |0.000      |\n| 3250              | 0.000      |0.000      |\n| 3000              | positive peak till 0.008 |negative peak till -0.008 |\n| 2750              | 0.002      | -0.002|\n| 2500              | 0.002      |-0.002|"
    },
    "vqa": {
        "a": [
            {
                "question_type": "Comparative/Trend",
                "question": "Is all the formed CH3 during the TMA step removed upon HF exposure?",
                "answer_type": "Paragraph",
                "answer": "All the CH3 seems to be removed as the peaks have similar height."
            },
            {
                "question_type": "Process-Oriented",
                "question": "Is HF adsorbed on the surface based on the given IR spectra?",
                "answer_type": "Paragraph",
                "answer": "No, there is no HF formed as there is no positive peak visible in the HF IR active region."
            },
            {
                "question_type": "Comparative/Trend",
                "question": "How many vibrational states of CH3 are there in the given wavenumber range?",
                "answer_type": "Paragraph",
                "answer": "At least three can be observed. The main peak consists of two sharp peaks close together, with a shoulder to the right."
            },
            {
                "question_type": "Application/Performance",
                "question": "Can any peaks be observed between 4000 and 3250 cm^-1 be observed?",
                "answer_type": "Paragraph",
                "answer": "No, in general there must be a certain signal to noise ratio to be able to identify actual peaks. In this region, the signal seems to be fully comprised of noise."
            }
        ]
    },
    "bbox": {
        "a": {
            "x": 0,
            "y": 0,
            "width": 0,
            "height": 0
        }
    }
}

File: dataset/alde-imageminer/inter-annotator-agreement-data/atomic-layer-etching/experimental-usecase/24/5/figure_2.json
{
    "sample_id": "atomic-layer-etching/experimental-usecase/24/figure_2",
    "classification": {
        "a": "line chart"
    },
    "summarization": {
        "a": "The line chart illustrates the mass change over time at 300\u00b0C on Al\u2082O\u2083, showing a stepwise average decrease in mass."
    },
    "data_extraction": {
        "a": "| Time (s) | Mass Change (ng/cm\u00b2) |\n|---|---|\n| 6100 | -1440 |\n| 6150 | -1470 |\n| 6175 | -1460 |\n| 6200 | -1490 |\n| 6230 | -1470 |\n| 6270 | -1510 |\n| 6300 | -1490 |"
    },
    "vqa": {
        "a": [
            {
                "question_type": "Comparative/Trend",
                "question": "How much is the average mass change per cycle?",
                "answer_type": "Factoid",
                "answer": "The MCPC is around -20 ng/cm\u00b2."
            },
            {
                "question_type": "Structure-Property",
                "question": "Why is there a mass increase after an HF exposure?",
                "answer_type": "Paragraph",
                "answer": "CH3 has an atomic mass of 15 amu, F has an atomic mass of 19 amuu. So the replacement of a singel CH3 group with a F atom increases the mass with 4 amu."
            },
            {
                "question_type": "Application/Performance",
                "question": "How long does a single cycle take?",
                "answer_type": "Factoid",
                "answer": "Around 65 seconds."
            },
            {
                "question_type": "Comparative/Trend",
                "question": "Is the effect every cycle the same?",
                "answer_type": "Paragraph",
                "answer": "Based on the few shown cycles it seems that the mass changes are constant for the different cycles."
            }
        ]
    },
    "bbox": {
        "a": {
            "x": 0,
            "y": 0,
            "width": 0,
            "height": 0
        }
    }
}

File: dataset/alde-imageminer/inter-annotator-agreement-data/atomic-layer-etching/experimental-usecase/24/5/figure_4.json
{
    "sample_id": "atomic-layer-etching/experimental-usecase/24/figure_4",
    "classification": {
        "a": "line chart",
        "b": "line chart"
    },
    "summarization": {
        "a": "The figure shows a negative trend of \u0394M<sub>TMA</sub> with increasing TMA exposure time at 300\u00b0C.",
        "b": "The figure shows a positive trend of \u0394M<sub>HF</sub> with increasing HF exposure time at 300\u00b0C."
    },
    "data_extraction": {
        "a": "| TMA Exposure Time (s) | \u0394M<sub>TMA</sub> (ng/(cm<sup>2</sup> cycle)) |\n|---|---|\n| 0.0 | 0 |\n| 0.5 | -13 |\n| 1.0 | -20 |\n| 1.5 | -23 |\n| 2.0 | -30 |\n| 2.5 | -33 |",
        "b": "| HF Exposure Time (s) | \u0394M<sub>HF</sub> (ng/(cm<sup>2</sup> cycle)) |\n|---|---|\n| 0.0 | 0 |\n| 0.5 | 11 |\n| 1.0 | 14 |\n| 1.5 | 16 |\n| 1.8 | 16 |"
    },
    "vqa": {
        "a": [
            {
                "question_type": "Comparative/Trend",
                "question": "Is there evidence for saturating behaviour with respect to the decrease in mass change for increasing TMA exposure time?",
                "answer_type": "Paragraph",
                "answer": "The last two data points have the same value and overall the mass change seems to saturate towards this value, so yes."
            },
            {
                "question_type": "Comparative/Trend",
                "question": "Is the trend in mass change difference with respect to TMA exposure time linear?",
                "answer_type": "Yes/No",
                "answer": "No, the trend is not linear."
            }
        ],
        "b": [
            {
                "question_type": "Comparative/Trend",
                "question": "What is the optimal HF exposure time and why?",
                "answer_type": "Paragraph",
                "answer": "The optimal HF exposure time is 1.5 s. At this time the mass change saturates, and is, in that saturated regime the lowest value that can be taken."
            },
            {
                "question_type": "Structure-Property",
                "question": "Does the mass change tell anything on the film composition?",
                "answer_type": "Paragraph",
                "answer": "No, with just the mass change the film composition cannot be determined. As with just this information it can not be determined which specific atoms are removed."
            }
        ]
    },
    "bbox": {
        "a": {
            "x": 0,
            "y": 0,
            "width": 0,
            "height": 0
        },
        "b": {
            "x": 0,
            "y": 0,
            "width": 0,
            "height": 0
        }
    }
}

File: dataset/alde-imageminer/inter-annotator-agreement-data/atomic-layer-etching/experimental-usecase/24/6/figure_3.json
{
    "sample_id": "atomic-layer-etching/experimental-usecase/24/figure_3",
    "classification": {
        "a": "unknown",
        "b": "scatter plot"
    },
    "summarization": {
        "a": "The figure shows the change in MCPC (mass change per cycle) and \u0394M (mass change due to HF and TMA) over cycles at 300\u00b0C on Al<sub>2</sub>O<sub>3</sub>. The MCPC remains relatively constant while \u0394M fluctuates.",
        "b": "The figure displays the ratio of \u0394M<sub>TMA</sub> to MCPC over cycles, indicating a constant decrease per ALE cycle."
    },
    "data_extraction": {
        "a": "| Number of Cycles | \u0394M<sub>HF</sub> (ng/(cm\u00b2 cycle)) | MCPC (ng/(cm\u00b2 cycle)) | \u0394M<sub>TMA</sub> (ng/(cm\u00b2 cycle)) |\n|---|---|---|---|\n| 0 | 35 | 70 | 35 |\n| 40 | 13 | -16 | -29 |\n| 80 | 13 | -16 | -29 |\n| 120 | 13 | -16 | -29 |",
        "b": "| Number of Cycles | Ratio (\u0394M<sub>TMA</sub> / MCPC) |\n|---|---|\n| 0 | 0.5 |\n| 1 | 3.0 |\n| 40 | 2.0 |\n| 80 | 2.0 |\n| 120 | 2.0 |"
    },
    "vqa": {
        "a": [
            {
                "question_type": "Process-Oriented",
                "question": "What is mass change after HF exposure?",
                "answer_type": "Factoid",
                "answer": "13 ng/cm^2."
            },
            {
                "question_type": "Process-Oriented",
                "question": "What is the mass change after TMA exposure?",
                "answer_type": "Factoid",
                "answer": "-29 ng/cm^2."
            },
            {
                "question_type": "Process-Oriented",
                "question": "What is the mass change per cycle (MCPC)?",
                "answer_type": "Factoid",
                "answer": "16 ng/cm^2."
            },
            {
                "question_type": "Process-Oriented",
                "question": "What information can be gained from the ratio of mass change after TMA exposure (\u0394M<sub>TMA</sub>) to MCPC?",
                "answer_type": "Factoid",
                "answer": "According to the authors, this ratio can be used to gain information about the stoichiometry  of the ALE reactions that occur on the Al2O3 substrate."
            }
        ]
    },
    "bbox": {
        "a": {
            "x": 0,
            "y": 0,
            "width": 0,
            "height": 0
        },
        "b": {
            "x": 0,
            "y": 0,
            "width": 0,
            "height": 0
        }
    }
}

File: dataset/alde-imageminer/inter-annotator-agreement-data/atomic-layer-etching/experimental-usecase/24/6/figure_6.json
{
    "sample_id": "atomic-layer-etching/experimental-usecase/24/figure_6",
    "classification": {
        "a": "multiple line chart"
    },
    "summarization": {
        "a": "The chart shows the mass change over time at different temperatures (250\u00b0C, 275\u00b0C, 300\u00b0C, 325\u00b0C) on Al2O3 surface. The effect of temperature becomes visible after the first ALE cycle, or after 60 s."
    },
    "data_extraction": {
        "a": "| Time (s) | 250\u00b0C | 275\u00b0C | 300\u00b0C | 325\u00b0C |\n|---|---|---|---|---|\n| 0 | 25 | 25 | 25 | 25 |\n| 30 | 65 | 65 | 65 | 65 |\n| 60 | 70 | 50 | 45 | 25 |\n| 90 | 55 | 45 | 40 | 20 |\n| 120 | 75 | 60 | 55 | 40 |"
    },
    "vqa": {
        "a": [
            {
                "question_type": "Process-Oriented",
                "question": "What temperatures were selected to investigate the effect of temperature on the mass change?",
                "answer_type": "Factoid",
                "answer": "250\u00b0C, 275\u00b0C, 300\u00b0C and 325\u00b0C."
            },
            {
                "question_type": "Comparative/Trend",
                "question": "When does the effect of the temperature become visible in the graph?",
                "answer_type": "Factoid",
                "answer": "After 60 seconds, which corresponds to the beginning of the second ALE cycle."
            },
            {
                "question_type": "Process-Oriented",
                "question": "What causes the mass gain for the first TMA exposure?",
                "answer_type": "Factoid",
                "answer": "These mass gains result from the reaction of AlOH* surface species with TMA according to AlOH* + Al(CH3)3 \u2192 AlOAl(CH3)2* + CH4."
            },
            {
                "question_type": "Process-Oriented",
                "question": "How does temperature affect the individual exposure steps?",
                "answer_type": "Factoid",
                "answer": "After the first ALE cycle, the mass loss during TMA exposure increases with temperature (roughly from 10 ng/cm^2 to 40 ng/cm^2), whereas the mass gain during HF exposure remains constant around 35-38 ng/cm^2."
            }
        ]
    },
    "bbox": {
        "a": {
            "x": 0,
            "y": 0,
            "width": 0,
            "height": 0
        }
    }
}

File: dataset/alde-imageminer/inter-annotator-agreement-data/atomic-layer-etching/experimental-usecase/24/6/figure_9.json
{
    "sample_id": "atomic-layer-etching/experimental-usecase/24/figure_9",
    "classification": {
        "a": "unknown"
    },
    "bbox": {
        "a": {
            "x": 0,
            "y": 0,
            "width": 0,
            "height": 0
        }
    }
}

File: dataset/alde-imageminer/inter-annotator-agreement-data/atomic-layer-etching/experimental-usecase/24/7/figure_2.json
{
    "sample_id": "atomic-layer-etching/experimental-usecase/24/figure_2",
    "classification": {
        "a": "line chart"
    },
    "summarization": {
        "a": "This line chart represnts a mass change (ng/cm\u00b2) over time from 6000 to 6300 s at 300\u00b0C on Al\u2082O\u2083. The graph shows a stepwise decrease in mass. This chart is an enlarged view of a previous line chart (figure 2).   The TMA exposure results in a mass decrease. This behavior indicates TMA can remove the AlF\u2083 surface layer on the Al\u2082O\u2083 film."
    },
    "data_extraction": {
        "a": "| Time (s) | Mass change (ng/cm\u00b2) | Precursor | Stage         |\n|--------|--------------------|-----|--------------------------|\n| 6120     | -1440                | \u2013   | Start of shown segment   |\n| 6130     | -1455                | TMA | Mass decrease (\u0394M_TMA)   |\n| 6160     | -1465                | TMA | End of TMA segment       |\n| 6185     | -1455                | HF  | Mass increase (\u0394M_HF)    |\n| 6210     | -1485                | HF  | End of HF segment        |\n| 6240     | -1475                | TMA | TMA pulse   |\n| 6260     | -1510                | HF  | HF pulse     |\n| 6290     | -1490                | HF  | End of last HF segment   |"
    },
    "vqa": {
        "a": [
            {
                "question_type": "Process-Oriented",
                "question": "In a standard ALD (Deposition) process, a TMA pulse typically results in a mass gain due to adsorption. Here, the TMA pulse causes a mass decrease. What specific chemical event explains this reversal in behavior?",
                "answer_type": "Factoid",
                "answer": "The formation of volatile byproducts. \nIn ALD, TMA adsorbs onto the surface and remains there, leading to a net mass gain. In contrast, during this ALE process, TMA reacts with the fluorinated surface (AlF\u2083) to form volatile species such as dimethylaluminum fluoride, which desorb from the surface. This desorption removes surface atoms, resulting in the observed mass loss (\u0394M_TMA)."
            },
            {
                "question_type": "Comparative/Trend",
                "question": "Contrast this thermal ALE process with a purely thermal etch using only HF gas. Which process provides true layer-by-layer control, and what is the key limitation of the HF-only method?",
                "answer_type": "Paragraph",
                "answer": "The HF/TMA ALE cycle provides true layer-by-layer control, as the mass drop is discrete and self-limiting. A purely thermal HF etch would cause continuous, non-self-limiting mass loss, leading to poor depth control and potential damage from excessive etching, as it lacks the crucial TMA step to regulate the reaction."
            },
            {
                "question_type": "Structure-Property",
                "question": "What does the immediate, sharp mass drop during the TMA pulse indicate about the kinetics and mechanism of the etching reaction?",
                "answer_type": "Paragraph",
                "answer": "The immediate, sharp drop indicates a fast, self-limiting surface reaction. The mass loss is not gradual, confirming that TMA rapidly reacts with the pre-formed AlF\u2083 layer in a ligand-exchange process that is limited only by the number of AlF\u2083 sites created in the previous HF step."
            },
            {
                "question_type": "Application/Performance",
                "question": "The QCM shows a repeatable, discrete mass loss per cycle. Does this guarantee the ALE process will etch a 10 nm Al\u2082O\u2083 film with perfect uniformity across a 300 mm wafer?",
                "answer_type": "Yes/No",
                "answer": "No.\nWhile QCM confirms self-limiting chemistry at the sensor spot, perfect wafer-scale uniformity depends on gas flow dynamics, temperature uniformity, and precursor delivery across the entire reactor chamber, which this single-point measurement cannot verify."
            }
        ]
    },
    "bbox": {
        "a": {
            "x": 0,
            "y": 0,
            "width": 0,
            "height": 0
        }
    }
}

File: dataset/alde-imageminer/inter-annotator-agreement-data/atomic-layer-etching/experimental-usecase/24/7/figure_3.json
{
    "sample_id": "atomic-layer-etching/experimental-usecase/24/figure_3",
    "classification": {
        "a": "multiple line chart",
        "b": "scatter plot"
    },
    "summarization": {
        "a": "The graph represents MCPC (mass change per cycle) in ng/cm\u00b2\u00b7cycle plotted against the number of ALE cycles for three different parameters: mass change after the TMA exposure (\u0394M\u208dTMA\u208e), mass change after the HF exposure (\u0394M\u208dHF\u208e), and mass change per cycle (MCPC) versus the number of ALE cycles at 300 \u00b0C.",
        "b": "The scatter plot represents the ratio (\u0394M\u208dTMA\u208e)/(MCPC) plotted against the number of ALE cycles from 0 to 100."
    },
    "data_extraction": {
        "a": "| Number of Cycles | MCPC (ng/(cm\u00b2\u00b7cycle)) | \u0394M_HF (ng/(cm\u00b2\u00b7cycle)) | \u0394M_TMA (ng/(cm\u00b2\u00b7cycle)) |\n|-----------------:|----------------------:|------------------------:|-------------------------:|\n| 1                | -12                   | 18                      | -30                     |\n| 10               | -12                   | 18                      | -30                     |\n| 20               | -12                   | 18                      | -30                     |\n| 40               | -12                   | 18                      | -30                     |\n| 60               | -12                   | 18                      | -30                     |\n| 80               | -12                   | 18                      | -30                     |\n| 100              | -12                   | 18                      | -30                     |\n| 120              | -12                   | 18                      | -30                     |",
        "b": "| Number of Cycles | Ratio (\u0394M_TMA / MCPC) |\n|-----------------:|----------------------:|\n| 1                | 2.5                   |\n| 10               | 2.4                   |\n| 20               | 2.2                   |\n| 40               | 2.1                   |\n| 60               | 2.0                   |\n| 80               | 1.9                   |\n| 100              | 1.9                   |\n| 120              | 1.8                   |"
    },
    "vqa": {
        "a": [
            {
                "question_type": "Process-Oriented",
                "question": "Describe the sequence of steps in one Al\u2082O\u2083 ALE cycle as inferred from the mass change data. Explain the purpose of measuring mass change after each half-cycle.",
                "answer_type": "List",
                "answer": "1.  HF Exposure: Fluorinates the Al\u2082O\u2083 surface, forming a non-volatile AlF\u2083-like layer (mass gain).\n\n2.  Purge: Removes excess HF and byproducts.\n\n3.  TMA Exposure: Performs ligand-exchange, converting the AlF\u2083 layer to volatile species that desorb (mass loss).\n\n4.  Purge: Clears volatile etch products and residual TMA.\nMeasuring mass change after each half-cycle with a quartz crystal microbalance (QCM) allows direct, real-time monitoring of the fluorination and ligand-exchange reactions. This confirms each step is self-limiting and enables precise control over the etch amount per cycle."
            },
            {
                "question_type": "Comparative/Trend",
                "question": "Compare the ALE process stability for Al\u2082O\u2083 at 300\u00b0C versus a hypothetical process at a lower temperature (e.g., 250\u00b0C). Under a constraint of needing a consistent etch rate over many cycles, which temperature is preferable and why?",
                "answer_type": "Paragraph",
                "answer": "The process at 300\u00b0C is preferable for consistent etch rate. At lower temperatures, the reaction kinetics are slower, potentially leading to incomplete reactions and longer transients before stabilization. The 300\u00b0C data shows stable \u0394M_TMA and \u0394M_HF values after few cycles, indicating rapid achievement of steady-state surface conditions, which ensures a reproducible etch rate critical for multi-cycle etching."
            },
            {
                "question_type": "Application/Performance",
                "question": "Given the data showing stable \u0394M(TMA) and \u0394M(HF) values after several cycles, what does this imply for the suitability of this ALE process for etching a 10 nm thick Al\u2082O\u2083 film in a high-aspect-ratio trench? Justify your answer.",
                "answer_type": "Paragraph",
                "answer": "The stable mass changes imply a highly suitable process. The consistent, self-limiting half-reactions guarantee uniform etching per cycle, enabling precise depth control (critical for the 10 nm target). Furthermore, the self-limiting nature ensures perfect conformality in high-aspect-ratio trenches, as reactions proceed equally on all surfaces, preventing lateral etching or bowing."
            }
        ],
        "b": [
            {
                "question_type": "Structure-Property",
                "question": "The data points form a perfectly horizontal line (green diamonds). If the surface were becoming progressively rougher (increasing surface area) during the etch, would you expect this ratio to remain constant? Why or why not?",
                "answer_type": "Factoid",
                "answer": "Roughness changes usually alter surface site density."
            }
        ]
    },
    "bbox": {
        "a": {
            "x": 0,
            "y": 0,
            "width": 0,
            "height": 0
        },
        "b": {
            "x": 0,
            "y": 0,
            "width": 0,
            "height": 0
        }
    }
}
