Repository: sciknoworg/sci-imageminer

## Project Overview  

**Sci-ImageMiner** is an annotation project on figures from **atomic layer deposition (ALD)** and **atomic layer etching (ALE)**, situated within the broader field of materials science and engineering. Within each of these categories, the data is further organized into the sub-categories **experimental-usecase** and **simulation-usecase**.

It aims to host gold-standard annotations for chart classification, data extraction, summarization, and question answering—providing both pilot and full-phase data to support multimodal AI research in scientific image understanding.

File: dataset/alde-imageminer/inter-annotator-agreement-data/atomic-layer-etching/experimental-usecase/24/8/figure_1.json
{
    "sample_id": "atomic-layer-etching/experimental-usecase/24/figure_1",
    "classification": {
        "a": "line chart"
    },
    "summarization": {
        "a": "The chart shows a linear decrease in mass change over time at 300\u00b0C on Al\u2082O\u2083, with 2 seconds of TMA and 1 second of HF exposures, each followed by 30 seconds purging with an inert gas."
    },
    "data_extraction": {
        "a": "| Time (s) | Mass Change (ng/cm\u00b2) |\n|---|---|\n| 15 | 23 |\n| 53 | 65 |\n| 1015 | -161 |\n| 2083 | -438 |\n| 3068 | -699 |\n| 3794 | - 881 |\n| 4007 | -931|\n| 4648 | -1095|\n|5290 | -1239 |\n| 6267 | -1500 |"
    },
    "vqa": {
        "a": [
            {
                "question_type": "Comparative/Trend",
                "question": "Which cycle shows mass gain?",
                "answer_type": "Factoid",
                "answer": "The first ALE cycle."
            },
            {
                "question_type": "Comparative/Trend",
                "question": "What does negative mass change physically represent in this experiment?",
                "answer_type": "Factoid",
                "answer": "Etching of the Al\u2082O\u2083 film"
            },
            {
                "question_type": "Process-Oriented",
                "question": "What is the time of one ALE cycle?",
                "answer_type": "Factoid",
                "answer": "63 seconds (2s + 30s + 1s + 30s)."
            },
            {
                "question_type": "Comparative/Trend",
                "question": "Based on this graph, how to estimate the mass change per cycle?",
                "answer_type": "Paragraph",
                "answer": "From the figure, one ALE cycle consists of 2 s TMA exposure, 30 s purge, 1 s HF exposure, and a further 30 s purge, giving a total cycle time of  63 s/cycle. Using two points from the graph, for example, (53 s; 65 ng/cm\u00b2) and (4648s; -1095 ng/cm\u00b2), the change in mass is \u0394\ud835\udc40= - 1095 - 65 = - 1160 ng/cm\u00b2. The change in time is  \u0394\ud835\udc61 = 4648 - 53 = 4595 s. The slope is therefore  \u0394\ud835\udc40/ \u0394\ud835\udc61 = -1160/4595 \u2248 - 0.25245 ng/(cm\u00b2\u22c5s).  Multiplying by the cycle time gives the mass change per cycle: MCPC = (- 0.25245)(63) \u2248 - 15.9 ng/(cm\u00b2 \u22c5 cycle)."
            }
        ]
    },
    "bbox": {
        "a": {
            "x": 0,
            "y": 0,
            "width": 0,
            "height": 0
        }
    }
}

File: dataset/alde-imageminer/inter-annotator-agreement-data/atomic-layer-etching/experimental-usecase/24/8/figure_12.json
{
    "sample_id": "atomic-layer-etching/experimental-usecase/24/figure_12",
    "classification": {
        "a": "multi spectra chart"
    },
    "summarization": {
        "a": "The figure displays difference infrared absorption spectra at 300\u00b0C, highlighting the changes in CH3- and HF-related bands after TMA (a) and HF (b) exposures."
    },
    "data_extraction": {
        "a": "| Wavenumbers (cm\u207b\u00b9) | Absorbance after TMA exposure | Absorbance after  HF exposure |\n|---|---|---|\n| 3500 |0 | 0 |\n| 2944 | 0.07 | - 0.09 |\n| 2913 | 0.07 |  - 0.08 |"
    },
    "vqa": {
        "a": [
            {
                "question_type": "Comparative/Trend",
                "question": "What is the role of HF based on the spectra?",
                "answer_type": "Factoid",
                "answer": "HF removes methyl (\u2013CH\u2083) species from the surface."
            },
            {
                "question_type": "Comparative/Trend",
                "question": "What is the role of TMA based on the spectra?",
                "answer_type": "Factoid",
                "answer": "TMA adds methyl (\u2013CH\u2083) groups to the surface"
            },
            {
                "question_type": "Comparative/Trend",
                "question": "Given that HF surface species are key intermediates for AlF\u2083 ALD, do these spectra at 300 \u00b0C indicate an ALD-like or ALE-like regime, and what specific spectral evidence supports your conclusion?",
                "answer_type": "Paragraph",
                "answer": "The spectra at 300 \u00b0C point to an ALE-like regime rather than AlF\u2083 ALD. The spectra indicate no clear change in the \u03bd(HF) region. If HF surface species are required intermediates for ALD, then the lack of a clear HF-related band suggests those HF species are not persisting on the surface, and the ALD pathway is not favored at this temperature."
            },
            {
                "question_type": "Comparative/Trend",
                "question": "How do the CH\u2083 absorbance changes indicate whether CH\u2083 builds up over repeated cycles or is removed each cycle?",
                "answer_type": "Factoid",
                "answer": "CH\u2083 doesn't accumulate over repeated cycles, based on the magnitude of the absorbance during each half-cycle."
            }
        ]
    },
    "bbox": {
        "a": {
            "x": 0,
            "y": 0,
            "width": 0,
            "height": 0
        }
    }
}

File: dataset/alde-imageminer/inter-annotator-agreement-data/atomic-layer-etching/experimental-usecase/24/8/figure_2.json
{
    "sample_id": "atomic-layer-etching/experimental-usecase/24/figure_2",
    "classification": {
        "a": "line chart"
    },
    "summarization": {
        "a": "The line chart illustrates the mass change over time at 300\u00b0C on Al\u2082O\u2083. The mass decreases after the treatment with TMA and grows after the treatment with HF."
    },
    "data_extraction": {
        "a": "| Time (s) | Mass Change (ng/cm\u00b2) | Step |\n|---|---|---|\n| 6112 | -1440 | TMA dosing start |\n| 6142 | -1470 | HF dosing start  |\n| 6174 | -1457 | TMA dosing start |\n| 6206 | -1486 | HF dosing start  |\n| 6237 | -1474 | TMA dosing start |\n| 6269 | -1503 | HF dosing start |\n| 6279 | -1490 | Purging |"
    },
    "vqa": {
        "a": [
            {
                "question_type": "Process-Oriented",
                "question": "How many cycles are shown on the figure?",
                "answer_type": "Factoid",
                "answer": "3 cycles."
            },
            {
                "question_type": "Comparative/Trend",
                "question": "What is the approximate mass change per cycle for the second cycle shown in the graph?",
                "answer_type": "Factoid",
                "answer": "MCPC = -1474 - (-1457) = - 17 (ng/cm\u00b2\u22c5 cycle)"
            },
            {
                "question_type": "Comparative/Trend",
                "question": "Why do the mass changes are followed by plateaus?",
                "answer_type": "Paragraph",
                "answer": "The plateaus occur because after each TMA or HF pulse, the surface reactions quickly reach completion, so the mass stops changing. During the purge periods, excess precursor and volatile byproducts are flushed out without further reaction on the surface, which also keeps the signal flat. The graph therefore shows step changes during dosing and stable plateaus once the chamber returns to a reactant-free state."
            },
            {
                "question_type": "Process-Oriented",
                "question": "What is the order of the process steps within one cycle?",
                "answer_type": "List",
                "answer": "TMA exposure, Purge, HF exposure, Purge"
            }
        ]
    },
    "bbox": {
        "a": {
            "x": 0,
            "y": 0,
            "width": 0,
            "height": 0
        }
    }
}

File: dataset/alde-imageminer/inter-annotator-agreement-data/atomic-layer-etching/experimental-usecase/24/9/figure_1.json
{
    "sample_id": "atomic-layer-etching/experimental-usecase/24/figure_1",
    "classification": {
        "a": "line chart"
    },
    "summarization": {
        "a": "The QCM plot shows the mass response during 100 ALE cycles of Al\u2082O\u2083 using sequential TMA and HF exposures at 300 \u00b0C. After the initial cycle, which exhibits mass gains during both precursor steps, the process reaches a steady regime characterized by linear mass loss. The slope corresponds to a mass change of \u221215.9 ng/cm\u00b2 per cycle, equivalent to an etch rate of approximately 0.51 \u00c5 per cycle."
    },
    "data_extraction": {
        "a": "| Parameter | Value |\n|----------|-------|\n| Substrate | Al\u2082O\u2083 thin film on QCM crystal |\n| Temperature | 300 \u00b0C |\n| ALE sequence | TMA dose 2 s \u2192 N\u2082 purge 30 s \u2192 HF dose 1 s \u2192 N\u2082 purge 30 s |\n| Pressure during TMA | ~40 mTorr |\n| Pressure during HF | ~80 mTorr |\n| Base reactor pressure | ~1 Torr |\n| Mass change per cycle (MCPC) | \u201315.9 ng/cm\u00b2\u00b7cycle |\n| Etch rate | 0.51 \u00c5/cycle (based on density 3.1 g/cm\u00b3) |\n| First-cycle TMA mass gain | +32 ng/cm\u00b2 |\n| First-cycle HF mass gain | +33 ng/cm\u00b2 |"
    },
    "vqa": {
        "d": [
            {
                "question_type": "Application/Performance",
                "question": "Does the QCM trace indicate that the ALE process has reached a stable, repeatable etching regime after the initial cycle?",
                "answer_type": "Yes/No",
                "answer": "Yes"
            }
        ],
        "c": [
            {
                "question_type": "Structure-Property",
                "question": "What is the etch rate per cycle derived from the QCM measurement?",
                "answer_type": "Factoid",
                "answer": "0.51 \u00c5 per cycle."
            }
        ],
        "a": [
            {
                "question_type": "Process-Oriented",
                "question": "What are the key steps in the ALE sequence shown in the QCM measurement?",
                "answer_type": "List",
                "answer": "TMA dose for 2 seconds, N\u2082 purge for 30 seconds, HF dose for 1 second, N\u2082 purge for 30 seconds, Repetition over 100 cycles"
            }
        ],
        "b": [
            {
                "question_type": "Comparative/Trend",
                "question": "How does the mass change evolve during the initial and steady-state cycles of the ALE process?",
                "answer_type": "Paragraph",
                "answer": "During the first cycle, mass gains are observed in both the TMA and HF steps (+32 and +33 ng/cm\u00b2, respectively), reflecting precursor adsorption on the Al\u2082O\u2083 surface. After several cycles, the process reaches a steady regime where the mass decreases linearly with each ALE cycle. The slope of this linear decrease corresponds to a mass loss of \u221215.9 ng/cm\u00b2 per cycle, indicating a consistent etch rate and demonstrating stable layer-by-layer removal over 100 cycles."
            }
        ]
    },
    "bbox": {
        "a": {
            "x": 0,
            "y": 0,
            "width": 0,
            "height": 0
        }
    }
}

File: dataset/alde-imageminer/inter-annotator-agreement-data/atomic-layer-etching/experimental-usecase/24/9/figure_11.json
{
    "sample_id": "atomic-layer-etching/experimental-usecase/24/figure_11",
    "classification": {
        "a": "spectra chart",
        "b": "spectra chart"
    },
    "summarization": {
        "a": "Difference FTIR absorbance spectra from 800\u20131300 cm\u207b\u00b9 after TMA exposure during the fifth Al\u2082O\u2083 ALE cycle at 300 \u00b0C show an increase at ~1212 cm\u207b\u00b9 attributed to AlCH\u2083* surface species, along with a decrease between ~850\u2013975 cm\u207b\u00b9 consistent with removal of Al\u2013F bonds.",
        "b": "After HF exposure, the ~1212 cm\u207b\u00b9 absorbance is removed, indicating conversion of AlCH\u2083* to AlF* species, while a broad decrease between 800\u20131100 cm\u207b\u00b9 reflects conversion of Al\u2082O\u2083 to AlF\u2083. A small increase between ~850\u2013950 cm\u207b\u00b9 indicates formation of an AlF\u2083 layer."
    },
    "data_extraction": {
        "a": "| Wavenumbers (cm\u207b\u00b9) | Absorbance |\n|-------------------|------------|\n| 1300 | 0.00 |\n| 1250 | 0.05 |\n| 1212 | 0.10 |\n| 1150 | 0.05 |\n| 1000 | -0.05 |\n| 975  | -0.08 |\n| 900  | -0.08 |\n| 850  | -0.05 |\n| 800  | 0.00 |",
        "b": "| Wavenumbers (cm\u207b\u00b9) | Absorbance |\n|-------------------|------------|\n| 1300 | 0.00 |\n| 1250 | -0.05 |\n| 1212 | -0.10 |\n| 1150 | -0.05 |\n| 1100 | -0.08 |\n| 1000 | -0.10 |\n| 975  | -0.08 |\n| 950  | -0.05 |\n| 900  | -0.02 |\n| 850  | 0.02 |\n| 800  | 0.00 |"
    },
    "vqa": {
        "d": [
            {
                "question_type": "Application/Performance",
                "question": "What do the observed changes in the difference FTIR spectra imply about the effectiveness of the Al\u2082O\u2083 ALE process at 300\u202f\u00b0C?",
                "answer_type": "Paragraph",
                "answer": "The FTIR difference spectra demonstrate that the ALE process effectively modifies the Al\u2082O\u2083 surface. TMA exposures form AlCH\u2083* species, while subsequent HF exposures remove these species and convert Al\u2082O\u2083 to AlF\u2083, as indicated by broad absorbance changes. This confirms that the sequential, self-limiting reactions are working as intended, enabling controlled layer-by-layer etching of Al\u2082O\u2083 on ZrO\u2082 nanoparticles."
            }
        ],
        "c": [
            {
                "question_type": "Structure-Property",
                "question": "Which vibrational features in the FTIR difference spectra indicate changes in the Al\u2082O\u2083 surface during ALE?",
                "answer_type": "List",
                "answer": "Al\u2013O stretching vibrations (~850\u2013975\u202fcm\u207b\u00b9), AlCH\u2083 methyl deformation (~1212\u202fcm\u207b\u00b9), Al\u2013F stretching and AlF\u2083 formation (~850\u20131100\u202fcm\u207b\u00b9)"
            }
        ],
        "a": [
            {
                "question_type": "Process-Oriented",
                "question": "Does TMA exposure during ALE lead to the formation of AlCH\u2083* surface species?",
                "answer_type": "Yes/No",
                "answer": "Yes"
            }
        ],
        "b": [
            {
                "question_type": "Comparative/Trend",
                "question": "How does the absorbance at ~1212\u202fcm\u207b\u00b9 change after HF exposure compared to after TMA exposure?",
                "answer_type": "Factoid",
                "answer": "The absorbance at ~1212\u202fcm\u207b\u00b9 decreases after HF exposure, indicating conversion of AlCH\u2083* to AlF* species."
            }
        ]
    },
    "bbox": {
        "a": {
            "x": 0,
            "y": 0,
            "width": 0,
            "height": 0
        },
        "b": {
            "x": 0,
            "y": 0,
            "width": 0,
            "height": 0
        }
    }
}

File: dataset/alde-imageminer/inter-annotator-agreement-data/atomic-layer-etching/experimental-usecase/24/9/figure_13.json
{
    "sample_id": "atomic-layer-etching/experimental-usecase/24/figure_13",
    "classification": {
        "a": "molecular structure diagram",
        "b": "molecular structure diagram"
    },
    "summarization": {
        "a": "Schematic of the HF reaction step in Al\u2082O\u2083 ALE, where HF reacts with AlCH\u2083* surface species to form AlF* species and CH\u2084, and also reacts with the underlying Al\u2082O\u2083 film to generate an AlF\u2083 surface layer and H\u2082O as reaction products.",
        "b": "Schematic of the TMA reaction step, where TMA reacts with the AlF\u2083 surface layer to form volatile AlF(CH\u2083)\u2082 products and AlF\u2082(CH\u2083)* surface species. Additional TMA exposure can remove AlF\u2082(CH\u2083)* species, and TMA may also react with the Al\u2082O\u2083 substrate to regenerate AlCH\u2083* surface species."
    },
    "data_extraction": {
        "a": "| Description |\n|---|\n| HF reacts with AlCH\u2083* surface species to form AlF* and CH\u2084. |\n| HF reacts with underlying Al\u2082O\u2083 to form an AlF\u2083 surface layer and H\u2082O. |\n| The AlF\u2083 surface layer prepares the surface for the subsequent TMA reaction. |",
        "b": "| Description |\n|---|\n| TMA reacts with the AlF\u2083 surface to form volatile AlF(CH\u2083)\u2082 products. |\n| AlF\u2082(CH\u2083)* surface species may form as intermediates. |\n| Additional TMA can remove AlF\u2082(CH\u2083)* via Al(CH\u2083)\u2083 + AlF\u2082(CH\u2083)* \u2192 2AlF(CH\u2083)\u2082. |\n| TMA can also react with Al\u2082O\u2083 to regenerate AlCH\u2083* surface species. |"
    },
    "vqa": {
        "d": [
            {
                "question_type": "Application/Performance",
                "question": "What does the proposed reaction mechanism indicate about the self-limiting nature and effectiveness of the Al\u2082O\u2083 ALE process?",
                "answer_type": "Paragraph",
                "answer": "The schematic shows that the sequential HF and TMA reactions are self-limiting: HF selectively reacts with AlCH\u2083* and Al\u2082O\u2083 to form AlF* and AlF\u2083, while TMA reacts with the AlF\u2083 surface to produce volatile AlF(CH\u2083)\u2082 and remove intermediate species. This controlled sequence ensures that only a defined amount of Al\u2082O\u2083 is etched per cycle, demonstrating the effectiveness of ALE in achieving precise, layer-by-layer material removal."
            }
        ],
        "c": [
            {
                "question_type": "Structure-Property",
                "question": "Which surface species are involved in the etching process during Al\u2082O\u2083 ALE according to the schematic?",
                "answer_type": "List",
                "answer": "AlCH\u2083, AlF, AlF\u2082(CH\u2083), AlF\u2083, Al(CH\u2083)\u2083"
            }
        ],
        "a": [
            {
                "question_type": "Process-Oriented",
                "question": "Does HF react with AlCH\u2083* surface species during the ALE process to form AlF* and CH\u2084?",
                "answer_type": "Yes/No",
                "answer": "Yes"
            }
        ],
        "b": [
            {
                "question_type": "Comparative/Trend",
                "question": "How does the reaction of TMA differ from the reaction of HF in the proposed ALE mechanism?",
                "answer_type": "Factoid",
                "answer": "TMA reacts with the AlF\u2083 surface layer to form volatile AlF(CH\u2083)\u2082 products and can remove AlF\u2082(CH\u2083)* species, while HF reacts with AlCH\u2083* species and Al\u2082O\u2083 to form AlF* and AlF\u2083, respectively."
            }
        ]
    },
    "bbox": {
        "a": {
            "x": 0,
            "y": 0,
            "width": 0,
            "height": 0
        },
        "b": {
            "x": 0,
            "y": 0,
            "width": 0,
            "height": 0
        }
    }
}

File: dataset/alde-imageminer/inter-annotator-agreement-data/atomic-layer-etching/experimental-usecase/24/9/figure_3.json
{
    "sample_id": "atomic-layer-etching/experimental-usecase/24/figure_3",
    "classification": {
        "a": "scatter plot",
        "b": "scatter plot"
    },
    "summarization": {
        "a": "Evolution of mass changes during Al\u2082O\u2083 ALE at 300 \u00b0C, showing the mass change after TMA exposure (\u0394M_TMA), the mass change after HF exposure (\u0394M_HF), and the mass change per cycle (MCPC). After a short nucleation period, \u0394M_TMA and \u0394M_HF reach constant values, resulting in a steady-state MCPC of approximately \u221215.9 ng/(cm\u00b2\u00b7cycle).",
        "b": "\u0394M_TMA/MCPC ratio as a function of ALE cycles, which stabilizes at approximately 1.8 after the first three cycles. This steady ratio is used to define the stoichiometry of the ALE reactions and indicates consistent, repeatable mass changes."
    },
    "data_extraction": {
        "a": "|Number of Cycles|\u0394M<sub>TMA</sub> (ng/cm\u00b2)|\u0394M<sub>HF</sub> (ng/cm\u00b2)|MCPC (ng/(cm\u00b2\u00b7cycle))|\n|----------------|-------------------------|------------------------|---------------------|\n|0|-30|14|-16|\n|1|-30|14|-16|\n|2|-30|14|-16|\n|3|-30|14|-16|\n|4|-30|14|-16|\n|5|-30|14|-16|\n|6|-30|14|-16|\n|7|-30|14|-16|",
        "b": "|Number of Cycles|\u0394M<sub>TMA</sub> / MCPC|\n|----------------|-----------------------|\n|0|1.88|\n|1|1.88|\n|2|1.88|\n|3|1.88|\n|4|1.88|\n|5|1.88|\n|6|1.88|\n|7|1.88|\n|8|1.88|\n|9|1.88|\n|10|1.88|"
    },
    "vqa": {
        "d": [
            {
                "question_type": "Application/Performance",
                "question": "Why is the \u0394MTMA/MCPC ratio important for evaluating the Al\u2082O\u2083 ALE process?",
                "answer_type": "Paragraph",
                "answer": "The \u0394MTMA/MCPC ratio provides a measure of the relative mass contribution from TMA during each cycle. By monitoring this ratio, researchers can define the stoichiometry of the ALE reactions and verify that the process remains consistent across cycles. A stable ratio ensures predictable etching behavior and allows optimization of process parameters for precise Al\u2082O\u2083 removal."
            }
        ],
        "c": [
            {
                "question_type": "Structure-Property",
                "question": "What does a stable MCPC value indicate about the ALE reaction?",
                "answer_type": "Factoid",
                "answer": "A constant MCPC shows that the mass change per cycle is reproducible and self-limiting."
            }
        ],
        "a": [
            {
                "question_type": "Process-Oriented",
                "question": "Do the mass changes (\u0394MTMA and \u0394MHF) reach a steady-state value during the ALE cycles at 300\u202f\u00b0C?",
                "answer_type": "Paragraph",
                "answer": "Yes, the figure shows that after an initial nucleation period, both \u0394MTMA and \u0394MHF become very constant, indicating that the ALE process has reached a steady state. This steady behavior demonstrates the self-limiting nature of the sequential TMA and HF reactions."
            }
        ],
        "b": [
            {
                "question_type": "Comparative/Trend",
                "question": "How does \u0394MTMA/MCPC ratio change over the number of ALE cycles?",
                "answer_type": "List",
                "answer": "First three cycles \u2192 \u0394MTMA/MCPC increases, After three cycles \u2192 ratio becomes steady"
            }
        ]
    },
    "bbox": {
        "a": {
            "x": 0,
            "y": 0,
            "width": 0,
            "height": 0
        },
        "b": {
            "x": 0,
            "y": 0,
            "width": 0,
            "height": 0
        }
    }
}
