Repository: sciknoworg/sci-imageminer

<div align="center">
</div>

## Project Overview  

**Sci-ImageMiner** is an annotation project on figures from **atomic layer deposition (ALD)** and **atomic layer etching (ALE)**, situated within the broader field of materials science and engineering. Within each of these categories, the data is further organized into the sub-categories **experimental-usecase** and **simulation-usecase**.

It aims to host gold-standard annotations for chart classification, data extraction, summarization, and question answering—providing both pilot and full-phase data to support multimodal AI research in scientific image understanding.

### 🗂️ Directory Structure  

We have compiled the dataset for annotation in this repository, structured into clearly defined categories and sub-categories.  
The layout reflects the distinction between ALD and ALE literature, as well as between experimental and simulation studies, making it easier to navigate both the pilot and full annotation phases.  


```text
data
├── alde-imageminer
│   ├── train
│   │   ├── atomic-layer-deposition
│   │   │   ├── experimental-usecase
│   │   │   │   ├── paper #
│   │   │   │   │   ├── images
│   │   │   │   │   │   ├── figures
│   │   │   │   │   │   │   ├── filename.jpg          # (JPEG) actual figure image extracted using MinerU
│   │   │   │   │   │   │   └── filename.json        # (JSON) expert annotated JSON
│   │   │   │   ├── Author et al.pdf                # (PDF) actual PDF document
│   │   │   │   ├── content.json                    # (JSON) structured content extracted using MinerU
│   │   │   └── ...
│   │   └── simulation-usecase
│   │       └── ...
│   └── atomic-layer-etching
│       └── ...
└── dev/test
    ├── atomic-layer-deposition
    │   ├── experimental-usecase
    │   └── simulation-usecase
    └── atomic-layer-etching
        ├── experimental-usecase
        └── simulation-usecase
```

## 🛠️ Tools Used

- **[MinerU](https://github.com/opendatalab/MinerU)** → structured text, figures, formulas, and tables from PDFs. It is created by OpenDataLab as an open-source tool designed for data extraction from PDF documents, converting them into structured machine-readable formats like Markdown and JSON. MinerU can interpret the complex layout structure of research papers, including figures, tables, formulas, and text.
- **[Qwen2.5-VL](https://github.com/QwenLM/Qwen2.5-VL)** → multimodal LLM applied for classification, extraction, and summarization. Specifically, we used [Qwen2.5-VL-7B-Instruct](https://huggingface.co/Qwen/Qwen2.5-VL-7B-Instruct).
- **[Prompts](code/baseline/prompts)** folder documents the prompts used for information extraction (figure type, data, summary, and VQA).

### 📊 Dataset Statistics

#### Overall

| Split Name | ALD-Experimental-UseCase-Papers | ALD-Experimental-UseCase-Figures | ALD-Simulation-UseCase-Papers | ALD-Simulation-UseCase-Figures | ALE-Experimental-UseCase-Papers | ALE-Experimental-UseCase-Figures | ALE-Simulation-UseCase-Papers | ALE-Simulation-UseCase-Figures | Total-Papers | Total-Figures |
|---|---|---|---|---|---|---|---|---|---|---|
| Train | 42 | 330 | 35 | 349 | 27 | 248 | 22 | 243 | 126 | 1170 |
| Dev | 6 | 50 | 6 | 59 | 5 | 55 | 3 | 37 | 20 | 201 |
| Test | 18 | 172 | 17 | 149 | 14 | 138 | 10 | 121 | 59 | 580 |
| Total | 66 | 552 | 58 | 557 | 46 | 441 | 35 | 401 | 205 | 1951 |

#### Figure type Distribution

We have defined a taxonomy of 39 figure types including "unknown". The full taxonomy with descriptions, parent taxonomy category, and aliases is here [figure_taxonomy.tsv](https://github.com/sciknoworg/ALD-E-ImageMiner/blob/main/figure_taxonomy.tsv). The ALD/E-ImageMiner project maintains a focus only on figures of parent taxonomy category `quantitative plot`.


| Figure Type                     | Train | Dev | Test |
|---------------------------------|-------|-----|------|
| 3d scatter plot                 | 10    | 0   | 4    |
| apparatus diagram               | 51    | 1   | 28   |
| area chart                      | 1     | 0   | 0    |
| band diagram                    | 5     | 0   | 8    |
| bar chart                       | 35    | 2   | 13   |
| box plot                        | 6     | 0   | 4    |
| chromaticity diagram            | 1     | 0   | 0    |
| conceptual diagram              | 146   | 35  | 45   |
| contour heatmap                 | 38    | 0   | 8    |
| device structure diagram        | 10    | 2   | 4    |
| formula                         | 2     | 0   | 0    |
| grouped bar chart               | 9     | 0   | 3    |
| heatmap                         | 75    | 0   | 28   |
| image panel                     | 235   | 33  | 86   |
| line chart                      | 114   | 29  | 51   |

### Annotations and Metadata
All annotations, labels, bounding boxes, and structured metadata in this repository are licensed under CC BY 4.0 (see [LICENSE](data/LICENSE.md) file).

You are free to use, modify, and redistribute the annotations with proper attribution.

File: dataset/alde-imageminer/train/atomic-layer-deposition/experimental-usecase/18/images/fig_3.json
{
    "sample_id": "atomic-layer-deposition/experimental-usecase/18/fig_3",
    "classification": {
        "a": "line chart",
        "b": "multiple line chart"
    },
    "summarization": {
        "a": "ZrN film thickness increases linearly with PEALD cycle number, measured by dynamic in-situ spectroscopic ellipsometry. Linear fit gives a growth per cycle of ~0.103 nm, confirming immediate nucleation and self-limiting ALD behavior.",
        "b": "Comparison of ZrN thickness measured in-situ by ellipsometry and ex-situ by X-ray reflectivity on identical samples. Close agreement validates the accuracy of the ellipsometric thickness model."
    },
    "data_extraction": {
        "a": "| ALD cycle # | ZrN thickness (nm) |\n|---|---|\n| 5  | ~0.5 |\n| 10 | ~1.0 |\n| 20 | ~2.1 |\n| 30 | ~3.1 |\n| 40 | ~4.1 |\n| 50 | ~5.2 |\n| 60 | ~6.2 |",
        "b": "| ALD cycle # | Thickness (nm) |\n|---|---|\n| 25 | ~2.6 |\n| 50 | ~5.2 |\n| 75 | ~7.7 |\n| 100 | ~10.3 |"
    },
    "vqa": {
        "a": [
            {
                "question_type": "Application/Performance",
                "question": "How does the linear growth behavior shown in this figure support the use of this PEALD process for practical ZrN film deposition?",
                "answer_type": "Paragraph",
                "answer": "The linear thickness increase with cycle number demonstrates excellent process stability and reproducibility, allowing precise thickness control through cycle counting. The validated growth per cycle and agreement between in-situ and ex-situ measurements ensure reliable scaling of ZrN film thickness, which is essential for integrating conductive nitride layers into advanced electronic and interconnect applications."
            },
            {
                "question_type": "Process-Oriented",
                "question": "Does the figure demonstrate constant, self-limiting growth per cycle during ZrN PEALD?",
                "answer_type": "Yes/No",
                "answer": "Yes"
            }
        ],
        "b": [
            {
                "question_type": "Comparative/Trend",
                "question": "What relationship is observed between ZrN film thickness and the number of PEALD cycles?",
                "answer_type": "Factoid",
                "answer": "ZrN film thickness increases linearly with ALD cycle number with a constant growth rate of approximately 0.10 nm per cycle."
            },
            {
                "question_type": "Structure-Property",
                "question": "Which structural and measurement-related features shown in the figure support reliable determination of ZrN growth per cycle?",
                "answer_type": "List",
                "answer": "Linear thickness increase without incubation delay, Consistent slope across all measured cycles, Agreement between in-situ SE and ex-situ XRR thickness values, Minimal scatter around the linear fit"
            }
        ]
    },
    "bbox": {
        "a": {
            "x": 1,
            "y": 3,
            "width": 603,
            "height": 449
        },
        "b": {
            "x": 351,
            "y": 202,
            "width": 237,
            "height": 172
        }
    }
}

File: dataset/alde-imageminer/train/atomic-layer-deposition/experimental-usecase/18/images/fig_6.json
{
    "sample_id": "atomic-layer-deposition/experimental-usecase/18/fig_6",
    "classification": {
        "a": "spectra chart"
    },
    "summarization": {
        "a": "The figure presents the valence-band XPS spectrum of a 35.3 nm thick ZrN film deposited by PEALD at 150 \u00b0C after Ar\u207a sputter cleaning. The spectrum shows clear intensity at the Fermi level arising from Zr 4d states, confirming metallic conductivity, along with hybridized N 2p\u2013Zr 4d features that verify strong Zr\u2013N bonding. Minor O 2p contributions indicate limited oxygen contamination, supporting the formation of high-quality metallic ZrN."
    },
    "data_extraction": {
        "a": "| Binding Energy (eV) | Relative Intensity (a.u.) | Assignment |\n|---|---|---|\n| 18.0 | ~0.8 | N 2s |\n| 14.0 | ~0.5 | Valence-band background |\n| 10.0 | ~0.6 | O 2p |\n| 6.0  | ~1.2 | Hybridized N 2p \u2013 Zr 4d |\n| 4.0  | ~1.6 | Hybridized N 2p \u2013 Zr 4d |\n| 2.0  | ~0.9 | Zr 4d tail |\n| 0.0  | ~0.7 | Metallic Zr 4d (EF) |"
    },
    "vqa": {
        "a": [
            {
                "question_type": "Application/Performance",
                "question": "How does the valence-band XPS analysis support the use of PEALD-grown ZrN in device-relevant applications?",
                "answer_type": "Paragraph",
                "answer": "The presence of Zr 4d states at the Fermi level confirms metallic conductivity, while strong N 2p\u2013Zr 4d hybridization verifies robust nitride bonding, both essential for reliable electrical performance. The low oxygen contribution further indicates good film purity, supporting the suitability of PEALD-grown ZrN for applications such as conductive diffusion barriers, interconnect layers, and electrode materials in advanced microelectronic devices."
            },
            {
                "question_type": "Comparative/Trend",
                "question": "How does the spectral intensity near the Fermi level compare to deeper valence-band features?",
                "answer_type": "Factoid",
                "answer": "The spectrum shows significant intensity at the Fermi level from Zr 4d states, while deeper features arise from hybridized N 2p\u2013Zr 4d and N 2s states."
            },
            {
                "question_type": "Process-Oriented",
                "question": "Does the valence-band XPS spectrum confirm metallic electronic behavior of the PEALD-grown ZrN film?",
                "answer_type": "Yes/No",
                "answer": "Yes"
            },
            {
                "question_type": "Structure-Property",
                "question": "Which electronic states observed in the spectrum determine the conductive and bonding properties of the ZrN film?",
                "answer_type": "List",
                "answer": "Zr 4d states crossing the Fermi level, Hybridized N 2p\u2013Zr 4d states, N 2s deep valence-band states, Minimal O 2p contribution indicating low oxidation"
            }
        ]
    },
    "bbox": {
        "a": {
            "x": 0,
            "y": 0,
            "width": 608,
            "height": 447
        }
    }
}

File: dataset/alde-imageminer/train/atomic-layer-deposition/experimental-usecase/18/images/fig_7.json
{
    "sample_id": "atomic-layer-deposition/experimental-usecase/18/fig_7",
    "classification": {
        "a": "line chart",
        "b": "line chart"
    },
    "summarization": {
        "a": "Electrical resistivity of PEALD-grown ZrN films versus measurement temperature shows a linear increase, characteristic of metallic conduction dominated by electron\u2013phonon scattering.",
        "b": "Normalized resistivity change (\u0394\u03c1/\u03c1\u2080) versus temperature. Positive temperature coefficient of resistivity (TCR \u2248 0.0088 %/\u00b0C) confirms stable metallic transport over the measured range."
    },
    "data_extraction": {
        "a": "| Temperature (\u00b0C) | Resistivity (\u00b5\u03a9\u00b7cm) |\n|---|---|\n| 25  | ~560 |\n| 50  | ~650 |\n| 75  | ~750 |\n| 100 | ~880 |\n| 125 | ~1020 |",
        "b": "| Temperature (\u00b0C) | \u0394\u03c1/\u03c1\u2080 |\n|---|---|\n| 25  | 0.00 |\n| 50  | ~0.002 |\n| 75  | ~0.004 |\n| 100 | ~0.006 |\n| 125 | ~0.009 |"
    },
    "vqa": {
        "a": [
            {
                "question_type": "Application/Performance",
                "question": "How do the electrical transport results in this figure support the use of PEALD-grown ZrN films in practical devices?",
                "answer_type": "Paragraph",
                "answer": "The linear increase of resistivity with temperature and the positive, stable TCR confirm that the PEALD-grown ZrN films exhibit metallic conduction with predictable thermal behavior. This stability in electrical performance, combined with low-temperature deposition capability, supports the suitability of ZrN films for applications such as conductive diffusion barriers, interconnect layers, and electrodes in microelectronic devices where thermal reliability is essential."
            },
            {
                "question_type": "Process-Oriented",
                "question": "Does the figure demonstrate metallic electrical transport behavior in PEALD-grown ZrN films?",
                "answer_type": "Yes/No",
                "answer": "Yes"
            }
        ],
        "b": [
            {
                "question_type": "Comparative/Trend",
                "question": "What trend is observed in ZrN resistivity as the measurement temperature increases?",
                "answer_type": "Factoid",
                "answer": "The resistivity increases approximately linearly with temperature, yielding a positive TCR of about 0.0088 %/\u00b0C."
            },
            {
                "question_type": "Structure-Property",
                "question": "Which material characteristics shown in the figure are responsible for the observed temperature-dependent resistivity?",
                "answer_type": "List",
                "answer": "Presence of metallic Zr 4d conduction states, Electron\u2013phonon scattering dominating charge transport, Continuous, dense ZrN film microstructure, Low defect-induced carrier localization"
            }
        ]
    },
    "bbox": {
        "a": {
            "x": 3,
            "y": 6,
            "width": 606,
            "height": 434
        },
        "b": {
            "x": 344,
            "y": 202,
            "width": 242,
            "height": 161
        }
    }
}

File: dataset/alde-imageminer/train/atomic-layer-deposition/experimental-usecase/64/images/fig_3.json
{
    "sample_id": "atomic-layer-deposition/experimental-usecase/64/fig_3",
    "classification": {
        "a": "image panel",
        "b": "image panel"
    },
    "summarization": {
        "a": "AFM image of a 45-nm platinum film grown at 250\u202f\u00b0C over a 2\u202f\u00b5m \u00d7 2\u202f\u00b5m region, with a z-range of 6.1\u202fnm and RMS roughness of 0.8\u202fnm. The surface shows relatively small grains.",
        "b": "AFM image of a 50-nm platinum film grown at 300\u202f\u00b0C over a 2\u202f\u00b5m \u00d7 2\u202f\u00b5m region, with a z-range of 9.7\u202fnm and RMS roughness of 1.2\u202fnm. The surface shows larger grains and increased roughness compared to the 250\u202f\u00b0C film."
    },
    "data_extraction": {
        "a": "| Parameter | Value |\n|---|---|\n| Film thickness | 45 nm |\n| Deposition temperature | 250 \u00b0C |\n| Scan area | 2 \u00b5m \u00d7 2 \u00b5m |\n| Z-range | 6.1 nm |\n| RMS surface roughness | 0.8 nm |\n| Grain characteristics | Smaller grains compared to 300 \u00b0C film |",
        "b": "| Parameter | Value |\n|---|---|\n| Film thickness | 50 nm |\n| Deposition temperature | 300 \u00b0C |\n| Scan area | 2 \u00b5m \u00d7 2 \u00b5m |\n| Z-range | 9.7 nm |\n| RMS surface roughness | 1.2 nm |\n| Grain characteristics | Larger grains compared to 250 \u00b0C film |"
    },
    "vqa": {
        "b": [
            {
                "question_type": "Application/Performance",
                "question": "How does the deposition temperature influence the quality and smoothness of platinum films, and what could be the reason?",
                "answer_type": "Paragraph",
                "answer": "Increasing the deposition temperature to 300\u202f\u00b0C results in larger grain sizes and slightly higher surface roughness compared to films grown at 250\u202f\u00b0C. However, the films remain smoother than similar films deposited using air as the oxygen source in previous studies. This improvement is likely due to the higher nucleation density achieved with the higher oxygen partial pressure, which promotes more uniform film growth and reduces roughness."
            },
            {
                "question_type": "Comparative/Trend",
                "question": "How does the RMS surface roughness change when the deposition temperature is increased from 250\u202f\u00b0C to 300\u202f\u00b0C?",
                "answer_type": "Factoid",
                "answer": "The RMS surface roughness increases from 0.8\u202fnm at 250\u202f\u00b0C to 1.2\u202fnm at 300\u202f\u00b0C."
            }
        ],
        "a": [
            {
                "question_type": "Process-Oriented",
                "question": "Does increasing the deposition temperature from 250\u202f\u00b0C to 300\u202f\u00b0C affect the grain size of platinum films?",
                "answer_type": "Yes/No",
                "answer": "Yes"
            },
            {
                "question_type": "Structure-Property",
                "question": "List the structural features of the platinum films observed in the AFM images at 250\u202f\u00b0C and 300\u202f\u00b0C.",
                "answer_type": "List",
                "answer": "250\u202f\u00b0C (45\u202fnm film): Smaller grains, RMS roughness 0.8\u202fnm, z-range 6.1\u202fnm, 300\u202f\u00b0C (50\u202fnm film) Larger grains, RMS roughness 1.2\u202fnm, z-range 9.7\u202fnm"
            }
        ]
    },
    "bbox": {
        "a": {
            "x": 0,
            "y": 0,
            "width": 603,
            "height": 607
        },
        "b": {
            "x": 0,
            "y": 659,
            "width": 603,
            "height": 602
        }
    }
}

File: dataset/alde-imageminer/train/atomic-layer-deposition/experimental-usecase/64/images/fig_4.json
{
    "sample_id": "atomic-layer-deposition/experimental-usecase/64/fig_4",
    "classification": {
        "a": "spectra chart"
    },
    "summarization": {
        "a": "The figure shows the XRD pattern of a platinum film grown at 200\u202f\u00b0C, highlighting a strong (111) peak, indicating that the film has a preferred (111) crystal orientation, with smaller peaks corresponding to (200), (220), and (311) planes."
    },
    "data_extraction": {
        "a": "| 2\u03b8 (\u00b0) | Intensity (a.u.) | Miller Index |\n|---|---|---|\n| 38.1 | High | (111) |\n| 44.3 | Medium | (200) |\n| 64.5 | Low | (220) |\n| 77.5 | Very Low | (311) |"
    },
    "vqa": {
        "a": [
            {
                "question_type": "Application/Performance",
                "question": "How does the preferred (111) orientation of the platinum film influence its properties?",
                "answer_type": "Paragraph",
                "answer": "The (111) orientation corresponds to the lowest surface energy, which makes the film more thermodynamically stable. This orientation contributes to better adhesion on substrates such as Al2O3 and iridium and supports low electrical resistivity, enhancing the performance of the platinum film for electronic applications."
            },
            {
                "question_type": "Comparative/Trend",
                "question": "Which crystallographic plane shows the strongest peak in the XRD pattern of the platinum film?",
                "answer_type": "Factoid",
                "answer": "The (111) plane."
            },
            {
                "question_type": "Process-Oriented",
                "question": "Does the XRD pattern indicate a preferred crystal orientation for the platinum film?",
                "answer_type": "Yes/No",
                "answer": "Yes"
            },
            {
                "question_type": "Structure-Property",
                "question": "List the crystallographic planes identified in the XRD pattern of the platinum film.",
                "answer_type": "List",
                "answer": "(111), (200), (220), (311)"
            }
        ]
    },
    "bbox": {
        "a": {
            "x": 0,
            "y": 0,
            "width": 530,
            "height": 352
        }
    }
}

File: dataset/alde-imageminer/train/atomic-layer-deposition/experimental-usecase/69/images/FIG2_a.json
{
    "sample_id": "atomic-layer-deposition/experimental-usecase/69/FIG2_a",
    "classification": {
        "a": "multi-axis chart"
    },
    "summarization": {
        "a": "The chart displays the relationship between the atomic ratio of P/(P + O + Al) and GPC (nm/cycle) as a function of TDMAP exposure time (in seconds)."
    },
    "data_extraction": {
        "a": "| O - T<sub>Al</sub> - O | GPC (nm/cycle) | P/(P + O + Al) atomic ratio |\n|---|---|---|\n| 0 | 0.12 | 0.00 |\n| 5 | 0.10 |  |\n| 10 | 0.10 | 0.14 |\n| 15 | 0.12 |  |\n| 20 |  | 0.15 |\n| 30 | 0.13 | 0.15 |"
    },
    "vqa": {
        "a": [
            {
                "question_type": "Process-Oriented",
                "question": "What were the fixed exposure times, if the exposure time of the species in question was not varied?",
                "answer_type": "List",
                "answer": "15 s TDMAP; 10 s first O2 plasma; 15s TMA; 10 s second O2 plasma."
            },
            {
                "question_type": "Process-Oriented",
                "question": "What is the P/(P + Al + O) ratio at saturation?",
                "answer_type": "Factoid",
                "answer": "0.15."
            },
            {
                "question_type": "Comparative/Trend",
                "question": "How does the GPC change as a function of TMA exposure?",
                "answer_type": "Factoid",
                "answer": "After about 10 seconds of TMA exposure, the GPC plateaus at a value of 0.12 nm/cycle."
            },
            {
                "question_type": "Comparative/Trend",
                "question": "How does the GPC change as a function of O2 plasma exposure?",
                "answer_type": "Factoid",
                "answer": "After about 2 seconds of O2 plasma exposure, the GPC plateaus at a value of 12 nm/cycle."
            }
        ]
    },
    "bbox": {
        "a": {
            "x": 4,
            "y": 0,
            "width": 755,
            "height": 318
        }
    }
}

File: dataset/alde-imageminer/train/atomic-layer-deposition/experimental-usecase/69/images/FIG6_a.json
{
    "sample_id": "atomic-layer-deposition/experimental-usecase/69/FIG6_a",
    "classification": {
        "a": "scatter plot"
    },
    "summarization": {
        "a": "The scatter plot displays the ratio of oxygen to phosphorus (O/P) against various elements (Al, Ti, Ca, Li, Fe, La, Zn, Co, Na, Mg, V, Ni). The points are color-coded, and there's a horizontal dashed line indicating a specific value."
    },
    "data_extraction": {
        "a": "| M (Element) | TMP | TMP* | DEPA | DEPA* | TDMAP | This work |\n|---|---|---|---|---|---|---|\n| Al | 4.8 | 3.4 |  |  |  | 5.6 |\n| Ti | 3.9 | 2.6 |  | 1.9 |  |  |\n| Ca | 3.7 | 3.3 |  |  |  |  |\n| Li | 3.8 | 2.2 | 2.4 |  |  |  |\n| Fe | 3.9 | 2.5 |  |  |  |  |\n| La | 4.9 |  |  |  |  |  |\n| Zn |  | 2.0 |  |  |  |  |\n| Co | 4.5 | 2.9 |  |  |  |  |\n| Na |  |  | 3.7 |  |  |  |\n| Mg |  |  |  |  | 3.2 |  |\n| V  |  | 3.4 |  |  |  |  |\n| Ni |  | 2.8 |  |  |  |  |"
    },
    "vqa": {
        "a": [
            {
                "question_type": "Comparative/Trend",
                "question": "What are the P/M and O/P ratios of the aluminum phosphate deposited in this work, and how do they compare to an ideal orthophosphate?",
                "answer_type": "Factoid",
                "answer": "The aluminum phosphate deposited in this work has a P/M ratio of 0.51 and an O/P ratio of 5.65, which deviates strongly from an ideal orthophosphate composition (P/M = 1 and O/P = 4), indicating phosphorus deficiency and oxygen excess."
            },
            {
                "question_type": "Comparative/Trend",
                "question": "How does the composition of the aluminum phosphate deposited in this work compare to the previously reported TDMAP-based magnesium phosphate?",
                "answer_type": "Factoid",
                "answer": "The aluminum phosphate in this work shows a lower P/M ratio (0.51 vs 0.67) and a higher O/P ratio (5.65 vs 3.16) than the TDMAP-based magnesium phosphate, highlighting a substantial difference in phosphorus incorporation between the two systems."
            },
            {
                "question_type": "Comparative/Trend",
                "question": "What does the comparison of P/M and O/P ratios across different metal phosphate ALD processes reveal about the influence of the phosphorous precursor and metal chemistry?",
                "answer_type": "Paragraph",
                "answer": "The comparison demonstrates that both the phosphorous precursor and the metal precursor significantly influence the final film composition. In particular, the TDMAP-based aluminum phosphate deposited in this work exhibits an unusually low P/M ratio and a very high O/P ratio, placing it far from the stoichiometry of an orthophosphate. This behavior contrasts with TMP-, TMP*-, DEPA-, and DEPA*-based processes, which generally yield compositions closer to P/M = 1. The stark difference with the TDMAP-based magnesium phosphate further suggests that the metal precursor itself can dictate growth chemistry and ligand exchange efficiency in ALD, reinforcing that phosphorus incorporation is not solely controlled by the phosphorous precursor but emerges from the combined metal\u2013phosphorus chemistry."
            },
            {
                "question_type": "Structure-Property",
                "question": "Which phosphorous precursors generally show higher phosphorus incorporation compared to TDMAP?",
                "answer_type": "Factoid",
                "answer": "Processes based on TMP, TMP*, DEPA, and DEPA* generally show higher P/M ratios than TDMAP-based processes, indicating more efficient phosphorus incorporation."
            }
        ]
    },
    "bbox": {
        "a": {
            "x": 0,
            "y": 0,
            "width": 650,
            "height": 423
        }
    }
}

File: dataset/alde-imageminer/train/atomic-layer-deposition/experimental-usecase/69/images/FIG9_a.json
{
    "sample_id": "atomic-layer-deposition/experimental-usecase/69/FIG9_a",
    "classification": {
        "a": "multi spectra chart"
    },
    "summarization": {
        "a": "The chart displays the XPS spectra of three samples (AlO - PO (1-1), AlO - PO (1-3), AlO - PO (1-6)) for the Al 2p region."
    },
    "data_extraction": {
        "a": "| Sample | Binding Energy (eV) |\n|---|---|\n| AlO - PO (1-6) | Peak at 76 |\n| AlO - PO (1-3) | Peak at 75 |\n| AlO - PO (1-1) | Peak at 74 |"
    },
    "vqa": {
        "a": [
            {
                "question_type": "Comparative/Trend",
                "question": "How does the Al 2p peak change with increasing PO cycles?",
                "answer_type": "Factoid",
                "answer": "The Al 2p peak shifts slightly toward higher binding energies, from about 74.9 to 75.5 eV, which is consistent with an increasing phosphorus content in the material."
            },
            {
                "question_type": "Comparative/Trend",
                "question": "How do the relative XPS peak intensities evolve with increasing PO cycles?",
                "answer_type": "Factoid",
                "answer": "With more PO cycles, the Al 2p peak intensity decreases while the P 2p and O 1s intensities increase, reflecting a transition toward a more phosphate-like material."
            },
            {
                "question_type": "Comparative/Trend",
                "question": "What structural information is provided by the O 1s peaks?",
                "answer_type": "Factoid",
                "answer": "The O 1s peak shows increased broadening due to the growth of a higher-binding-energy shoulder attributed to bridging oxygen (P\u2013O\u2013P), indicating phosphate formation."
            },
            {
                "question_type": "Comparative/Trend",
                "question": "What trend is observed for the P 2p peak as the number of PO cycles increases?",
                "answer_type": "Factoid",
                "answer": "The P 2p envelope peak shifts toward higher binding energies as the phosphorus content increases, a behavior associated with a higher fraction of P=O bonding."
            }
        ]
    },
    "bbox": {
        "a": {
            "x": 2,
            "y": 5,
            "width": 398,
            "height": 481
        }
    }
}
