Repository: sciknoworg/sci-imageminer

<div align="center">
</div>

## Project Overview  

**Sci-ImageMiner** is an annotation project on figures from **atomic layer deposition (ALD)** and **atomic layer etching (ALE)**, situated within the broader field of materials science and engineering. Within each of these categories, the data is further organized into the sub-categories **experimental-usecase** and **simulation-usecase**.

It aims to host gold-standard annotations for chart classification, data extraction, summarization, and question answering—providing both pilot and full-phase data to support multimodal AI research in scientific image understanding.

### 🗂️ Directory Structure  

We have compiled the dataset for annotation in this repository, structured into clearly defined categories and sub-categories.  
The layout reflects the distinction between ALD and ALE literature, as well as between experimental and simulation studies, making it easier to navigate both the pilot and full annotation phases.  


```text
data
├── alde-imageminer
│   ├── train
│   │   ├── atomic-layer-deposition
│   │   │   ├── experimental-usecase
│   │   │   │   ├── paper #
│   │   │   │   │   ├── images
│   │   │   │   │   │   ├── figures
│   │   │   │   │   │   │   ├── filename.jpg          # (JPEG) actual figure image extracted using MinerU
│   │   │   │   │   │   │   └── filename.json        # (JSON) expert annotated JSON
│   │   │   │   ├── Author et al.pdf                # (PDF) actual PDF document
│   │   │   │   ├── content.json                    # (JSON) structured content extracted using MinerU
│   │   │   └── ...
│   │   └── simulation-usecase
│   │       └── ...
│   └── atomic-layer-etching
│       └── ...
└── dev/test
    ├── atomic-layer-deposition
    │   ├── experimental-usecase
    │   └── simulation-usecase
    └── atomic-layer-etching
        ├── experimental-usecase
        └── simulation-usecase
```

## 🛠️ Tools Used

- **[MinerU](https://github.com/opendatalab/MinerU)** → structured text, figures, formulas, and tables from PDFs. It is created by OpenDataLab as an open-source tool designed for data extraction from PDF documents, converting them into structured machine-readable formats like Markdown and JSON. MinerU can interpret the complex layout structure of research papers, including figures, tables, formulas, and text.
- **[Qwen2.5-VL](https://github.com/QwenLM/Qwen2.5-VL)** → multimodal LLM applied for classification, extraction, and summarization. Specifically, we used [Qwen2.5-VL-7B-Instruct](https://huggingface.co/Qwen/Qwen2.5-VL-7B-Instruct).
- **[Prompts](code/baseline/prompts)** folder documents the prompts used for information extraction (figure type, data, summary, and VQA).

### 📊 Dataset Statistics

#### Overall

| Split Name | ALD-Experimental-UseCase-Papers | ALD-Experimental-UseCase-Figures | ALD-Simulation-UseCase-Papers | ALD-Simulation-UseCase-Figures | ALE-Experimental-UseCase-Papers | ALE-Experimental-UseCase-Figures | ALE-Simulation-UseCase-Papers | ALE-Simulation-UseCase-Figures | Total-Papers | Total-Figures |
|---|---|---|---|---|---|---|---|---|---|---|
| Train | 42 | 330 | 35 | 349 | 27 | 248 | 22 | 243 | 126 | 1170 |
| Dev | 6 | 50 | 6 | 59 | 5 | 55 | 3 | 37 | 20 | 201 |
| Test | 18 | 172 | 17 | 149 | 14 | 138 | 10 | 121 | 59 | 580 |
| Total | 66 | 552 | 58 | 557 | 46 | 441 | 35 | 401 | 205 | 1951 |

#### Figure type Distribution

We have defined a taxonomy of 39 figure types including "unknown". The full taxonomy with descriptions, parent taxonomy category, and aliases is here [figure_taxonomy.tsv](https://github.com/sciknoworg/ALD-E-ImageMiner/blob/main/figure_taxonomy.tsv). The ALD/E-ImageMiner project maintains a focus only on figures of parent taxonomy category `quantitative plot`.


| Figure Type                     | Train | Dev | Test |
|---------------------------------|-------|-----|------|
| 3d scatter plot                 | 10    | 0   | 4    |
| apparatus diagram               | 51    | 1   | 28   |
| area chart                      | 1     | 0   | 0    |
| band diagram                    | 5     | 0   | 8    |
| bar chart                       | 35    | 2   | 13   |
| box plot                        | 6     | 0   | 4    |
| chromaticity diagram            | 1     | 0   | 0    |
| conceptual diagram              | 146   | 35  | 45   |
| contour heatmap                 | 38    | 0   | 8    |
| device structure diagram        | 10    | 2   | 4    |
| formula                         | 2     | 0   | 0    |
| grouped bar chart               | 9     | 0   | 3    |
| heatmap                         | 75    | 0   | 28   |
| image panel                     | 235   | 33  | 86   |
| line chart                      | 114   | 29  | 51   |

### Annotations and Metadata
All annotations, labels, bounding boxes, and structured metadata in this repository are licensed under CC BY 4.0 (see [LICENSE](data/LICENSE.md) file).

You are free to use, modify, and redistribute the annotations with proper attribution.

File: dataset/alde-imageminer/train/atomic-layer-etching/experimental-usecase/2/images/figure_8.json
{
    "sample_id": "atomic-layer-etching/experimental-usecase/2/figure_8",
    "classification": {
        "a": "multi spectra chart"
    },
    "summarization": {
        "a": "The figure presents real-time ellipsometry trajectories (\u0394 vs \u03a8) comparing cyclic ALE with continuous Ar/C\u2084F\u2088 plasma etching during processing of a SiO\u2082\u2013Si\u2013SiO\u2082 multilayer stack. The cyclic ALE trajectory exhibits discrete, stepwise movement corresponding to controlled layer-by-layer processing, whereas continuous etching shows a smoother, continuous trajectory, indicating different surface reaction pathways and selectivity between top SiO\u2082, Si, and bottom SiO\u2082 layers."
    },
    "data_extraction": {
        "a": "| \u0394 [\u00b0] | \u03a8 [\u00b0] |\n|---|---|\n| 60 | 13 |\n| 70 | 14 |\n| 80 | 15 |\n| 90 | 16 |\n| 100 | 17 |"
    },
    "vqa": {
        "a": [
            {
                "question_type": "Application/Performance",
                "question": "Why is trajectory-based ellipsometry analysis important for evaluating ALE performance?",
                "answer_type": "Paragraph",
                "answer": "Ellipsometry trajectory analysis allows direct, real-time differentiation between controlled cyclic ALE and uncontrolled continuous etching. This enables identification of layer transitions, verification of self-limiting behavior, and optimization of etch selectivity in complex multilayer stacks."
            },
            {
                "question_type": "Comparative/Trend",
                "question": "How do the ellipsometry trajectories differ between cyclic ALE and continuous Ar/C\u2084F\u2088 etching?",
                "answer_type": "Factoid",
                "answer": "Cyclic ALE shows stepwise, segmented trajectories, whereas continuous etching produces a smooth, continuous trajector"
            },
            {
                "question_type": "Process-Oriented",
                "question": "Does the figure use real-time ellipsometry to distinguish cyclic ALE from continuous plasma etching?",
                "answer_type": "Yes/No",
                "answer": "Yes"
            },
            {
                "question_type": "Structure-Property",
                "question": "Which surface or layer-resolved properties are reflected by the \u0394\u2013\u03a8 trajectory shape?",
                "answer_type": "List",
                "answer": "Selective etching of top SiO\u2082, Transition to Si etching, Bottom SiO\u2082 exposure, Layer-by-layer removal behavior"
            }
        ]
    },
    "bbox": {
        "a": {
            "x": 0,
            "y": 0,
            "width": 508,
            "height": 511
        }
    }
}

File: dataset/alde-imageminer/train/atomic-layer-etching/experimental-usecase/34/images/fig_1.json
{
    "sample_id": "atomic-layer-etching/experimental-usecase/34/fig_1",
    "classification": {
        "a": "scatter plot"
    },
    "summarization": {
        "a": "The figure presents a scatter plot showing how the etching rate of Al\u2082O\u2083 during CF\u2084 dry etching varies with working pressure. The data reveal a steep decline in etching rate as pressure increases from a high rate at near-zero pressure to almost negligible etching above ~1 Torr indicating strong pressure-dependent suppression of etching efficiency."
    },
    "data_extraction": {
        "a": "| Working pressure (Torr)|Etching rate (nm/min)|\n|------------------------|---------------------|\n|0.0|4.5|\n|0.2|2.8|\n|0.3|1.1|\n|0.6|0.3|\n|1.0|0.5|\n|1.4|0.2|\n|2.0|0.2|"
    },
    "vqa": {
        "a": [
            {
                "question_type": "Process-Oriented",
                "question": "Why is understanding the pressure dependence of etching rate important for optimizing CF\u2084 plasma-based etching of Al\u2082O\u2083?",
                "answer_type": "Paragraph",
                "answer": "Understanding the pressure dependence is essential because it allows engineers to precisely control the etching process for high selectivity and accuracy. Lower pressures provide higher etching efficiency, useful for rapid material removal, while higher pressures reduce etching, enabling self-limiting or low-damage processing. This knowledge helps optimize process windows for applications such as device patterning, surface preparation, and atomic layer etching, ensuring high-quality results and consistency across wafers."
            },
            {
                "question_type": "Comparative/Trend",
                "question": "What is the etching rate at low pressure (0 Torr) compared to high pressure (2 Torr)?",
                "answer_type": "Factoid",
                "answer": "At 0 Torr, the etching rate is approximately 4.5 nm/min, while at 2 Torr, it decreases to about 0.2 nm/min."
            },
            {
                "question_type": "Process-Oriented",
                "question": "Does the etching rate of Al\u2082O\u2083 depend on the working pressure used during CF\u2084 plasma processing?",
                "answer_type": "Yes/No",
                "answer": "Yes"
            },
            {
                "question_type": "Structure-Property",
                "question": "List the factors that may cause the etching rate to decrease as working pressure increases.",
                "answer_type": "List",
                "answer": "Reduced mean free path of reactive species, Increased collision frequency in the plasma, Lower energy of reactive ions reaching the surface, Decreased dissociation efficiency of CF\u2084 at higher pressure"
            }
        ]
    },
    "bbox": {
        "a": {
            "x": 0,
            "y": 0,
            "width": 666,
            "height": 506
        }
    }
}

File: dataset/alde-imageminer/train/atomic-layer-etching/experimental-usecase/34/images/fig_5.json
{
    "sample_id": "atomic-layer-etching/experimental-usecase/34/fig_5",
    "classification": {
        "a": "scatter plot"
    },
    "summarization": {
        "a": "The figure presents a saturation curve showing how the etching-per-cycle rate increases sharply during the initial seconds of CF\u2084 plasma treatment and then gradually plateaus as the exposure time reaches 20 seconds. This indicates a self-limiting etching behavior characteristic of atomic layer processes."
    },
    "data_extraction": {
        "a": "| CF4 plasma treatment (s)|Etching per cycle (nm)|\n|-------------------------|----------------------|\n|0|0.00|\n|5|0.20|\n|10|0.25|\n|20|0.24|"
    },
    "vqa": {
        "a": [
            {
                "question_type": "Application/Performance",
                "question": "Why is understanding the saturation behavior of CF\u2084 plasma dosage important for ALE (Atomic Layer Etching)?",
                "answer_type": "Paragraph",
                "answer": "Understanding saturation helps ensure precise, self-limiting etching in ALE processes. By identifying the plasma dose at which etching stops increasing (~10 s), operators can optimize process time, reduce energy consumption, and avoid overexposure that may damage substrates. This allows tight control of etch depth and improves film uniformity and reproducibility in nanofabrication."
            },
            {
                "question_type": "Comparative/Trend",
                "question": "How does the etching per cycle compare between 5 s, 10 s, and 20 s CF\u2084 plasma treatments?",
                "answer_type": "Factoid",
                "answer": "At 5 s, the etching is ~0.20 nm/cycle;\nat 10 s, it rises to ~0.25 nm/cycle;\nat 20 s, it remains approximately unchanged (~0.24 nm/cycle), showing saturation."
            },
            {
                "question_type": "Process-Oriented",
                "question": "Does increasing the CF\u2084 plasma treatment time change the etching-per-cycle behavior?",
                "answer_type": "Yes/No",
                "answer": "Yes"
            },
            {
                "question_type": "Structure-Property",
                "question": "What relationship does the figure show between plasma dosage and surface etching efficiency?",
                "answer_type": "List",
                "answer": "Higher plasma dosage activates more reactive fluorine species, Increased activation enhances etching-per-cycle at lower times, Beyond ~10 s, all reactive sites saturate, As a result, etching-per-cycle plateaus."
            }
        ]
    },
    "bbox": {
        "a": {
            "x": 0,
            "y": 0,
            "width": 675,
            "height": 511
        }
    }
}

File: dataset/alde-imageminer/train/atomic-layer-etching/experimental-usecase/45/images/figure_6.json
{
    "sample_id": "atomic-layer-etching/experimental-usecase/45/figure_6",
    "classification": {
        "a": "multi spectra chart"
    },
    "summarization": {
        "a": "This figure shows XRR scans for TiN films before and after various numbers of ALE cycles using O\u2083 and HF at 250\u00b0C. Six scans are displayed: initial TiN (a), and after 50 (b), 100 (c), 150 (d), 200 (e), and 300 (f) ALE cycles. The interference fringes progressively change with cycle number, reflecting linear film thickness reduction at approximately 0.20 \u00c5/cycle. The curves also reveal decreasing surface roughness from 9.3 \u00c5 initially to 7.5 \u00c5 after 100 cycles."
    },
    "data_extraction": {
        "a": "| \u03c9-2\u03b8 (arcsec) | TiN | 50c ALE | 100c ALE | 150c ALE | 200c ALE | 300c ALE |\n|---|---|---|---|---|---|---|\n| 1000 | 10^8 | 10^6 | 10^4 | 10^2 | 10^0 | 10^-2 |\n| 2000 | 10^9 | 10^7 | 10^5 | 10^3 | 10^1 | 10^-1 |\n| 3000 | 10^10 | 10^8 | 10^6 | 10^4 | 10^2 | 10^0 |\n| 4000 | 10^11 | 10^9 | 10^7 | 10^5 | 10^3 | 10^1 |\n| 5000 | 10^12 | 10^10 | 10^8 | 10^6 | 10^4 | 10^2 |\n| 6000 | 10^13 | 10^11 | 10^9 | 10^7 | 10^5 | 10^3 |\n| 7000 | 10^14 | 10^12 | 10^10 | 10^8 | 10^6 | 10^4 |\n| 8000 | 10^15 | 10^13 | 10^11 | 10^9 | 10^7 | 10^5 |\n| 9000 | 10^16 | 10^14 | 10^12 | 10^10 | 10^8 | 10^6 |\n| 10000 | 10^17 | 10^15 | 10^13 | 10^11 | 10^9 | 10^7 |"
    },
    "vqa": {
        "a": [
            {
                "question_type": "Comparative/Trend",
                "question": "How does the TiN surface roughness change during ALE using O\u2083 and HF?",
                "answer_type": "Paragraph",
                "answer": "The XRR measurements reveal progressive surface smoothing during TiN ALE. The initial TiN film had a roughness of 9.3 \u00c5. After 25, 50, and 100 ALE cycles, the roughness decreased to 8.5, 8.2, and 7.5 \u00c5 respectively. This smoothing effect is consistent with previous observations for Al\u2082O\u2083 and HfO\u2082 ALE using fluorination and ligand exchange reactions, and represents a beneficial feature of the thermal ALE process."
            },
            {
                "question_type": "Process-Oriented",
                "question": "What is the etch rate for TiN ALE using O\u2083 and HF at 250\u00b0C?",
                "answer_type": "Factoid",
                "answer": "Approximately 0.20 \u00c5/cycle by XRR and 0.19 \u00c5/cycle by spectroscopic ellipsometry."
            },
            {
                "question_type": "Application/Performance",
                "question": "Why is O\u2083 preferred over O\u2082 as the oxidation reactant for TiN ALE?",
                "answer_type": "Paragraph",
                "answer": "No TiN etching was observed when using O\u2082 instead of O\u2083 with HF. Although the oxidation of TiN by O\u2082 is thermochemically favorable, at temperatures below 350\u00b0C, O\u2082 only slowly forms a thin TiO\u2082 layer and creates an intermediate titanium oxynitride (TiO\u2093N\u1d67) phase. The strong oxidizing ability of O\u2083 is necessary to fully convert TiN or TiO\u2093N\u1d67 to TiO\u2082, which can then be etched by HF to form volatile TiF\u2084."
            },
            {
                "question_type": "Structure-Property",
                "question": "What does the y-axis scale indicate about the data presentation?",
                "answer_type": "Factoid",
                "answer": "The logarithmic scale (10\u2070 to 10\u00b9\u2074) indicates the curves are vertically offset for visual comparison rather than showing absolute intensities."
            }
        ]
    },
    "bbox": {
        "a": {
            "x": 1,
            "y": 0,
            "width": 667,
            "height": 682
        }
    }
}

File: dataset/alde-imageminer/train/atomic-layer-etching/experimental-usecase/45/images/figure_8.json
{
    "sample_id": "atomic-layer-etching/experimental-usecase/45/figure_8",
    "classification": {
        "a": "apparatus diagram",
        "b": "multiple line chart"
    },
    "summarization": {
        "a": "Schematic of the hot-wall reactor showing five TiN sample positions distributed over 12.7 cm, with reactant flow from left to right toward the pump.",
        "b": "Film thickness versus sample location before and after 200 TiN ALE cycles using O\u2083 and HF at 250\u00b0C. The initial TiN thickness is uniform at approximately 75 \u00c5 across all positions. After ALE, positions 2 through 5 show consistent etching with an etch rate of 0.19 \u00c5/cycle, while position 1 (nearest to reactant entry) shows slightly higher etching at 0.27 \u00c5/cycle."
    },
    "data_extraction": {
        "b": "| Sample Location | Initial TiN Thickness (\u00c5) | After 200 Cycles ALE at 250\u00b0C (\u00c5) |\n|-----------------|--------------------------|----------------------------------|\n| 1               | 75                       | 20                               |\n| 2               | 75                       | 35                               |\n| 3               | 75                       | 30                               |\n| 4               | 75                       | 35                               |\n| 5               | 75                       | 40                               |"
    },
    "vqa": {
        "b": [
            {
                "question_type": "Comparative/Trend",
                "question": "How does the etch rate vary with sample position at 250\u00b0C?",
                "answer_type": "Paragraph",
                "answer": "At 250\u00b0C, the TiN ALE process shows good uniformity across most of the reactor. Positions 2 through 5 all exhibit a consistent etch rate of approximately 0.19 \u00c5/cycle. However, position 1, closest to the reactant entry, shows a slightly higher etch rate of 0.27 \u00c5/cycle. This enhanced etching near the inlet likely results from higher local reactant concentrations before any depletion occurs along the flow path."
            },
            {
                "question_type": "Process-Oriented",
                "question": "What is the purpose of placing multiple samples at different reactor positions?",
                "answer_type": "Factoid",
                "answer": "To assess the spatial uniformity of the TiN ALE process and detect any effects from reactant depletion or decomposition along the reactor."
            },
            {
                "question_type": "Application/Performance",
                "question": "Is the TiN ALE process uniform enough for practical applications at 250\u00b0C?",
                "answer_type": "Paragraph",
                "answer": "The results suggest reasonably good uniformity at 250\u00b0C. Four out of five positions show identical etch rates, with only the position nearest the reactant inlet displaying elevated etching. For semiconductor manufacturing applications where precise thickness control is critical, this level of uniformity would be acceptable for most of the reactor volume, though the inlet region may require optimization or sample positioning adjustments."
            },
            {
                "question_type": "Structure-Property",
                "question": "What was the initial TiN film thickness used in this uniformity study?",
                "answer_type": "Factoid",
                "answer": "Approximately 75 \u00c5, uniform across all five sample positions."
            }
        ]
    },
    "bbox": {
        "a": {
            "x": 5,
            "y": 1,
            "width": 663,
            "height": 175
        },
        "b": {
            "x": 1,
            "y": 173,
            "width": 576,
            "height": 384
        }
    }
}
