Repository: sciknoworg/sci-imageminer

<div align="center">
</div>

## Project Overview  

**Sci-ImageMiner** is an annotation project on figures from **atomic layer deposition (ALD)** and **atomic layer etching (ALE)**, situated within the broader field of materials science and engineering. Within each of these categories, the data is further organized into the sub-categories **experimental-usecase** and **simulation-usecase**.

It aims to host gold-standard annotations for chart classification, data extraction, summarization, and question answering—providing both pilot and full-phase data to support multimodal AI research in scientific image understanding.

### 🗂️ Directory Structure  

We have compiled the dataset for annotation in this repository, structured into clearly defined categories and sub-categories.  
The layout reflects the distinction between ALD and ALE literature, as well as between experimental and simulation studies, making it easier to navigate both the pilot and full annotation phases.  


```text
data
├── alde-imageminer
│   ├── train
│   │   ├── atomic-layer-deposition
│   │   │   ├── experimental-usecase
│   │   │   │   ├── paper #
│   │   │   │   │   ├── images
│   │   │   │   │   │   ├── figures
│   │   │   │   │   │   │   ├── filename.jpg          # (JPEG) actual figure image extracted using MinerU
│   │   │   │   │   │   │   └── filename.json        # (JSON) expert annotated JSON
│   │   │   │   ├── Author et al.pdf                # (PDF) actual PDF document
│   │   │   │   ├── content.json                    # (JSON) structured content extracted using MinerU
│   │   │   └── ...
│   │   └── simulation-usecase
│   │       └── ...
│   └── atomic-layer-etching
│       └── ...
└── dev/test
    ├── atomic-layer-deposition
    │   ├── experimental-usecase
    │   └── simulation-usecase
    └── atomic-layer-etching
        ├── experimental-usecase
        └── simulation-usecase
```

## 🛠️ Tools Used

- **[MinerU](https://github.com/opendatalab/MinerU)** → structured text, figures, formulas, and tables from PDFs. It is created by OpenDataLab as an open-source tool designed for data extraction from PDF documents, converting them into structured machine-readable formats like Markdown and JSON. MinerU can interpret the complex layout structure of research papers, including figures, tables, formulas, and text.
- **[Qwen2.5-VL](https://github.com/QwenLM/Qwen2.5-VL)** → multimodal LLM applied for classification, extraction, and summarization. Specifically, we used [Qwen2.5-VL-7B-Instruct](https://huggingface.co/Qwen/Qwen2.5-VL-7B-Instruct).
- **[Prompts](code/baseline/prompts)** folder documents the prompts used for information extraction (figure type, data, summary, and VQA).

### 📊 Dataset Statistics

#### Overall

| Split Name | ALD-Experimental-UseCase-Papers | ALD-Experimental-UseCase-Figures | ALD-Simulation-UseCase-Papers | ALD-Simulation-UseCase-Figures | ALE-Experimental-UseCase-Papers | ALE-Experimental-UseCase-Figures | ALE-Simulation-UseCase-Papers | ALE-Simulation-UseCase-Figures | Total-Papers | Total-Figures |
|---|---|---|---|---|---|---|---|---|---|---|
| Train | 42 | 330 | 35 | 349 | 27 | 248 | 22 | 243 | 126 | 1170 |
| Dev | 6 | 50 | 6 | 59 | 5 | 55 | 3 | 37 | 20 | 201 |
| Test | 18 | 172 | 17 | 149 | 14 | 138 | 10 | 121 | 59 | 580 |
| Total | 66 | 552 | 58 | 557 | 46 | 441 | 35 | 401 | 205 | 1951 |

#### Figure type Distribution

We have defined a taxonomy of 39 figure types including "unknown". The full taxonomy with descriptions, parent taxonomy category, and aliases is here [figure_taxonomy.tsv](https://github.com/sciknoworg/ALD-E-ImageMiner/blob/main/figure_taxonomy.tsv). The ALD/E-ImageMiner project maintains a focus only on figures of parent taxonomy category `quantitative plot`.


| Figure Type                     | Train | Dev | Test |
|---------------------------------|-------|-----|------|
| 3d scatter plot                 | 10    | 0   | 4    |
| apparatus diagram               | 51    | 1   | 28   |
| area chart                      | 1     | 0   | 0    |
| band diagram                    | 5     | 0   | 8    |
| bar chart                       | 35    | 2   | 13   |
| box plot                        | 6     | 0   | 4    |
| chromaticity diagram            | 1     | 0   | 0    |
| conceptual diagram              | 146   | 35  | 45   |
| contour heatmap                 | 38    | 0   | 8    |
| device structure diagram        | 10    | 2   | 4    |
| formula                         | 2     | 0   | 0    |
| grouped bar chart               | 9     | 0   | 3    |
| heatmap                         | 75    | 0   | 28   |
| image panel                     | 235   | 33  | 86   |
| line chart                      | 114   | 29  | 51   |

### Annotations and Metadata
All annotations, labels, bounding boxes, and structured metadata in this repository are licensed under CC BY 4.0 (see [LICENSE](data/LICENSE.md) file).

You are free to use, modify, and redistribute the annotations with proper attribution.

File: inter-annotator-agreement-data/atomic-layer-etching/experimental-usecase/12/1/fig2.json
{
    "sample_id": "atomic-layer-etching/experimental-usecase/12/fig2",
    "classification": {
        "a": "scatter plot",
        "b": "scatter plot",
        "c": "scatter plot",
        "d": "scatter plot"
    },
    "summarization": {
        "a": "EPC increases rapidly with SF\u2086 plasma exposure time and saturates at \u22483.4 \u00c5 after ~5s for a 0.5s TMA dose at 260 \u00b0C. The auto summary did not identify the saturation threshold or the self-limiting nature of the plasma step. The manual summary clarifies the time required to reach full fluorination.",
        "b": "EPC remains constant at \u22483.1\u20133.3 \u00c5 across the full plasma pump-time range following SF\u2086 exposure. The auto summary described only a generic dependence, whereas the manual version highlights that pump time does not influence EPC once saturation is reached.",
        "c": "EPC shows a sharp onset between 0.2 and 0.4 s TMA dosing and saturates near \u22483.3 \u00c5 for a fixed 5s SF\u2086 plasma exposure. The auto summary missed this threshold behavior and the implication of a self-limiting ligand-exchange step. The manual summary explicitly identifies the dosing time required for saturation.",
        "d": "EPC is insensitive to TMA pump time and remains at \u22483.2\u20133.3 \u00c5 across all values shown. The auto summary implied a dependence without interpretation. The manual summary clarifies that the reaction completes during dosing and does not require extended pumping."
    },
    "data_extraction": {
        "a": "| SF\u2086 plasma time (s) | EPC (\u00c5) |\n|---------------------|---------|\n| 0                   | 0.0     |\n| 1                   | 2.4     |\n| 3                   | 3.0     |\n| 5                   | 3.2     |\n| 10                  | 3.3     |\n| 20                  | 3.4     |\n| 30                  | 3.6     |",
        "b": "| Plasma pump time (s) | EPC (\u00c5) |\n|----------------------|---------|\n| 5                    | 3.0     |\n| 10                   | 3.1     |\n| 20                   | 3.1     |\n| 30                   | 3.1     |",
        "c": "| TMA dosing time (s) | EPC (\u00c5) |\n|---------------------|---------|\n| 0.00                | 0.0     |\n| 0.10                | -0.1    |\n| 0.20                | 0.0     |\n| 0.40                | 2.7     |\n| 0.50                | 3.1     |\n| 0.80                | 2.9     |",
        "d": "| TMA pump time (s) | EPC (\u00c5) |\n|-------------------|---------|\n| 5                 | 3.3     |\n| 10                | 3.1     |\n| 20                | 3.1     |\n| 30                | 3.1     |"
    },
    "vqa": {
        "d": [
            {
                "question_type": "Application/Performance",
                "question": "Is a long pump step after the TMA dose necessary to maintain consistent etch per cycle?",
                "answer_type": "Yes/No",
                "answer": "No"
            }
        ],
        "c": [
            {
                "question_type": "Process-Oriented",
                "question": "How long must the TMA dose be to achieve full saturation of the ligand-exchange step (5 s SF\u2086 exposure)?",
                "answer_type": "Factoid",
                "answer": "\u22650.4 s"
            }
        ],
        "a": [
            {
                "question_type": "Process-Oriented",
                "question": "What is the minimum SF\u2086 plasma exposure time needed to reach >95 % of the saturated EPC at 260 \u00b0C?",
                "answer_type": "Factoid",
                "answer": "5 s"
            }
        ],
        "b": [
            {
                "question_type": "Comparative/Trend",
                "question": "Does extending the pump time after SF\u2086 plasma exposure increase or decrease the etch per cycle?",
                "answer_type": "Factoid",
                "answer": "Neither; EPC remains constant at \u22483.3 \u00c5."
            }
        ]
    },
    "bbox": {
        "a": {
            "x": 0,
            "y": 0,
            "width": 0,
            "height": 0
        },
        "b": {
            "x": 0,
            "y": 0,
            "width": 0,
            "height": 0
        },
        "c": {
            "x": 0,
            "y": 0,
            "width": 0,
            "height": 0
        },
        "d": {
            "x": 0,
            "y": 0,
            "width": 0,
            "height": 0
        }
    }
}

File: inter-annotator-agreement-data/atomic-layer-etching/experimental-usecase/12/1/fig_1.json
{
    "sample_id": "atomic-layer-etching/experimental-usecase/12/fig_1",
    "classification": {
        "a": "multi spectra chart",
        "b": "stacked spectra chart"
    },
    "summarization": {
        "a": "Difference FTIR spectra collected after successive SF\u2086 plasma/TMA ALE cycles show a systematic decrease in the broad Al\u2013O absorbance between 800 and 1100 cm\u207b\u00b9. The magnitude of the negative signal increases monotonically from cycle 1 to cycle 6, indicating continuous removal of Al\u2013O bonding environments from the film. No saturation or plateau is visible within the six-cycle window, consistent with steady, cycle-by-cycle material removal.",
        "b": "Difference spectra in the C\u2013H stretching region (3100\u20132800 cm\u207b\u00b9) resolve the half-cycle chemistry. After TMA exposure, distinct \u2013CH\u2083 peaks appear near 2900 and 2950 cm\u207b\u00b9, while spectra referenced after the subsequent SF\u2086 plasma step return to baseline. The repeated appearance and disappearance of these peaks across cycles confirms transient methyl adsorption followed by complete removal during each plasma step."
    },
    "data_extraction": {
        "a": "| Cycle | Integrated negative absorbance (800\u20131100 cm\u207b\u00b9) (a.u.) |\n|-------|-------------------------------------------------------|\n| 1     | \u20130.002                                                |\n| 2     | \u20130.004                                                |\n| 3     | \u20130.006                                                |\n| 4     | \u20130.008                                                |\n| 5     | \u20130.010                                                |\n| 6     | \u20130.012                                                |",
        "b": "| Half-cycle reference | Feature | Observation |\n|----------------------|---------|-------------|\n| TMA \u2192 SF\u2086 plasma     | \u2013CH\u2083 (~2900\u20132950 cm\u207b\u00b9) | clear positive peaks |\n| SF\u2086 plasma \u2192 TMA     | \u2013CH\u2083 region            | baseline (removed)  |"
    },
    "vqa": {
        "a": [
            {
                "question_type": "Process-Oriented",
                "question": "What change occurs in the Al\u2013O absorbance band between 800 and 1100 cm\u207b\u00b9 as the ALE cycle number increases from 1 to 6?",
                "answer_type": "Factoid",
                "answer": "The Al\u2013O absorbance decreases monotonically with increasing cycle number."
            },
            {
                "question_type": "Comparative/Trend",
                "question": "Does the evolution of the Al\u2013O difference signal in panel (a) show evidence of etch saturation by cycle 6?",
                "answer_type": "Yes/No",
                "answer": "No"
            }
        ],
        "b": [
            {
                "question_type": "Structure-Property",
                "question": "Why do \u2013CH\u2083 stretching features appear after TMA exposure but disappear after the subsequent SF\u2086 plasma step?",
                "answer_type": "Paragraph",
                "answer": "TMA exposure introduces surface-bound methyl ligands through ligand-exchange reactions with fluorinated aluminum sites. These \u2013CH\u2083 groups are transient and serve as intermediates rather than permanent surface species. The following SF\u2086 plasma step removes the methyl ligands, returning the C\u2013H region to baseline and regenerating a fluorinated surface. This reversible behavior indicates clean, self-limiting surface chemistry without carbon accumulation."
            },
            {
                "question_type": "Application/Performance",
                "question": "What does the absence of residual \u2013CH\u2083 signal after SF\u2086 plasma imply for ALE process reliability?",
                "answer_type": "Factoid",
                "answer": "It indicates complete ligand removal each cycle, preventing carbon buildup and enabling repeatable ALE behavior."
            }
        ]
    },
    "bbox": {
        "a": {
            "x": 0,
            "y": 0,
            "width": 0,
            "height": 0
        },
        "b": {
            "x": 0,
            "y": 0,
            "width": 0,
            "height": 0
        }
    }
}

File: inter-annotator-agreement-data/atomic-layer-etching/experimental-usecase/12/1/fig_4.json
{
    "sample_id": "atomic-layer-etching/experimental-usecase/12/fig_4",
    "classification": {
        "a": "multiple line chart"
    },
    "summarization": {
        "a": "Etch per cycle increases with substrate temperature for all reported thermal ALE chemistries, with the SF\u2086 plasma/TMA process showing the strongest activation. This work reaches ~1.8 \u00c5/cycle at 200 \u00b0C and increases to ~3.5 \u00c5/cycle at 300 \u00b0C, exceeding all HF/TMA literature values. The highest reported HF/TMA result (Cano et al.) reaches ~2.5 \u00c5/cycle at 300 \u00b0C, while other studies remain at or below ~1 \u00c5/cycle. The comparison highlights a clear performance advantage of plasma-assisted fluorination."
    },
    "data_extraction": {
        "a": "| Substrate temperature (\u00b0C) | SF\u2086/TMA (this work) (\u00c5/cycle) | Cano HF/TMA | Hennessy HF/TMA | Lee HF/TMA | Zywotko HF/TMA |\n|----------------|--------|----------|---------------|----------|--------------|\n| 150            | 0.0    | \u2013        | \u2013             | \u2013        | \u2013            |\n| 200            | 1.8    | 1.5      | \u2013             | \u2013        | \u2013            |\n| 250            | 2.7    | 2.3      | 0.8           | 0.2      | -0.5         |\n| 300            | 3.5    | 2.5      | 1.0           | 0.5      | 0.6          |"
    },
    "vqa": {
        "a": [
            {
                "question_type": "Process-Oriented",
                "question": "How does the temperature dependence of EPC for the SF\u2086 plasma/TMA process developed in this work compare to the best previous HF/TMA result (Cano et al.)?",
                "answer_type": "Paragraph",
                "answer": "The SF\u2086 plasma/TMA process shows much stronger temperature activation than HF/TMA chemistries. At 250 \u00b0C it already matches or exceeds the highest HF/TMA values reported at 300 \u00b0C, and at 300 \u00b0C it reaches ~3.5 \u00c5/cycle. This indicates that plasma-assisted fluorination produces a more reactive surface for ligand exchange with TMA."
            },
            {
                "question_type": "Comparative/Trend",
                "question": "Across all reported thermal ALE processes at 300 \u00b0C, which chemistry delivers the highest etch per cycle and by what margin?",
                "answer_type": "Factoid",
                "answer": "SF\u2086 plasma/TMA (this work), at ~3.5 \u00c5/cycle."
            },
            {
                "question_type": "Structure-Property",
                "question": "What surface characteristic enabled by SF\u2086 plasma (instead of HF gas) is primarily responsible for the record-high 3.5 \u00c5/cycle at 300 \u00b0C?",
                "answer_type": "Paragraph",
                "answer": "SF\u2086 plasma produces a higher density of reactive fluorinated sites than HF gas exposure. The presence of energetic fluorine species increases fluorine coverage and accessibility at the surface, which enhances the efficiency of TMA-driven ligand exchange. This results in greater material removal per cycle at elevated temperature."
            },
            {
                "question_type": "Application/Performance",
                "question": "Does this work present the highest thermal (non-ion-enhanced) etch rate for Al\u2082O\u2083 atomic layer etching reported in the literature?",
                "answer_type": "Yes/No",
                "answer": "Yes"
            }
        ]
    },
    "bbox": {
        "a": {
            "x": 0,
            "y": 0,
            "width": 0,
            "height": 0
        }
    }
}

File: inter-annotator-agreement-data/atomic-layer-etching/experimental-usecase/12/2/fig_1.json
{
    "sample_id": "atomic-layer-etching/experimental-usecase/12/fig_1",
    "classification": {
        "a": "multi spectra chart",
        "b": "stacked spectra chart"
    },
    "summarization": {
        "a": "The figure shows infrared absorbance spectra of the Al\u2013O vibrational band (800\u20131100 cm\u207b\u00b9) referenced to the as-deposited film. The absorbance intensity decreases systematically with increasing ALE cycles (1 through 6), confirming the progressive etching (removal) of the bulk Al\u2082O\u2083 material.",
        "b": "The figure displays difference infrared spectra focusing on the C\u2013H stretching region (2900\u20133000 cm\u207b\u00b9) for cycles 2, 4, and 6. It illustrates the surface chemistry mechanism: the TMA half-cycles (blue lines) result in the appearance of AlCH\u2083 species (positive peaks), while the SF\u2086 plasma half-cycles (red lines) result in the removal of these methyl groups (negative peaks), indicating a ligand-exchange reaction."
    },
    "data_extraction": {
        "a": "| Wavenumbers (cm\u207b\u00b9) | Cycle 1 | Cycle 2 | Cycle 3 | Cycle 4 | Cycle 5 | Cycle 6 |\n|---|---|---|---|---|---|---|\n| 1150 | 0.000 | -0.00015 | -0.00030 | -0.00045 | -0.00060 | -0.00085 |\n| 1000 | 0.000 | 0.000 | 0.000 | 0.000 | 0.000 | 0.000 |\n| 800 | -0.002 | -0.002 | -0.0030 | -0.0040 | -0.0050 | -0.006 |",
        "b": "| Wavenumbers, cm\u207b\u00b9 | Cycle 2 TMA | Cycle 2 SF6 | Cycle 4 TMA | Cycle 4 SF6 | Cycle 6 TMA | Cycle 6 SF6 |\n|---|---|---|---|---|---|---|\n| 4000 | 0.000 | 0.000 | 0.000 | 0.000 | 0.000 | 0.000 | \n| 3000 | 0.005 | -0.005 | 0.005 | -0.005 | 0.005 | -0.005 |\n| 2750 | 0.001 | -0.001 | 0.001 | -0.001 | 0.001 | -0.001 |"
    },
    "vqa": {
        "a": [
            {
                "question_type": "Comparative/Trend",
                "question": "What trend is observed in the Al\u2013O absorbance band in subfigure (a) as the number of ALE cycles increases from 1 to 6, and what does this signify regarding the film thickness?",
                "answer_type": "Paragraph",
                "answer": "The absorbance of the Al\u2013O band, located between 800 and 1100 cm\u207b\u00b9, systematically decreases with each subsequent ALE cycle, as indicated by the arrow labeled \"Increasing Cycles.\" Since infrared absorbance in this region is proportional to the amount of Al\u2013O bonds present, this reduction signifies the layer-by-layer removal of the Al\u2082O\u2083 film, confirming that the process is indeed etching the material."
            }
        ],
        "b": [
            {
                "question_type": "Process-Oriented",
                "question": "Based on the difference spectra in subfigure (b), how does the surface chemistry change during the TMA half-cycle versus the SF\u2086 plasma half-cycle?",
                "answer_type": "Paragraph",
                "answer": "During the TMA half-cycle (blue lines), positive absorbance peaks appear at 2900 and 2950 cm\u207b\u00b9, corresponding to AlCH\u2083 symmetric and asymmetric stretching modes, which indicates that TMA adsorbs onto the surface and methylates it. Conversely, during the SF\u2086 plasma half-cycle (red lines), these same peaks appear as negative features. This indicates the removal of the methyl groups introduced in the previous step, likely replaced by fluorine atoms from the plasma radicals, consistent with a ligand-exchange mechanism."
            },
            {
                "question_type": "Structure-Property",
                "question": "What specific chemical functional group is identified by the peaks at 2900 and 2950 cm\u207b\u00b9 in subfigure (b)?",
                "answer_type": "Factoid",
                "answer": "These peaks correspond to the symmetric and asymmetric stretching vibrations of methyl groups (\u2013CH\u2083) bonded to aluminum (AlCH\u2083 surface species)."
            },
            {
                "question_type": "Process-Oriented",
                "question": "Does the negative difference spectrum observed after the SF\u2086 plasma half-cycle in subfigure (b) indicate the removal of surface methyl groups?",
                "answer_type": "Yes/No",
                "answer": "Yes"
            }
        ]
    },
    "bbox": {
        "a": {
            "x": 0,
            "y": 0,
            "width": 0,
            "height": 0
        },
        "b": {
            "x": 0,
            "y": 0,
            "width": 0,
            "height": 0
        }
    }
}

File: inter-annotator-agreement-data/atomic-layer-etching/experimental-usecase/12/2/fig_3.json
{
    "sample_id": "atomic-layer-etching/experimental-usecase/12/fig_3",
    "classification": {
        "a": "line chart",
        "b": "line chart",
        "c": "line chart"
    },
    "summarization": {
        "a": "The graph shows the Al\u2082O\u2083 film thickness during repeated exposure to SF\u2086 plasma pulses (Half-cycle A) without TMA. The thickness shows a slight initial increase of ~1 \u00c5 due to surface fluorination (formation of AlF\u2083), followed by a plateau, confirming that the plasma alone does not continuously etch the material.",
        "b": "The graph tracks the film thickness during repeated TMA doses (Half-cycle B) immediately following the plasma step. The thickness drops initially by ~3 \u00c5 as the fluorinated layer is removed (ligand exchange), then stabilizes, proving that TMA alone does not etch the bulk oxide.",
        "c": "The graph displays the full Atomic Layer Etching (ALE) process with alternating SF\u2086 plasma and TMA pulses. The film thickness decreases linearly with the number of cycles, indicating a stable, controlled etch rate of 3.1 \u00c5/cycle."
    },
    "data_extraction": {
        "a": "| Number of Pulses/Cycles | Film Thickness (\u00c5) | Phase / Condition |\n|---|---|---|\n| 0 | 206 | (a) SF\u2086 Plasma Only |\n| 5 | 206 | (a) SF\u2086 Plasma Only |\n| 10 | 207 | (a) SF\u2086 Plasma Only |\n| 15 | 207 | (a) SF\u2086 Plasma Only |\n| 20 | 207 | (a) SF\u2086 Plasma Only |\n| 25 | 207 | (a) SF\u2086 Plasma Only |\n| 30 | 207 | (a) SF\u2086 Plasma Only |\n| 35 | 204 | (b) TMA Dose Only |\n| 40 | 204 | (b) TMA Dose Only |\n| 45 | 204 | (b) TMA Dose Only |\n| 50 | 204 | (b) TMA Dose Only |\n| 55 | 204 | (b) TMA Dose Only |\n| 60 | 204 | (b) End of Half-cycle B |\n| 65 | 189 | (c) Full ALE (Etching) |\n| 70 | 173 | (c) Full ALE (Etching) |\n| 75 | 157 | (c) Full ALE (Etching) |\n| 80 | 141 | (c) Full ALE (Etching) |\n| 85 | 125 | (c) Full ALE (Etching) |\n| 90 | 109 | (c) Full ALE (Etching) |\n| 95 | 93 | (c) Full ALE (Etching) |\n| 100 | 77 | (c) Full ALE (Etching) |\n| 105 | 61 | (c) Full ALE (Etching) |\n| 110 | 45 | (c) Full ALE (Etching) |"
    },
    "vqa": {
        "c": [
            {
                "question_type": "Application/Performance",
                "question": "What is the Etch Per Cycle (EPC) rate calculated from the slope of the linear fit in subfigure (c)?",
                "answer_type": "Factoid",
                "answer": "The Etch Per Cycle (EPC) is 3.1 \u00c5/cycle."
            }
        ],
        "a": [
            {
                "question_type": "Process-Oriented",
                "question": "What does the behavior of the film thickness in regions (a) and (b) indicate about the interactions of the individual reactants (SF\u2086 plasma and TMA) with the Al\u2082O\u2083 surface?",
                "answer_type": "Paragraph",
                "answer": "The data in region (a) shows that exposure to SF\u2086 plasma alone results in a slight mass gain (thickness increase) due to surface fluorination but does not cause continuous etching. Similarly, region (b) shows that after the removal of the fluorinated layer, prolonged exposure to TMA does not result in further thickness loss. Together, these results demonstrate that neither reactant can spontaneously etch the bulk material on its own; etching only occurs through the synergistic, sequential application of both reactants."
            },
            {
                "question_type": "Structure-Property",
                "question": "What chemical transformation causes the initial ~1 \u00c5 thickness increase observed in subfigure (a)?",
                "answer_type": "Factoid",
                "answer": "The thickness increase is attributed to the fluorination of the Al\u2082O\u2083 surface, forming a lower-density AlF\u2083 (or AlO\u2093F\u1d67) layer, which involves a volume expansion compared to the original oxide."
            }
        ],
        "b": [
            {
                "question_type": "Comparative/Trend",
                "question": "How does the etch profile observed in the full ALE cycle [subfigure (c)] compare to the \"spontaneous etching\" tests in subfigures (a) and (b)?",
                "answer_type": "Paragraph",
                "answer": "In subfigure (c), the film thickness exhibits a continuous, linear decrease with a constant negative slope, characteristic of a controlled layer-by-layer etching process. In contrast, subfigures (a) and (b) show saturation behavior where the thickness stabilizes (plateaus) after an initial change. This comparison highlights that the linear removal of material is exclusive to the cyclic alternation of the two reactants."
            }
        ]
    },
    "bbox": {
        "a": {
            "x": 0,
            "y": 0,
            "width": 0,
            "height": 0
        },
        "b": {
            "x": 0,
            "y": 0,
            "width": 0,
            "height": 0
        },
        "c": {
            "x": 0,
            "y": 0,
            "width": 0,
            "height": 0
        }
    }
}

File: inter-annotator-agreement-data/atomic-layer-etching/experimental-usecase/12/2/fig_5.json
{
    "sample_id": "atomic-layer-etching/experimental-usecase/12/fig_5",
    "classification": {
        "a": "image panel",
        "b": "image panel"
    },
    "summarization": {
        "a": "The subfigure displays a cross-sectional Transmission Electron Microscopy (TEM) image of a silicon trench coated with a conformal Al\u2082O\u2083 film (~22 nm thick) prior to any etching (Pre-Etch). The uniform thickness on the top, sidewalls, and bottom demonstrates the high quality of the initial Atomic Layer Deposition (ALD) coating.",
        "b": "The subfigure displays the same trench structure after undergoing 40 cycles of the SF\u2086 plasma/TMA ALE process. The measurements show that the Al\u2082O\u2083 film thickness has been reduced uniformly to approximately 11\u201312 nm on all surfaces (horizontal and vertical), visually confirming the isotropic nature of the etching process."
    },
    "data_extraction": {
        "a": "| Field | Value |\n| --- | --- |\n| Pre-Etch | 21.8 nm, 23.3 nm, 22.6 nm, 21.6 nm |\n| Post 40 cycles ALE | 11.4 nm, 11.9 nm, 12.2 nm, 11.2 nm |",
        "b": "| Field | Value |\n| --- | --- |\n| Post 40 cycles ALE | 11.4 nm, 11.9 nm, 12.2 nm, 11.2 nm |"
    },
    "vqa": {
        "a": [
            {
                "question_type": "Structure-Property",
                "question": "What distinct geometric characteristic of the SF\u2086 plasma ALE process is demonstrated by comparing the film thickness changes on the sidewalls versus the horizontal surfaces in subfigures (a) and (b)?",
                "answer_type": "Paragraph",
                "answer": "The comparison demonstrates that the process is highly isotropic. In the pre-etch image (a), the film is conformal with a thickness of ~22 nm. After 40 cycles (b), the thickness is reduced to ~11\u201312 nm on both the horizontal surfaces (top/bottom) and the vertical sidewalls. The fact that the amount of material removed (~10\u201311 nm) is virtually identical on all faces confirms that the plasma-generated radicals etch all exposed surfaces equally, unlike ion-driven plasma processes which are typically directional."
            },
            {
                "question_type": "Comparative/Trend",
                "question": "Does the figure show significantly more etching on the horizontal bottom surface compared to the vertical sidewalls, as would be expected in a directional ion-bombardment process?",
                "answer_type": "Yes/No",
                "answer": "No"
            }
        ],
        "b": [
            {
                "question_type": "Application/Performance",
                "question": "Based on the thickness measurements in the figure, what is the calculated average etch rate for the 3D trench structure, and how does it compare to the results on flat substrates?",
                "answer_type": "Factoid",
                "answer": "The average etch rate over the 3D trench structures was calculated to be 2.9 \u00b1 0.1 \u00c5/cycle, which agrees well with the Etch Per Cycle (EPC) value obtained for blanket substrates."
            },
            {
                "question_type": "Process-Oriented",
                "question": "How many process cycles were performed to transform the \"Pre-Etch\" structure in subfigure (a) into the etched structure shown in subfigure (b)?",
                "answer_type": "Factoid",
                "answer": "40 cycles of alternating SF\u2086 plasma and TMA pulses."
            }
        ]
    },
    "bbox": {
        "a": {
            "x": 0,
            "y": 0,
            "width": 0,
            "height": 0
        },
        "b": {
            "x": 0,
            "y": 0,
            "width": 0,
            "height": 0
        }
    }
}

File: inter-annotator-agreement-data/atomic-layer-etching/experimental-usecase/12/3/fig_5.json
{
    "sample_id": "atomic-layer-etching/experimental-usecase/12/fig_5",
    "classification": {
        "a": "image panel",
        "b": "image panel"
    },
    "summarization": {
        "a": "The image shows a cross-sectional view of the material structure before etching, displaying the average film thickness in four sections.",
        "b": "The image shows a cross-sectional view of the material structure after 40 cycles of ALE (Atomic Layer Etching), displaying changes in film thickness for four regions."
    },
    "data_extraction": {
        "a": "",
        "b": ""
    },
    "vqa": {
        "b": [
            {
                "question_type": "Process-Oriented",
                "question": "To which type of process does this ALE cycle correspond?",
                "answer_type": "Factoid",
                "answer": "Isotropic atomic layer etching"
            },
            {
                "question_type": "Comparative/Trend",
                "question": "What is the maximum etch thickness achieved?",
                "answer_type": "Factoid",
                "answer": "11.6 nm (corresponds to the difference between 23.3 nm and 11.9 nm)."
            },
            {
                "question_type": "Process-Oriented",
                "question": "Is the etching thickness homogenous across the entire structure?",
                "answer_type": "Yes/No",
                "answer": "No"
            },
            {
                "question_type": "Application/Performance",
                "question": "How does the thickness change before and after the etching cycle?",
                "answer_type": "Factoid",
                "answer": "The thickness decreases after 40 cycles of atomic layer etching (ALE)."
            }
        ]
    },
    "bbox": {
        "a": {
            "x": 0,
            "y": 0,
            "width": 0,
            "height": 0
        },
        "b": {
            "x": 0,
            "y": 0,
            "width": 0,
            "height": 0
        }
    }
}

File: inter-annotator-agreement-data/atomic-layer-etching/experimental-usecase/12/4/fig_1.json
{
    "sample_id": "atomic-layer-etching/experimental-usecase/12/fig_1",
    "classification": {
        "a": "spectra chart",
        "b": "spectra chart"
    },
    "summarization": {
        "a": "The figure displays absorbance spectra across wavenumbers for cycles 1 through 6, highlighting changes in absorbance at specific wavenumbers especially at 900 cm-1.",
        "b": "The figure compares absorbance spectra between TMA reference to SF\u2086 plasma and SF\u2086 plasma reference to TMA for cycles 2, 4, and 6."
    },
    "data_extraction": {
        "a": "| Wavenumber (cm\u207b\u00b9) | Cycle 1 | Cycle 2 | Cycle 3 | Cycle 4 | Cycle 5 | Cycle 6 |\n|--------------------|---------|---------|---------|---------|---------|---------|\n| 1000              | 0.002   | 0.0018  | 0.0016  | 0.0014  | 0.0012  | 0.0010  |\n| 900               | 0.0018  | 0.0016  | 0.0014  | 0.0012  | 0.0010  | 0.0008  |\n| 800               | 0.0016  | 0.0014  | 0.0012  | 0.0010  | 0.0008  | 0.0006  |",
        "b": "| Wavenumber (cm\u207b\u00b9) | Cycle 2 (Blue) | Cycle 2 (Red) | Cycle 4 (Blue) | Cycle 4 (Red) | Cycle 6 (Blue) | Cycle 6 (Red) |\n|--------------------|-----------------|---------------|-----------------|---------------|-----------------|---------------|\n| 3000              | +0.005         | -0.005        | +0.005         | -0.005        | +0.005         | -0.005        |\n| 2800              | +0.004         | -0.004        | +0.004         | -0.004        | +0.004         | -0.004        |"
    },
    "vqa": {
        "a": [
            {
                "question_type": "Process-Oriented",
                "question": "What happens to the absorbance with increasing cycles?",
                "answer_type": "Factoid",
                "answer": "The intensity of the absorbance decreases with increasing cycles."
            },
            {
                "question_type": "Structure-Property",
                "question": "Does a decrease in absorption corresponds to the removal of species?",
                "answer_type": "Yes/No",
                "answer": "Yes"
            }
        ],
        "b": [
            {
                "question_type": "Comparative/Trend",
                "question": "What can be said about AlCH3 absorbance peaks at 2900 and 2950 cm-1?",
                "answer_type": "Paragraph",
                "answer": "Following TMA dosing, AlCH3 surface species are observed as indicated by an increase in the CH3 absorbance peak. These methyl groups are thought to be\nformed after removal of the fluorinated surface layer, allowing excess TMA to adsorb on the bulk Al2O3. After SF6 plasma exposure, a negative CH3 peak is observed, indicating the removal of surface methyl groups, which is attributed to ligand exchange reactions between methyl groups and fluorine atoms."
            },
            {
                "question_type": "Process-Oriented",
                "question": "At what temperature were these spectra collected?",
                "answer_type": "Factoid",
                "answer": "At 250 \u00b0C."
            }
        ]
    },
    "bbox": {
        "a": {
            "x": 0,
            "y": 0,
            "width": 0,
            "height": 0
        },
        "b": {
            "x": 0,
            "y": 0,
            "width": 0,
            "height": 0
        }
    }
}

File: inter-annotator-agreement-data/atomic-layer-etching/experimental-usecase/12/4/fig_3.json
{
    "sample_id": "atomic-layer-etching/experimental-usecase/12/fig_3",
    "classification": {
        "a": "line chart",
        "b": "line chart",
        "c": "line chart"
    },
    "summarization": {
        "a": "The figure shows the film thickness of a material over Half cycle A with a plateau at 200 \u00c5 until cycle 30.",
        "b": "The figure shows the film thickness of a material over Half cycle B, with a plateau at 200 \u00c5 until cycle 60.",
        "c": "The figure shows the film thickness of a material over Half cycle C, with a plateau at 200 \u00c5 until cycle 60, followed by a linear decrease at a rate of 3.1 \u00c5 per cycle."
    },
    "data_extraction": {
        "a": "| Number of pulses/cycles | Film thickness (\u00c5) |\n|---|---|\n| 0 | 210 |\n| 10 | 210 |\n| 15 | 210 |\n| 20 | 210 |\n| 25 | 210 |\n| 30 | 210 |",
        "b": "| Number of pulses/cycles | Film thickness (\u00c5) |\n|---|---|\n| 30 | 205 |\n| 35 | 205 |\n| 40 | 205 |\n| 45 | 205 |\n| 50 | 205 |\n| 55 | 205 |\n| 60 | 205 |",
        "c": "| Number of pulses/cycles | Film thickness (\u00c5) |\n|---|---|\n| 60 | 205 |\n| 65 | 200 |\n| 70 | 190 |\n| 75 | 170 |\n| 80 | 160 |\n| 85 | 140 |\n| 90 | 120 |\n| 95 | 100 |\n| 100 | 80 |\n| 105 | 60 |\n| 110 | 40 |"
    },
    "vqa": {
        "c": [
            {
                "question_type": "Process-Oriented",
                "question": "Is the ALE process linear?",
                "answer_type": "Factoid",
                "answer": "Alternating pulses of SF6 plasma and TMA show a linear dependence between the number of cycles and etch depth of the Al2O3 film (c)."
            }
        ],
        "a": [
            {
                "question_type": "Process-Oriented",
                "question": "Does the inset show the step between half-cycle A and half-cycle B magnified?",
                "answer_type": "Yes/No",
                "answer": "Yes"
            }
        ],
        "b": [
            {
                "question_type": "Process-Oriented",
                "question": "What happens after SF6 cycles?",
                "answer_type": "Factoid",
                "answer": "Al2O3 is resistant to spontaneous etching by SF6 plasma, with etching observed only when alternating between SF6 plasma and TMA doses."
            },
            {
                "question_type": "Comparative/Trend",
                "question": "How do we know TMA dose is self-limiting?",
                "answer_type": "Paragraph",
                "answer": "The exposure of Al2O3 to multiple SF6 plasma pulses without dosing TMA (half-cycle A) causes an initial 1A\u02da increase in film thickness, which corresponds to the formation of a thin fluorinated surface layer. When subsequently exposing the substrate to TMA pulses (b), the thickness initially decreases by 3A\u02da  , and this is attributed to the removal of the modified AlF3 surface layer. After the initial 3A\u02da of etching, the film thickness remains constant during further TMA doses, confirming that the TMA exposure is self-limiting."
            }
        ]
    },
    "bbox": {
        "a": {
            "x": 0,
            "y": 0,
            "width": 0,
            "height": 0
        },
        "b": {
            "x": 0,
            "y": 0,
            "width": 0,
            "height": 0
        },
        "c": {
            "x": 0,
            "y": 0,
            "width": 0,
            "height": 0
        }
    }
}

File: inter-annotator-agreement-data/atomic-layer-etching/experimental-usecase/12/5/fig2.json
{
    "sample_id": "atomic-layer-etching/experimental-usecase/12/fig2",
    "classification": {
        "a": "line chart",
        "b": "line chart",
        "c": "line chart",
        "d": "line chart"
    },
    "summarization": {
        "a": "The graph shows the relationship between SF<sub>6</sub> plasma exposure time and EPC (etch per cycle) in \u00c5ngstr\u00f6ms.",
        "b": "The graph illustrates the effect of plasma pump time on EPC (etch per cycle) in \u00c5ngstr\u00f6ms.",
        "c": "The graph depicts the impact of TMA dosing time on EPC (etch per cycle) in \u00c5ngstr\u00f6ms.",
        "d": "The graph shows the influence of TMA pump time on EPC (etch per cycle) in \u00c5ngstr\u00f6ms."
    },
    "data_extraction": {
        "a": "| SF<sub>6</sub> plasma time (s) | EPC (\u00c5) |\n|---|---|\n| 0 | 0 |\n| 5 | 2 |\n| 10 | 3 |\n| 15 | 3 |\n| 20 | 3 |\n| 25 | 3 |\n| 30 | 3 |",
        "b": "| Plasma pump time (s) | EPC (\u00c5) |\n|---|---|\n| 0 | 3 |\n| 10 | 3 |\n| 20 | 3 |\n| 30 | 3 |",
        "c": "| TMA dosing time (s) | EPC (\u00c5) |\n|---|---|\n| 0 | 0 |\n| 0.2 | 0.5 |\n| 0.4 | 2 |\n| 0.6 | 3 |\n| 0.8 | 3 |",
        "d": "| TMA pump time (s) | EPC (\u00c5) |\n|---|---|\n| 0 | 3 |\n| 10 | 3 |\n| 20 | 3 |\n| 30 | 3 |"
    },
    "vqa": {
        "d": [
            {
                "question_type": "Process-Oriented",
                "question": "Based on the shown times, what would be the best ALE process in terms of duration and self-limiting behaviour?",
                "answer_type": "Paragraph",
                "answer": "The process would be 5-5-0.5-5."
            }
        ],
        "c": [
            {
                "question_type": "Process-Oriented",
                "question": "What happens at a dose time of 0.1 s of TMA?",
                "answer_type": "Paragraph",
                "answer": "c\tAt this dose time there is a negative EPC indicating that there is deposition of aluminum."
            }
        ],
        "a": [
            {
                "question_type": "Process-Oriented",
                "question": "What is the saturated dose time of the plasma step?",
                "answer_type": "Paragraph",
                "answer": "a\tThe saturated time is already around 5s, however the process soft-saturates."
            }
        ],
        "b": [
            {
                "question_type": "Process-Oriented",
                "question": "Are pump times of 5 s sufficient for all the purging during the ALE cycle?",
                "answer_type": "Paragraph",
                "answer": "Both subfigure b and d show that 5 s is sufficient purge time."
            }
        ]
    },
    "bbox": {
        "a": {
            "x": 0,
            "y": 0,
            "width": 0,
            "height": 0
        },
        "b": {
            "x": 0,
            "y": 0,
            "width": 0,
            "height": 0
        },
        "c": {
            "x": 0,
            "y": 0,
            "width": 0,
            "height": 0
        },
        "d": {
            "x": 0,
            "y": 0,
            "width": 0,
            "height": 0
        }
    }
}

File: inter-annotator-agreement-data/atomic-layer-etching/experimental-usecase/12/5/fig_3.json
{
    "sample_id": "atomic-layer-etching/experimental-usecase/12/fig_3",
    "classification": {
        "a": "line chart",
        "b": "line chart"
    },
    "summarization": {
        "a": "The figure shows the film thickness of a material over cycles, with a plateau at 200 \u00c5 until cycle 60 due to lack of full ALE cycle, followed by a linear decrease at a rate of 3.1 \u00c5 per cycle.",
        "b": "The figure shows the film thickness of a material at the transition between the two dosing gases over cycles."
    },
    "data_extraction": {
        "a": "| Number of pulses/cycles | Film thickness (\u00c5) |\n|---|---|\n| 0 | 207 |\n| 10 | 207 |\n| 20 | 207 |\n| 30 | 207 |\n| 40 | 204 |\n| 50 | 204 |\n| 60 | 204 |\n| 70 | 175 |\n| 80 | 140 |\n| 90 | 105 |\n| 100 | 170 |\n| 110 | 55 |",
        "b": "| Number of pulses/cycles | Film thickness (\u00c5) |\n|---|---|\n| 15 | 207 |\n| 20 | 207 |\n| 25 | 207 |\n| 30 | 207 |\n| 35 | 204 |\n| 40 | 204 |\n| 45 | 204 |"
    },
    "vqa": {
        "a": [
            {
                "question_type": "Process-Oriented",
                "question": "How can the EPC be determined?",
                "answer_type": "Paragraph",
                "answer": "a\tBy performing a linear fit in the last section of the graph and taking the slope."
            },
            {
                "question_type": "Process-Oriented",
                "question": "Is the synergy high for this process?",
                "answer_type": "Paragraph",
                "answer": "a\tSynergy is high if one of the two doses on there own do not etch. This seems the case so the synergy is high."
            },
            {
                "question_type": "Application/Performance",
                "question": "How long would it take to etch 12 nm?",
                "answer_type": "Paragraph",
                "answer": "a\t12 nm, or 120 angstrom would require 39 cycles."
            }
        ],
        "b": [
            {
                "question_type": "Comparative/Trend",
                "question": "Why is there a drop in thickness after the switch from the plasma to the TMA step?",
                "answer_type": "Paragraph",
                "answer": "b\tBetween these data points actually one full ALE cycle has taken place. This is also the reason that the thickness difference is 3 angstroms."
            }
        ]
    },
    "bbox": {
        "a": {
            "x": 0,
            "y": 0,
            "width": 0,
            "height": 0
        },
        "b": {
            "x": 0,
            "y": 0,
            "width": 0,
            "height": 0
        }
    }
}
