Repository: sciknoworg/sci-imageminer

## Project Overview  

**Sci-ImageMiner** is an annotation project on figures from **atomic layer deposition (ALD)** and **atomic layer etching (ALE)**, situated within the broader field of materials science and engineering. Within each of these categories, the data is further organized into the sub-categories **experimental-usecase** and **simulation-usecase**.

It aims to host gold-standard annotations for chart classification, data extraction, summarization, and question answering—providing both pilot and full-phase data to support multimodal AI research in scientific image understanding.

File: inter-annotator-agreement-data/atomic-layer-etching/experimental-usecase/12/5/fig_4.json
{
    "sample_id": "atomic-layer-etching/experimental-usecase/12/fig_4",
    "classification": {
        "a": "multiple line chart"
    },
    "summarization": {
        "a": "The line chart illustrates the relationship between substrate temperature and EPC (\u00c5) across different studies."
    },
    "data_extraction": {
        "a": "| Substrate Temperature (\u00b0C) | EPC (\u00c5) green|EPC (\u00c5) red|EPC (\u00c5) black|EPC (\u00c5) purple|EPC (\u00c5) brown|\n|---|---|---|---|---|---|\n| 150 | 0 |-|-|-|-|\n| 200 | 1.5 |1.5|-|-|-|\n| 250 | 3 |2.5|1|0|-0.5|\n| 300 | - |2.5|1|0.5|0.5|"
    },
    "vqa": {
        "a": [
            {
                "question_type": "Comparative/Trend",
                "question": "What is the affect of increasing temperature on the EPC?",
                "answer_type": "Paragraph",
                "answer": "For increasing temperature, regardless of the chemistry, the EPC increases."
            },
            {
                "question_type": "Comparative/Trend",
                "question": "What could be a reason for the very different literature results?",
                "answer_type": "Paragraph",
                "answer": "It could be that different types of AlOx are etched. It is known that deposition method of the substrate can have an impact on etch rate."
            },
            {
                "question_type": "Application/Performance",
                "question": "Which researcher has shown deposition with the given chemistries?",
                "answer_type": "Paragraph",
                "answer": "Zywotko has shown that there is deposition of 0.5 angstrom/cycle at 250 degrees celcius."
            },
            {
                "question_type": "Process-Oriented",
                "question": "For the SF6/TMA process, what etch rate is achieved at 250 degrees celcius?",
                "answer_type": "Factoid",
                "answer": "at 250 degrees celcius an etch rate of 3 angstrom/cycle is achieved."
            }
        ]
    },
    "bbox": {
        "a": {
            "x": 0,
            "y": 0,
            "width": 0,
            "height": 0
        }
    }
}

File: inter-annotator-agreement-data/atomic-layer-etching/experimental-usecase/12/6/fig_4.json
{
    "sample_id": "atomic-layer-etching/experimental-usecase/12/fig_4",
    "classification": {
        "a": "multiple line chart"
    },
    "summarization": {
        "a": "The line chart illustrates the relationship between substrate temperature and EPC (\u00c5) across different studies."
    },
    "data_extraction": {
        "a": "| Substrate Temperature (\u00b0C) | EPC (\u00c5) This work | EPC (\u00c5) Cano | EPC (\u00c5) Hennessy | EPC (\u00c5) Lee | EPC (\u00c5) Zywotk |\n|---|---|---|---|---|---|\n| 140 | -0.1 |  |  |  |  | \n| 160 | 0.25 |  |  |  |  |\n| 175 | 0.75 |  |  |  |  |\n| 200 |  | 1.5 |  |  |  |\n| 210 | 2 |  |  |  |  |\n| 225 | 2.75 |  | 0.7 |  |  |\n| 230 | 2.9 |  |  |  |  |\n| 250 |  | 2.3 | 0.8 | 0.1 | -0.25 |\n| 260 | 3.0 |  |  |  |  |\n| 265 | 3.1 |  |  |  |  |\n| 275 |  |  | 1.0 | 0.3 | 0 |\n| 300 |  | 2.5 | 1.1 | 0.5 |  |\n| 325 |  |  |  | 0.75 | 1.2 |"
    },
    "vqa": {
        "a": [
            {
                "question_type": "Process-Oriented",
                "question": "What is the EPC value at the highest substrate temperature studied (285 \u00b0C)?",
                "answer_type": "Factoid",
                "answer": "3.4 \u00c5."
            },
            {
                "question_type": "Process-Oriented",
                "question": "At what substrate temperature does the EPC become negative for this work, indicating a transition to ALD?",
                "answer_type": "Factoid",
                "answer": "140 \u00b0C."
            },
            {
                "question_type": "Comparative/Trend",
                "question": "How does the EPC of the plasma ALE process compare with the thermal HF/TMA ALE process over the studied temperature range?",
                "answer_type": "Factoid",
                "answer": "The plasma ALE process shows a higher EPC at all temperatures."
            },
            {
                "question_type": "Process-Oriented",
                "question": "What process parameter, besides temperature, affects whether the SF6/TMA sequence results in ALD or ALE?",
                "answer_type": "Factoid",
                "answer": "The TMA exposure dose, which resulted in AlF3 ALD for exposure times of 10 ms."
            }
        ]
    },
    "bbox": {
        "a": {
            "x": 0,
            "y": 0,
            "width": 0,
            "height": 0
        }
    }
}

File: inter-annotator-agreement-data/atomic-layer-etching/experimental-usecase/12/7/fig_4.json
{
    "sample_id": "atomic-layer-etching/experimental-usecase/12/fig_4",
    "classification": {
        "a": "multiple line chart"
    },
    "summarization": {
        "a": "The line chart compares literature-reported etch-per-cycle (EPC) values for thermal HF/TMA processes with the SF\u2086 plasma/TMA process demonstrated in this work. Data from this study use in situ spectroscopic ellipsometry to measure the actual substrate temperature, whereas the literature values correspond to reported set-point temperatures. References include ->Cano (HF/TMA), Hennessy (HF/TMA), Lee (HF/TMA), Zywotko (HF/TMA)."
    },
    "data_extraction": {
        "a": "| Substrate Temperature (\u00b0C) | EPC (\u00c5) | Materials |\n|---|---|---|\n| 150 | 0.07 | This work(SF6/TMA) |\n| 150 | - | Cano(HF/TMA) |\n| 150 | - | Hennessy (HF/TMA) |\n| 150 | - | Lee(HF/TMA) |\n| 150 | - | Zywotko (HF/TMA) |\n| 200 | 1.6 | This work(SF6/TMA) |\n| 200 | 4 | Cano(HF/TMA) |\n| 200 | - | Hennessy (HF/TMA) |\n| 200 | - | Lee(HF/TMA) |\n| 200 | - | Zywotko (HF/TMA) |\n| 250 | 2.9 | This work(SF6/TMA) |\n| 250 | 2.2 | Cano(HF/TMA) |\n| 250 | 0.8 | Hennessy (HF/TMA) |\n| 250 | 0.1 | Lee(HF/TMA) |\n| 250 | -0.3 | Zywotko (HF/TMA) |\n| 300 | - | This work(SF6/TMA) |\n| 300 | 2.4 | Cano(HF/TMA) |\n| 300 | 1.9 | Hennessy (HF/TMA) |\n| 300 | 0.4 | Lee(HF/TMA) |\n| 300 | 0.6 | Zywotko (HF/TMA) |"
    },
    "vqa": {
        "a": [
            {
                "question_type": "Process-Oriented",
                "question": "List the two distinct chemical reactant combinations being compared in this study for atomic layer etching (ALE).",
                "answer_type": "List",
                "answer": "SF\u2086 plasma / TMA: The chemistry utilized in \"This work\" (Green square trace).\n\nThermal HF / TMA: The standard chemistry cited from literature sources (Cano, Hennessy, Lee, Zywotko)."
            },
            {
                "question_type": "Comparative/Trend",
                "question": "In the temperature range of 200\u00b0C to 300\u00b0C, how does the Etch Per Cycle (EPC) performance of the proposed SF\u2086/TMA process compare to the majority of the HF/TMA literature data?",
                "answer_type": "Paragraph",
                "answer": "The SF\u2086/TMA process exhibits a significantly higher etch rate compared to the HF/TMA processes. While the HF/TMA data (excluding Cano) generally remains below 1.5 \u00c5/cycle, the SF\u2086/TMA process rapidly climbs from ~2.0 \u00c5/cycle to >3.0 \u00c5/cycle in this temperature window."
            },
            {
                "question_type": "Structure-Property",
                "question": "The SF\u2086 plasma/TMA process maintains a high, stable EPC (~3 \u00c5/cycle) from 200\u00b0C to 300\u00b0C. What does this temperature independence imply about the nature of the rate-limiting surface reaction?",
                "answer_type": "Factoid",
                "answer": "It implies the etch rate is limited by a plasma-driven surface reaction with low activation energy, not by a thermally activated step like precursor decomposition or ligand desorption."
            },
            {
                "question_type": "Application/Performance",
                "question": "For integrating Al\u2082O\u2083 ALE into the fabrication of advanced 3D NAND or DRAM memory chips, why would the SF\u2086 plasma/TMA process (this work) be the preferred choice over the thermal HF/TMA routes?",
                "answer_type": "Paragraph",
                "answer": "Modern memory chips contain temperature-sensitive materials (e.g., metals, organics) that cannot withstand the >275\u00b0C required for thermal HF/TMA etching. The SF\u2086 plasma/TMA process achieves the necessary etch rate at ~200\u00b0C, compatible with these thermal constraints. Furthermore, the wide temperature window (200-300\u00b0C) offers robust process control across a wafer, which is critical for the high-aspect-ratio structures in 3D memory."
            }
        ]
    },
    "bbox": {
        "a": {
            "x": 0,
            "y": 0,
            "width": 0,
            "height": 0
        }
    }
}

File: inter-annotator-agreement-data/atomic-layer-etching/experimental-usecase/12/8/fig_4.json
{
    "sample_id": "atomic-layer-etching/experimental-usecase/12/fig_4",
    "classification": {
        "a": "multiple line chart"
    },
    "summarization": {
        "a": "The line chart illustrates the relationship between temperature and EPC (\u00c5) across different studies, including this work on SF6 plasma and previous studies on thermal ALE with HF/TMA."
    },
    "data_extraction": {
        "a": "| Temperature (\u00b0C) | Cano (HF/TMA): EPC (\u00c5/cycle) | Lee (HF/TMA): EPC (\u00c5/cycle) | Zywotko (HF/TMA): EPC (\u00c5/cycle) | Hennessy (HF/TMA): EPC (\u00c5/cycle) | This work (SF6/TMA): EPC (\u00c5/cycle) |\n|---|---|---|---|---|---|\n| 143 |  |  |  |  | -0,058 |\n| 155 |  |  |  |  | 0,19 |\n| 185 |  |  |  |  | 0,8341 |\n| 200 | 1,4 |  |  |  |  |\n| 208 |  |  |  |  | 2,08 |\n| 225 |  |  |  | 0,77 |  |\n| 229 |  |  |  |  | 2,68 |\n| 233 |  |  |  |  | 2,81 |\n| 250 | 2,3 | 0,14 | -0,33 | 0,85 |  |\n| 258 |  |  |  |  | 2,97 |\n| 262 |  |  |  |  | 3,09 |\n| 270 |  |  | 0,02 |  |  |\n| 275 |  | 0,32 |  | 1,08 |  |\n| 283 |  |  |  |  | 3,42 |\n| 300 | 2,5 | 0,45 |  | 1,2 |  |\n| 325 |  | 0,75 | 1,12 |  |  |"
    },
    "vqa": {
        "a": [
            {
                "question_type": "Comparative/Trend",
                "question": "For a temperature-sensitive substrate, which etch route is more suitable: SF\u2086 plasma/TMA or thermal HF/TM? Why?",
                "answer_type": "Paragraph",
                "answer": "The plot shows that SF\u2086 plasma/TMA  gives the highest EPC at a given substrate temperature compared with the HF/TMA studies. That means you can achieve the same total etch depth at a lower temperature than with HF/TMA. Based on this trend alone, SF\u2086 plasma/TMA is the better choice for temperature-sensitive substrates."
            },
            {
                "question_type": "Comparative/Trend",
                "question": "At approximately which temperature does ALE/ALD switch occur for plasma etching?",
                "answer_type": "Factoid",
                "answer": "At approximately 150 \u00b0C (EPC crossing 0)."
            },
            {
                "question_type": "Comparative/Trend",
                "question": "Which method (plasma vs thermal etching) achieves the highest etch rate at 250 \u00b0C ?",
                "answer_type": "Factoid",
                "answer": "Plasma etching with SF6/TMA."
            },
            {
                "question_type": "Comparative/Trend",
                "question": "At 300 \u00b0C, which studies report an etch per cycle (EPC), and how do their etch rates rank from highest to lowest?",
                "answer_type": "List",
                "answer": "Cano (HF/TMA): 2.5 \u00c5/cycle, Hennessy (HF/TMA): 1.2 \u00c5/cycle, Lee (HF/TMA): 0.45 \u00c5/cycle"
            }
        ]
    },
    "bbox": {
        "a": {
            "x": 0,
            "y": 0,
            "width": 0,
            "height": 0
        }
    }
}

File: inter-annotator-agreement-data/atomic-layer-etching/experimental-usecase/12/8/fig_5.json
{
    "sample_id": "atomic-layer-etching/experimental-usecase/12/fig_5",
    "classification": {
        "a": "image panel"
    },
    "bbox": {
        "a": {
            "x": 0,
            "y": 0,
            "width": 0,
            "height": 0
        }
    }
}

File: inter-annotator-agreement-data/atomic-layer-etching/experimental-usecase/12/9/fig_1.json
{
    "sample_id": "atomic-layer-etching/experimental-usecase/12/fig_1",
    "classification": {
        "a": "multi spectra chart",
        "b": "multi spectra chart"
    },
    "summarization": {
        "a": "Show the Al\u2013O absorbance band between 800 and 1100 cm\u207b\u00b9, which decreases progressively with each SF6 plasma/TMA ALE cycle, indicating material removal from the Al2O3 film.",
        "b": "Display the AlCH3 absorbance peaks at 2900 and 2950 cm\u207b\u00b9. These peaks increase after TMA dosing, reflecting the formation of surface methyl groups, and decrease after SF6 plasma exposure, corresponding to their removal via ligand exchange reactions. The spectra are referenced to the previous half-cycle to highlight these changes."
    },
    "data_extraction": {
        "a": "|Wavenumbers (cm\u207b\u00b9)|Absorbance|\n|------------------|----------|\n|800|Decreasing with ALE cycles (Al\u2013O band)|\n|900|Decreasing with ALE cycles (Al\u2013O band)|\n|1000|Decreasing with ALE cycles (Al\u2013O band)|\n|1100|Decreasing with ALE cycles (Al\u2013O band)|",
        "b": "|Wavenumbers (cm\u207b\u00b9)|TMA half-cycle|SF6 plasma half-cycle|\n|------------------|--------------|---------------------|\n|2900|Positive peak (AlCH3 formation)|Negative peak (AlCH3 removal)|\n|2950|Positive peak (AlCH3 formation)|Negative peak (AlCH3 removal)|"
    },
    "vqa": {
        "d": [
            {
                "question_type": "Application/Performance",
                "question": "What is the reference point for the spectra in figure (a) and (b)?",
                "answer_type": "Paragraph",
                "answer": "In Figure (a), spectra are referenced to the as-deposited Al2O3 film before ALE cycles. In figure (b), spectra are referenced to the previous half-cycle to highlight changes after each TMA or SF6 plasma exposure."
            }
        ],
        "c": [
            {
                "question_type": "Structure-Property",
                "question": "How does the SF6 plasma treatment affect the AlCH3 peaks?",
                "answer_type": "List",
                "answer": "The SF6 plasma removes surface methyl groups resulting in a decrease of the AlCH3 peaks due to ligand exchange reactions with fluorine atoms, Formation of Al\u2013F bonds and surface fluorination further suppress Al\u2013CH\u2083 related vibrational features in the FTIR spectra."
            }
        ],
        "a": [
            {
                "question_type": "Process-Oriented",
                "question": "Does a decrease in absorption in the IR spectra indicate, the removal of species from the Al2O3 surface, in Figure 1?",
                "answer_type": "Paragraph",
                "answer": "Yes, A decrease in absorption corresponds to the removal of species from the Al2O3 surface, such as the Al\u2013O bonds removed during each SF6 plasma/TMA ALE cycle."
            }
        ],
        "b": [
            {
                "question_type": "Comparative/Trend",
                "question": "What do the absorbance peaks at 2900 and 2950 cm\u207b\u00b9 represent?",
                "answer_type": "Factoid",
                "answer": "These peaks correspond to the symmetric and asymmetric stretching modes of AlCH3 groups on the surface, which form after TMA dosing."
            }
        ]
    },
    "bbox": {
        "a": {
            "x": 0,
            "y": 0,
            "width": 0,
            "height": 0
        },
        "b": {
            "x": 0,
            "y": 0,
            "width": 0,
            "height": 0
        }
    }
}

File: inter-annotator-agreement-data/atomic-layer-etching/experimental-usecase/12/9/fig_3.json
{
    "sample_id": "atomic-layer-etching/experimental-usecase/12/fig_3",
    "classification": {
        "a": "line chart",
        "b": "line chart",
        "c": "line chart"
    },
    "summarization": {
        "a": "The film thickness increases slightly during multiple SF6 plasma pulses without TMA dosing (half-cycle A), reflecting the formation of a thin fluorinated surface layer.",
        "b": "The film thickness decreases initially during TMA exposure without plasma (half-cycle B) due to the removal of the fluorinated AlF3 layer, then remains constant, confirming self-limiting behavior.",
        "c": "Alternating SF6 plasma and TMA doses (full ALE cycles) result in a linear decrease of film thickness with increasing cycles, showing an etch rate of ~3.1 \u00c5 per cycle."
    },
    "data_extraction": {
        "a": "| Number of pulses/cycles | Film thickness (\u00c5) |\n|---|---|\n| 0   | 200 |\n| 10  | 201 |\n| 20  | 201 |\n| 30  | 202 |\n| 40  | 202 |\n| 50  | 203 |\n| 60  | 203 |\n| 70  | 204 |\n| 80  | 204 |\n| 90  | 205 |\n| 100 | 205 |",
        "b": "| Number of pulses/cycles | Film thickness (\u00c5) |\n|---|---|\n| 0   | 205 |\n| 10  | 202 |\n| 20  | 202 |\n| 30  | 202 |\n| 40  | 202 |\n| 50  | 202 |\n| 60  | 202 |\n| 70  | 202 |\n| 80  | 202 |\n| 90  | 202 |\n| 100 | 202 |",
        "c": "| Number of pulses/cycles | Film thickness (\u00c5) |\n|---|---|\n| 0   | 200 |\n| 10  | 203 |\n| 20  | 206 |\n| 30  | 209 |\n| 40  | 212 |\n| 50  | 215 |\n| 60  | 218 |\n| 70  | 221 |\n| 80  | 224 |\n| 90  | 227 |\n| 100 | 230 |"
    },
    "vqa": {
        "d": [
            {
                "question_type": "Application/Performance",
                "question": "How efficient is the ALE process in etching Al2O3 based on the observed film thickness changes?",
                "answer_type": "Paragraph",
                "answer": "The ALE process is highly efficient, as indicated by the linear decrease in film thickness during alternating SF6 plasma and TMA cycles, yielding an etch rate of approximately 3.1 \u00c5 per cycle. The initial thickness changes during individual half-cycles demonstrate controlled surface reactions, with the SF6 plasma forming a fluorinated layer and TMA removing it. The calculated ALE synergy of 99.9% confirms that the process reliably etches Al2O3 with precise control over material removal."
            }
        ],
        "c": [
            {
                "question_type": "Structure-Property",
                "question": "What mechanistic insight can be inferred from the thickness changes observed in Figures a and b?",
                "answer_type": "List",
                "answer": "SF6 plasma exposure creates a thin fluorinated surface layer (thickness increase), TMA dosing removes the fluorinated layer (thickness decrease), The self-limiting behavior of TMA indicates controlled surface reactions, The synergy of alternating cycles ensures consistent ALE etching"
            }
        ],
        "a": [
            {
                "question_type": "Process-Oriented",
                "question": "Does the thickness change differently during SF6 plasma exposure and TMA dosing?",
                "answer_type": "Paragraph",
                "answer": "Yes. During SF6 plasma exposure (half-cycle A), the film thickness slightly increases due to the formation of a thin fluorinated surface layer. During TMA dosing (half-cycle B), the thickness decreases initially as the fluorinated layer is removed and then remains constant, confirming self-limiting behavior."
            }
        ],
        "b": [
            {
                "question_type": "Comparative/Trend",
                "question": "How does the etch depth change when alternating SF6 plasma and TMA doses compared to individual half-cycles?",
                "answer_type": "Factoid",
                "answer": "Alternating SF6 plasma and TMA doses (full ALE cycles) result in a linear decrease of film thickness with cycle number, at an etch rate of approximately 3.1 \u00c5 per cycle, which is more systematic than the isolated changes in half-cycle A or B."
            }
        ]
    },
    "bbox": {
        "a": {
            "x": 0,
            "y": 0,
            "width": 0,
            "height": 0
        },
        "b": {
            "x": 0,
            "y": 0,
            "width": 0,
            "height": 0
        },
        "c": {
            "x": 0,
            "y": 0,
            "width": 0,
            "height": 0
        }
    }
}

File: inter-annotator-agreement-data/atomic-layer-etching/experimental-usecase/12/9/fig_4.json
{
    "sample_id": "atomic-layer-etching/experimental-usecase/12/fig_4",
    "classification": {
        "a": "multiple line chart"
    },
    "summarization": {
        "a": "The figure shows the etch per cycle (EPC) for the SF6 plasma/TMA process as a function of substrate temperature. EPC increases with temperature, starting from slightly negative values at 140\u202f\u00b0C (indicating ALD-like behavior) and reaching ~3.4\u202f\u00c5/cycle at 285\u202f\u00b0C. The data highlights the plasma-assisted process achieves higher etch rates than thermal HF/TMA processes across the temperature range. The figure also emphasizes the transition from ALD to ALE at low temperatures and confirms the isotropic nature of etching in 3D structures."
    },
    "data_extraction": {
        "a": "| Substrate Temperature (\u00b0C) | EPC (\u00c5/cycle) |\n|---|---|\n| 140 | -0.1 |\n| 155 | 0.2 |\n| 175 | 0.8 |\n| 200 | 1.5 |\n| 225 | 2.0 |\n| 250 | 2.5 |\n| 275 | 3.0 |\n| 285 | 3.4 |"
    },
    "vqa": {
        "d": [
            {
                "question_type": "Application/Performance",
                "question": "Why is the plasma-assisted ALE process advantageous for etching in 3D structures?",
                "answer_type": "List",
                "answer": "Achieves higher etch rates even at relatively low temperatures, Ensures isotropic etching suitable for high aspect ratio 3D trenches, Allows precise control of film removal per cycle through temperature and pulse adjustments"
            }
        ],
        "c": [
            {
                "question_type": "Structure-Property",
                "question": "What is observed at low substrate temperatures regarding the etching behavior of Al2O3 films?",
                "answer_type": "Factoid",
                "answer": "At low substrate temperatures (~140\u202f\u00b0C), the EPC is negative, indicating a transition from etching to deposition, which reflects ALD-like behavior."
            }
        ],
        "a": [
            {
                "question_type": "Process-Oriented",
                "question": "How does the substrate temperature influence the etch per cycle (EPC) in the SF6 plasma/TMA process?",
                "answer_type": "Paragraph",
                "answer": "Increasing the substrate temperature increases the EPC. At low temperatures (~140\u202f\u00b0C), the EPC is slightly negative, indicating deposition-like behavior typical of ALD. As the temperature rises, the EPC increases steadily, reaching ~3.4\u202f\u00c5/cycle at 285\u202f\u00b0C, showing that higher substrate temperatures enhance etching efficiency in the plasma-assisted ALE process."
            }
        ],
        "b": [
            {
                "question_type": "Comparative/Trend",
                "question": "Does the plasma-assisted ALE process achieve higher etch rates compared to thermal HF/TMA processes across the same temperature range?",
                "answer_type": "Paragraph",
                "answer": "Yes. The plasma-assisted ALE process consistently shows higher EPC than reported thermal HF/TMA processes for the entire temperature range studied."
            }
        ]
    },
    "bbox": {
        "a": {
            "x": 0,
            "y": 0,
            "width": 0,
            "height": 0
        }
    }
}

File: inter-annotator-agreement-data/atomic-layer-etching/experimental-usecase/16/1/fig_2.json
{
    "sample_id": "atomic-layer-etching/experimental-usecase/16/fig_2",
    "classification": {
        "a": "multiple line chart",
        "b": "multiple line chart"
    },
    "summarization": {
        "a": "Deposition rate as a function of \u03bd_CF\u2084 shows a clear non-monotonic response for Al\u2082O\u2083, HfO\u2082, AlN\u2093, and TiN, with maximum growth occurring near ~5% CF\u2084, followed by reduced rates at higher fractions. Silicon shows a similar peak-then-decline trend but at lower absolute rates. In contrast, SiO\u2082 exhibits negative deposition rates across the range, with increasingly strong net etching at higher \u03bd_CF\u2084.",
        "b": "Radical concentrations increase monotonically with \u03bd_CF\u2084 for all detected species. Fluorine radicals dominate by several orders of magnitude compared to CF\u2082 and CF, with the consistent ordering F \u226b CF\u2082 > CF maintained across the entire 3\u201313% CF\u2084 range"
    },
    "data_extraction": {
        "a": "| \u03bd_CF4 (%) | Si (nm/min) | Al2O3 (nm/min) | HfO2 (nm/min) | AlNx (nm/min) | TiN (nm/min) | SiO2 (nm/min) |\n|-----------|-------------|----------------|---------------|---------------|--------------|---------------|\n| ~3        | ~1.5        | ~2.5           | ~2.3          | ~2.6          | ~2.2         | ~0.8          |\n| ~5        | ~4.0        | ~6.0           | ~5.5          | ~6.2          | ~1.5         | ~1.2          |\n| ~10       | ~3.0        | ~4.5           | ~3.5          | ~4.8          | ~\u22121.0        | ~\u22125.5         |\n| ~13       | ~2.0        | ~3.8           | ~3.2          | ~4.0          | ~\u22120.3        | ~\u22125.0         |",
        "b": "| \u03bd_CF4 (%) | F (cm\u207b\u00b3)        | CF2 (cm\u207b\u00b3)      | CF (cm\u207b\u00b3)       |\n|-----------|------------------|------------------|------------------|\n| ~3        | ~1\u00d710\u00b9\u00b3          | ~5\u00d710\u00b9\u2070         | ~2\u00d710\u00b9\u2070         |\n| ~5        | ~2\u00d710\u00b9\u00b3          | ~8\u00d710\u00b9\u2070         | ~3\u00d710\u00b9\u2070         |\n| ~7        | ~5\u00d710\u00b9\u00b3          | ~1\u00d710\u00b9\u00b9         | ~5\u00d710\u00b9\u2070         |\n| ~10       | ~8\u00d710\u00b9\u00b3          | ~1.6\u00d710\u00b9\u00b9       | ~9\u00d710\u00b9\u2070         |\n| ~13       | ~1\u00d710\u00b9\u2074          | ~1.8\u00d710\u00b9\u00b9       | ~1.1\u00d710\u00b9\u00b9       |"
    },
    "vqa": {
        "a": [
            {
                "question_type": "Comparative/Trend",
                "question": "At 5% v_CF4, which material has the highest deposition and which shows net etch?",
                "answer_type": "Factoid",
                "answer": "Highest: [ALNx] (~[6.1]); net etch: SiO2 (negative)."
            },
            {
                "question_type": "Application/Performance",
                "question": "Would operating at the highest \u03bd_CF\u2084 fraction be optimal for oxide film growth?",
                "answer_type": "Yes/No",
                "answer": "No"
            }
        ],
        "b": [
            {
                "question_type": "Process-Oriented",
                "question": "Do the concentrations of F, CF\u2082, and CF radicals increase as \u03bd_CF\u2084 increases?",
                "answer_type": "Yes/No",
                "answer": "Yes"
            },
            {
                "question_type": "Structure-Property",
                "question": "How do the species trends in (b) relate to the non-monotonic deposition response in (a)?",
                "answer_type": "Paragraph",
                "answer": "As \u03bd_CF\u2084 increases, higher F and CF\u2093 radical densities initially enhance surface reactions, leading to higher deposition rates. Beyond the mid-fraction range, excessive fluorination and increased etching probability reduce net growth, producing the observed decline in deposition rates despite rising radical concentrations."
            }
        ]
    },
    "bbox": {
        "a": {
            "x": 0,
            "y": 0,
            "width": 0,
            "height": 0
        },
        "b": {
            "x": 0,
            "y": 0,
            "width": 0,
            "height": 0
        }
    }
}

File: inter-annotator-agreement-data/atomic-layer-etching/experimental-usecase/16/1/fig_4.json
{
    "sample_id": "atomic-layer-etching/experimental-usecase/16/fig_4",
    "classification": {
        "a": "multiple line chart",
        "b": "multiple line chart"
    },
    "summarization": {
        "a": "Etch rate as a function of modification step duration shows material-dependent behavior. SiO\u2082 increases nearly monotonically, reaching ~0.8 nm/cycle at long times. AlN\u2093 and Al\u2082O\u2083 exhibit mid-range maxima (~6\u201310 s) followed by a decline at longer durations. HfO\u2082 peaks later (~10\u201312 s) at a lower maximum rate. TiN remains near zero or slightly negative across the full duration range.",
        "b": "The enlarged view emphasizes distinct optimal modification windows: AlN\u2093 peaks earliest (~6\u20138 s), Al\u2082O\u2083 slightly later (~8\u201310 s), and HfO\u2082 latest (~10\u201312 s). Beyond these windows, etch rates decrease, indicating over-modification effects."
    },
    "data_extraction": {
        "a": "| Modification step duration (s) | Al\u2082O\u2083 (nm/cyc) | HfO\u2082 (nm/cyc) | AlN\u2093 (nm/cyc) | TiN (nm/cyc) | SiO\u2082 (nm/cyc) |\n|---|---|---|---|---|---|\n| 0  | ~0.02 | ~0.01 | ~0.02 | ~0.00 | ~0.05 |\n| 4  | ~0.15 | ~0.06 | ~0.17 | ~0.00 | ~0.30 |\n| 6  | ~0.17 | ~0.08 | ~0.18 | ~0.00 | ~0.45 |\n| 10 | ~0.16 | ~0.09 | ~0.17 | ~0.00 | ~0.62 |\n| 12 | ~0.15 | ~0.09 | ~0.16 | ~0.00 | ~0.65 |\n| 14 | ~0.09 | ~0.07 | ~0.10 | ~\u22120.02 | ~0.82 |",
        "b": "| Modification step duration (s) | Al\u2082O\u2083 (nm/cyc) | HfO\u2082 (nm/cyc) | AlN\u2093 (nm/cyc) |\n|---|---|---|---|\n| 0  | ~0.02 | ~0.01 | ~0.02 |\n| 4  | ~0.15 | ~0.07 | ~0.17 |\n| 6  | ~0.17 | ~0.09 | ~0.19 |\n| 10 | ~0.16 | ~0.10 | ~0.19 |\n| 12 | ~0.16 | ~0.10 | ~0.18 |\n| 14 | ~0.08 | ~0.06 | ~0.10 |"
    },
    "vqa": {
        "a": [
            {
                "question_type": "Process-Oriented",
                "question": "Does increasing modification step duration always increase etch rate for all materials?",
                "answer_type": "Yes/No",
                "answer": "No"
            },
            {
                "question_type": "Comparative/Trend",
                "question": "Which material has the highest etch rate at 16 s, and which is lowest?",
                "answer_type": "Factoid",
                "answer": "Highest: SiO\u2082 (~0.82). \nLowest: TiN (~0)."
            },
            {
                "question_type": "Application/Performance",
                "question": "Which material acts as an effective etch-stop under these conditions?",
                "answer_type": "Factoid",
                "answer": "TiN."
            }
        ],
        "b": [
            {
                "question_type": "Structure-Property",
                "question": "How do the optimal modification times differ among AlN\u2093, Al\u2082O\u2083, and HfO\u2082?",
                "answer_type": "Paragraph",
                "answer": "AlN\u2093 reaches its maximum etch rate earliest, around 6\u20138 s, followed by Al\u2082O\u2083 at roughly 8\u201310 s, while HfO\u2082 peaks later at about 10\u201312 s. This ordering suggests different kinetics for forming the modified surface state that enables removal, with HfO\u2082 requiring longer modification to reach maximum effectiveness."
            }
        ]
    },
    "bbox": {
        "a": {
            "x": 0,
            "y": 0,
            "width": 0,
            "height": 0
        },
        "b": {
            "x": 0,
            "y": 0,
            "width": 0,
            "height": 0
        }
    }
}

File: inter-annotator-agreement-data/atomic-layer-etching/experimental-usecase/16/1/fig_5.json
{
    "sample_id": "atomic-layer-etching/experimental-usecase/16/fig_5",
    "classification": {
        "a": "multiple line chart"
    },
    "summarization": {
        "a": "Etch rate as a function of activation step duration shows a common negative starting value near \u22120.5 nm/cycle at 0 s for all materials, indicating net film formation without activation. As activation time increases, material-dependent removal emerges. SiO\u2082 exhibits the strongest response, increasing monotonically to ~0.7 nm/cycle at 20 s. AlN\u2093 and Al\u2082O\u2083 show intermediate increases, reaching ~0.3 nm/cycle at 20 s, while HfO\u2082 increases only modestly. TiN remains near zero across the range, indicating strong resistance to activation-induced removal."
    },
    "data_extraction": {
        "a": "| Activation step duration (s) | Al2O3 etch rate (nm/cyc) | HfO2 etch rate (nm/cyc) | AlNx etch rate (nm/cyc) | TiN etch rate (nm/cyc) | SiO2 etch rate (nm/cyc) |\n|---|---|---|---|---|---|\n| 0  | ~-0.55 | ~-0.55 | ~-0.55 | ~-0.55 | ~-0.55 |\n| 5  | ~0.00  | ~0.00  | ~0.00  | ~0.00  | ~0.40  |\n| 10 | ~0.18  | ~0.10  | ~0.18  | ~0.00  | ~0.55  |\n| 20 | ~0.30  | ~0.15  | ~0.30  | ~0.05  | ~0.72  |"
    },
    "vqa": {
        "a": [
            {
                "question_type": "Process-Oriented",
                "question": "Does increasing the activation step duration generally increase the etch rate compared to 0 s?",
                "answer_type": "Yes/No",
                "answer": "Yes"
            },
            {
                "question_type": "Comparative/Trend",
                "question": "Which material has the highest etch rate at 20 s?",
                "answer_type": "Factoid",
                "answer": "SiO2 at 20 s with \u2248 0.70nm/cycle.\nEvidence: Its marker/line is highest among the series at 20 s."
            },
            {
                "question_type": "Structure-Property",
                "question": "How does material identity govern the etch-per-cycle response to activation time (0 \u2192 20 s)?",
                "answer_type": "Paragraph",
                "answer": "The etch-per-cycle response depends on material. SiO2 shows the steepest increase with activation time, while AlNx and Al2O3 rise more modestly and TiN remains near zero. By 20s, the ranking is SiO2 \u226b AlNx ~ Al2O3 \u226b HfO2\u226b TiN. This indicates [concise implication about selectivity or sensitivity to activation] grounded in the plotted slopes."
            },
            {
                "question_type": "Application/Performance",
                "question": "Based on the curves, which material is suitable as an etch-stop under these conditions, and which requires the longest activation to achieve net removal?",
                "answer_type": "Paragraph",
                "answer": "Stop layer: TiN \u2014 its curve stays ~0 across the range (slope \u2248 0).\nLongest activation to achieve net removal: TiN\u2014 remains negative or near 0 until  10s, then crosses into positive etch."
            }
        ]
    },
    "bbox": {
        "a": {
            "x": 0,
            "y": 0,
            "width": 0,
            "height": 0
        }
    }
}

File: inter-annotator-agreement-data/atomic-layer-etching/experimental-usecase/16/1/fig_6.json
{
    "sample_id": "atomic-layer-etching/experimental-usecase/16/fig_6",
    "classification": {
        "a": "multiple line chart"
    },
    "summarization": {
        "a": "Etch depth increases approximately linearly with the number of ALE cycles for most materials, indicating a near-constant etch-per-cycle under a 10 s activation step. SiO\u2082 exhibits the steepest slope and the largest accumulated etch depth, reaching ~27 nm after 40 cycles. AlN\u2093 and Al\u2082O\u2083 show moderate linear removal, while HfO\u2082 etches slowly. TiN shows essentially no measurable etch depth across all cycles, indicating strong resistance to the ALE process. Dashed lines represent linear fits to the experimental data."
    },
    "data_extraction": {
        "a": "| Cycles | Al2O3 etch depth (nm) | HfO2 etch depth (nm) | AlNx etch depth (nm) | TiN etch depth (nm) | SiO2 etch depth (nm) |\n|---|---|---|---|---|---|\n| 0  | 0.0 | 0.0 | 0.0 | 0.0 | 0.0 |\n| 15 | ~2.0 | ~1.5 | ~3.0 | ~0.0 | ~6.0 |\n| 20 | ~3.5 | ~2.5 | ~5.0 | ~0.0 | ~12.0 |\n| 30 | ~5.0 | ~3.2 | ~6.0 | ~0.0 | ~20.0 |\n| 40 | ~6.0 | ~4.0 | ~7.5 | ~0.0 | ~27.0 |"
    },
    "vqa": {
        "a": [
            {
                "question_type": "Process-Oriented",
                "question": "Does etch depth increase approximately linearly with cycle count for each material?",
                "answer_type": "Factoid",
                "answer": "Yes, approximately linear for Al2O3, HfO2, AlNx, SiO2;  TiN shows flat/near-zero change."
            },
            {
                "question_type": "Comparative/Trend",
                "question": "Which material exhibits the largest etch depth after 40 cycles?",
                "answer_type": "Factoid",
                "answer": "\u201cSiO2\u201d\nEvidence: \u201cAt 40 cycles it has the largest etch depth  compared with other materials.\""
            },
            {
                "question_type": "Structure-Property",
                "question": "How does material identity relate to etch per cycle inferred from the dashed linear fits?",
                "answer_type": "Paragraph",
                "answer": "EPC depends strongly on material. SiO2 has the highest slope, followed by AlNx and Al2O3, while HfO2 is low and TiN is \u22480. This ranking indicates, how etch depth varies with increasing number of cycles."
            },
            {
                "question_type": "Application/Performance",
                "question": "Which material is the best candidate for an etch-stop (mask) under these ALE conditions, and why?",
                "answer_type": "Paragraph",
                "answer": "TiN is the best candidate for an etch-stop under these ALE conditions. Its etch depth stays zero after 40 cycles, giving an etch-per-cycle of 0 nm/cycle. In the plot, its markers lie near the x-axis and the dashed fit has nearly zero slope, whereas other materials show measurable slopes and larger depths. Therefore, TiN would maintain thickness during etching and serve as an effective mask/stop layer."
            }
        ]
    },
    "bbox": {
        "a": {
            "x": 0,
            "y": 0,
            "width": 0,
            "height": 0
        }
    }
}

File: inter-annotator-agreement-data/atomic-layer-etching/experimental-usecase/16/1/fig_7.json
{
    "sample_id": "atomic-layer-etching/experimental-usecase/16/fig_7",
    "classification": {
        "a": "contour heatmap"
    },
    "summarization": {
        "a": "This contour heatmap shows the Al\u2082O\u2083 etch rate distribution (nm/cycle) across the wafer in polar coordinates. The etch rate is highest at the wafer center (~0.139 nm/cycle) and decreases gradually toward the edge, reaching ~0.131\u20130.133 nm/cycle at a radius of ~3 cm. The distribution is largely concentric, with only weak azimuthal modulation visible as small lobes. Overall, the total radial variation is ~0.008 nm/cycle, indicating good etch uniformity."
    },
    "data_extraction": {
        "a": "| Radius (cm) | Angle (\u00b0) | Etch rate (nm/cycle) |\n|-------------|-----------|----------------------|\n| 0.0 | 0   | ~0.139 |\n| 0.0 | 90  | ~0.139 |\n| 0.0 | 180 | ~0.139 |\n| 0.0 | 270 | ~0.139 |\n| 1.0 | 0   | ~0.137 |\n| 1.0 | 90  | ~0.136 |\n| 1.0 | 180 | ~0.136 |\n| 1.0 | 270 | ~0.137 |\n| 2.0 | 0   | ~0.135 |\n| 2.0 | 90  | ~0.134 |\n| 2.0 | 180 | ~0.134 |\n| 2.0 | 270 | ~0.135 |\n| 3.0 | 0   | ~0.132 |\n| 3.0 | 90  | ~0.132 |\n| 3.0 | 180 | ~0.132 |\n| 3.0 | 270 | ~0.132 |"
    },
    "vqa": {
        "a": [
            {
                "question_type": "Process-Oriented",
                "question": "Does the etch rate decrease from the wafer center toward the edge?",
                "answer_type": "Factoid",
                "answer": "Yes, As radius increases from the center, the colors shift from warm to cooler colors, showing the etch rate decreases toward the edge."
            },
            {
                "question_type": "Comparative/Trend",
                "question": "What are the approximate maximum and minimum etch rates shown, and where do they occur?",
                "answer_type": "Factoid",
                "answer": "Max: 0.139 at  center.\nMin: 0.131 at outer rim."
            },
            {
                "question_type": "Structure-Property",
                "question": "How does radial position (0\u20133 cm) relate to the etch rate, and what azimuthal non-uniformities are visible?",
                "answer_type": "Paragraph",
                "answer": "The etch rate is highest near the center and decreases as radius increases. At r \u2248 1 cm , values fall to 0.138-0.139, indicating a steady radial gradient. Small azimuthal variations appear as lobes around [angles], but the overall pattern is mostly concentric. This shows a primary dependence on radial position with minor angle-to-angle variation."
            },
            {
                "question_type": "Application/Performance",
                "question": "If a process requires an etch rate \u2265 0.136 nm/cycle, which wafer region satisfies this condition?",
                "answer_type": "Paragraph",
                "answer": "-Central region (r \u2272 1 cm): satisfies\n-Mid-radius (\u22481\u20132 cm): partially satisfies\n-Outer edge (r \u2273 2.5 cm): does not satisfy"
            }
        ]
    },
    "bbox": {
        "a": {
            "x": 0,
            "y": 0,
            "width": 0,
            "height": 0
        }
    }
}
