Repository: sciknoworg/sci-imageminer

## Project Overview  

**Sci-ImageMiner** is an annotation project on figures from **atomic layer deposition (ALD)** and **atomic layer etching (ALE)**, situated within the broader field of materials science and engineering. Within each of these categories, the data is further organized into the sub-categories **experimental-usecase** and **simulation-usecase**.

It aims to host gold-standard annotations for chart classification, data extraction, summarization, and question answering—providing both pilot and full-phase data to support multimodal AI research in scientific image understanding.

File: inter-annotator-agreement-data/atomic-layer-etching/experimental-usecase/16/10/fig_2.json
{
    "sample_id": "atomic-layer-etching/experimental-usecase/16/fig_2",
    "classification": {
        "a": "multiple line chart",
        "b": "multiple line chart"
    },
    "summarization": {
        "a": "Panel (a) shows how the deposition or etch rate changes with the CF4 fraction for multiple materials. Most materials reach a maximum at low-to-mid CF4 levels       and then decline, with TiN and SiO2 eventually shifting into etching.",
        "b": "Panel (b) shows that F, CF2, and CF radical concentrations all increase with CF4 (%), but the F signal rises the fastest. This helps explain the transition from deposition to etching at higher CF4 levels."
    },
    "data_extraction": {
        "a": "| v_{CF4} % | Si | Al2O3 | HfO2 | AlN | TiN | SiO2 |\n|---|---|---|---|---|---|---|\n| 0 | 2 | 2 | 2 | 2 | 2 | 2 |\n| 5 | 6 | 6 | 6 | 6 | 6 | 6 |\n| 10 | 4 | 4 | 4 | 4 | 4 | 4 |\n| 15 | 2 | 2 | 2 | 2 | 2 | 2 |",
        "b": "| v_{CF4} % | F | CF2 | CF |\n|---|---|---|---|\n| 0 | 10^12 | 10^10 | 10^10 |\n| 5 | 10^13 | 10^11 | 10^11 |\n| 10 | 10^14 | 10^12 | 10^12 |\n| 15 | 10^15 | 10^13 | 10^13 |"
    },
    "vqa": {
        "a": [
            {
                "question_type": "Structure-Property",
                "question": "Which radical has the fastest growth with v_CF4 and what can be implied from this?",
                "answer_type": "Factoid",
                "answer": "Atomic F has the fastest growth relative to CF and CF2, this implies a kinetic shift towards etching as v_CF4 increases."
            },
            {
                "question_type": "Application/Performance",
                "question": "List the materials plotted",
                "answer_type": "List",
                "answer": "Si, Al2O3, HfO2, AINx, TiN, SiO2"
            },
            {
                "question_type": "Comparative/Trend",
                "question": "how does depostion/etch rate on each material change as v_CF4(%) increases?",
                "answer_type": "Paragraph",
                "answer": "All materials start in net deposition at low \u03bd_CF\u2084. As \u03bd_CF\u2084 increases, the rates climb to a peak at low\u2013mid \u03bd_CF\u2084 and then drop. For SiO\u2082 and TiN, the curve crosses zero at higher \u03bd_CF\u2084, this means they switch from deposition to etching. This is consistent with panel (b): the F radical grows fastest relative to CF/CF\u2082, pushing the surface balance toward etching."
            }
        ],
        "b": [
            {
                "question_type": "Process-Oriented",
                "question": "The authors chose low v_CF4 mixtures for the modification step to enable selectivity to mask materials?",
                "answer_type": "Yes/No",
                "answer": "Yes"
            }
        ]
    },
    "bbox": {
        "a": {
            "x": 0,
            "y": 0,
            "width": 0,
            "height": 0
        },
        "b": {
            "x": 0,
            "y": 0,
            "width": 0,
            "height": 0
        }
    }
}

File: inter-annotator-agreement-data/atomic-layer-etching/experimental-usecase/16/10/fig_5.json
{
    "sample_id": "atomic-layer-etching/experimental-usecase/16/fig_5",
    "classification": {
        "a": "multiple line chart"
    },
    "summarization": {
        "a": "This figure shows the etch rate versus activation-step duration for five materials. Al\u2082O\u2083, HfO\u2082, and AlN\u2093 all show a rise in etch rate with increasing duration. TiN remains near zero and only shifts slightly from a small negative value toward zero. SiO\u2082 increases much more strongly than the others, becoming the dominant curve at longer activation times."
    },
    "data_extraction": {
        "a": "| Duration (s) | Etch rate (nm/cyc) | Material |\n| - | - | - |\n| 5 | ~0.05 | Al\u2082O\u2083 |\n| 10 | ~0.10 | Al\u2082O\u2083 |\n| 20 | ~0.13 | Al\u2082O\u2083 |\n| 5 | ~0.03 | HfO\u2082 |\n| 10 | ~0.07 | HfO\u2082 |\n| 20 | ~0.09 | HfO\u2082 |\n| 5 | ~0.08 | AlN\u2093 |\n| 10 | ~0.15 | AlN\u2093 |\n| 20 | ~0.19 | AlN\u2093 |\n| 5 | ~-0.05 | TiN |\n| 10 | ~-0.02 | TiN |\n| 20 | ~0.00 | TiN |\n| 5 | ~0.25 | SiO\u2082 |\n| 10 | ~0.45 | SiO\u2082 |\n| 20 | ~0.65 | SiO\u2082 |"
    },
    "vqa": {
        "a": [
            {
                "question_type": "Comparative/Trend",
                "question": "How does the etch rate trend differ among the materials as the activation step duration increases?",
                "answer_type": "Paragraph",
                "answer": "Al\u2082O\u2083, HfO\u2082, and AlN\u2093 all show a  shallow rise in etch rate as the activation step becomes increases. TiN stays close to zero throughout, only moving slightly upward from a negative value at short times. SiO\u2082  increases far more strongly than the other materials, becoming the most rapidly etched surface at longer activation durations."
            },
            {
                "question_type": "Process-Oriented",
                "question": "Which material showsthe highest etch rate at the longest activation-step duration?",
                "answer_type": "Factoid",
                "answer": "SiO2"
            },
            {
                "question_type": "Structure-Property",
                "question": "Does TiN transition into positive etch rates at any of the activation durations shown?",
                "answer_type": "Yes/No",
                "answer": "Yes"
            },
            {
                "question_type": "Application/Performance",
                "question": "Which materials show a clear upward trend in etch rate between 5 and 20 seconds?",
                "answer_type": "List",
                "answer": "Al2O3, HfO2, SiO2"
            }
        ]
    },
    "bbox": {
        "a": {
            "x": 0,
            "y": 0,
            "width": 0,
            "height": 0
        }
    }
}

File: inter-annotator-agreement-data/atomic-layer-etching/experimental-usecase/16/10/fig_6.json
{
    "sample_id": "atomic-layer-etching/experimental-usecase/16/fig_6",
    "classification": {
        "a": "multiple line chart"
    },
    "summarization": {
        "a": "multiple line chart"
    },
    "data_extraction": {
        "a": "| Cycles | Etch depth (nm) | Material |\n| - | - | - |\n| 10 | ~2.0 | SiO\u2082 |\n| 20 | ~8.0 | SiO\u2082 |\n| 40 | ~24.0 | SiO\u2082 |\n| 10 | ~0.7 | AlN\u2093 |\n| 20 | ~1.5 | AlN\u2093 |\n| 40 | ~2.5 | AlN\u2093 |\n| 10 | ~0.5 | Al\u2082O\u2083 |\n| 20 | ~1.2 | Al\u2082O\u2083 |\n| 40 | ~2.0 | Al\u2082O\u2083 |\n| 10 | ~0.3 | HfO\u2082 |\n| 20 | ~0.8 | HfO\u2082 |\n| 40 | ~1.5 | HfO\u2082 |\n| 10 | ~0.0 | TiN |\n| 20 | ~0.0 | TiN |\n| 40 | ~0.1 | TiN |"
    },
    "vqa": {
        "a": [
            {
                "question_type": "Process-Oriented",
                "question": "Which material shows almost no change in etch depth over the cycle range given?",
                "answer_type": "Factoid",
                "answer": "TiN"
            },
            {
                "question_type": "Structure-Property",
                "question": "Does AINx etch faster than Al2O3 across the cycle range shown?",
                "answer_type": "Yes/No",
                "answer": "Yes"
            },
            {
                "question_type": "Comparative/Trend",
                "question": "How does the etch depth curve differ among the different materials as the number of cycles increases?",
                "answer_type": "Paragraph",
                "answer": "The five materials show noticeably different slopes. SiO\u2082 increases the most rapidly and reaches the largest etch depth. AlN\u2093, Al\u2082O\u2083, and HfO\u2082 all rise more moderately, with HfO\u2082 showing the slowest increase of the three. TiN remains nearly flat across the entire range, with only a slight upward shift at the highest cycle count."
            },
            {
                "question_type": "Application/Performance",
                "question": "Which materials show a clear increase in etch depth with cycles?",
                "answer_type": "List",
                "answer": "SiO2, AINx, Al2O3, HfO2"
            }
        ]
    },
    "bbox": {
        "a": {
            "x": 0,
            "y": 0,
            "width": 0,
            "height": 0
        }
    }
}

File: inter-annotator-agreement-data/atomic-layer-etching/experimental-usecase/16/10/fig_7.json
{
    "sample_id": "atomic-layer-etching/experimental-usecase/16/fig_7",
    "classification": {
        "a": "heatmap"
    },
    "summarization": {
        "a": "The figure shows the Al2O3 etch rate distribution across the wafer in polar coordinates. The etch rate is highest near the centre shown by the red region, and decreases gradually toward the edge going  through orange, yellow, green, and blue. Radius is plotted vertically, angle is shown around the perimeter, and the colour scale gives the local etch rate in nm per cycle."
    },
    "data_extraction": {
        "a": "| Radius (cm) | Angle (deg) | Etch rate (nm/cycle) |\n|-----|-----|--------|\n| 0.0 | 0   | ~0.139 |\n| 1.0 | 0   | ~0.137 |\n| 2.0 | 0   | ~0.134 |\n| 3.0 | 0   | ~0.132 |\n| 1.0 | 90  | ~0.136 |\n| 2.0 | 180 | ~0.134 |\n| 3.0 | 270 | ~0.131 |"
    },
    "vqa": {
        "a": [
            {
                "question_type": "Comparative/Trend",
                "question": "What does the color map reveal about the etch-rate distribution across the wafer?",
                "answer_type": "Paragraph",
                "answer": "The etch rate is highest near the centre of the wafer and decreases toward the edge. The red region marks the maximum values, colour contours indicate lower etch rate going from orange, yellow, green and blue . This centre to edge drop suggests a non-uniform etching environment, with the strongest etching occurring close to the centre of the wafer."
            },
            {
                "question_type": "Structure-Property",
                "question": "Does the figure show angular variation in the etch rate?",
                "answer_type": "Yes/No",
                "answer": "Yes"
            },
            {
                "question_type": "Application/Performance",
                "question": "List three wafer locations (radius, angle) where the etch rate is lower than at the centre.",
                "answer_type": "List",
                "answer": "(2 cm, 0\u00b0), (3 cm, 180\u00b0), (3 cm, 270\u00b0)"
            },
            {
                "question_type": "Process-Oriented",
                "question": "What quantity is represented by the color scale?",
                "answer_type": "Factoid",
                "answer": "The local etch rate of Al2O3 in nm per cycle."
            }
        ]
    },
    "bbox": {
        "a": {
            "x": 0,
            "y": 0,
            "width": 0,
            "height": 0
        }
    }
}

File: inter-annotator-agreement-data/atomic-layer-etching/experimental-usecase/16/2/fig1.json
{
    "sample_id": "atomic-layer-etching/experimental-usecase/16/fig1",
    "classification": {
        "a": "process timing diagram",
        "b": "conceptual diagram"
    },
    "summarization": {
        "a": "Time sequence of ALE process parameters over one cycle: ICP power held constant (~1500 W) and Ar flow steady (~50 sccm); CF\u2084 + H\u2082 flow (\u224810\u201325 sccm) is pulsed only during the modification step; the DC bias (\u22484\u20136 W) is applied only during the activation step to ion-energize Ar and drive the surface reaction/etch. Cycle boundaries are indicated by vertical dividers.",
        "b": "Conceptual cartoons of the surface state through the cycle: (1) CF\u2084 + H\u2082 plasma deposits a polymer layer on the target surface (modification), (2) the film reaches saturation and uniformly covers the surface, and (3) Ar-ion activation reacts the polymer with the top atomic layer, ejecting by-products and removing a controlled thickness (etch)."
    },
    "data_extraction": {
        "a": "| Step within cycle            | W_DC (W) | W_ICP (W) | CF4+H2 (sccm) | Ar (sccm) |\n|-------------------------------|--------------|----------------|--------------------|--------------|\n| Modification step  |        0 |      1500 |         10\u201325 |        50 |\n| Saturated layer formed  |        0 |      1500 |              0|        50 |\n| Activation step |      4\u20136 |      1500 |              0|        50 |",
        "b": ""
    },
    "vqa": {
        "a": [
            {
                "question_type": "Comparative/Trend",
                "question": "How do the gas conditions in the modification step differ from those in the activation step?",
                "answer_type": "Factoid",
                "answer": "The modification step uses an Ar + CF\u2084+H\u2082 plasma, while the activation step uses only Ar plasma."
            },
            {
                "question_type": "Process-Oriented",
                "question": "What are the main steps of the ALE cycle shown in this figure, and why is purging between them essential?",
                "answer_type": "Paragraph",
                "answer": "The ALE cycle has two main steps: modification deposits a fluorocarbon polymer film from CF\u2084 + H\u2082 plasma until saturation, and activation uses Ar ion bombardment to drive surface reaction between polymer and target material, removing a precise thickness. Purging between steps removes unreacted precursors and prevents gas-phase mixing. This maintains self-limiting behavior and ensures etching occurs only through the controlled surface reaction mechanism."
            },
            {
                "question_type": "Process-Oriented",
                "question": "Why is Ar used as the continuous background gas in all parts of the ALE cycle?",
                "answer_type": "Paragraph",
                "answer": "Ar provides a stable plasma environment for both the polymer-deposition and the activation steps. During modification, it dilutes CF\u2084+H\u2082 and helps form a controllable fluorocarbon film without over-fluorinating the surface. During activation, the same Ar plasma is accelerated by the DC bias to supply low-energy ion bombardment, so the chamber does not need to switch gases between steps, which improves repeatability of the self-limiting etch."
            },
            {
                "question_type": "Process-Oriented",
                "question": "Is the DC bias applied continuously throughout the entire ALE cycle?",
                "answer_type": "Yes/No",
                "answer": "No"
            }
        ]
    },
    "bbox": {
        "a": {
            "x": 0,
            "y": 0,
            "width": 0,
            "height": 0
        },
        "b": {
            "x": 0,
            "y": 0,
            "width": 0,
            "height": 0
        }
    }
}

File: inter-annotator-agreement-data/atomic-layer-etching/experimental-usecase/16/2/fig_2.json
{
    "sample_id": "atomic-layer-etching/experimental-usecase/16/fig_2",
    "classification": {
        "a": "multiple line chart",
        "b": "multiple line chart"
    },
    "summarization": {
        "a": "The figure shows the deposition rate on various materials (Si, Al2O3, HfO2, AlNx, TiN, SiO2) against the fraction of CF4, with the Ar fraction kept constant at 83.3%. Negative values indicate etching.",
        "b": "The figure illustrates the concentration of F, CF2, and CF species over the fraction of CF4, with the Ar fraction kept constant at 83.3%"
    },
    "data_extraction": {
        "a": "| v_{CF4} % | Si | Al2O3 | HfO2 | AlNx | TiN | SiO2 |\n|---|---|---|---|---|---|---|\n| 3 | 1.5 | 2.5 | 2 | 2 | 2 | 0.5 |\n| 5 | 4 | 5.5 | 6 | 6 | 3 | 1 |\n| 7 | 5 | 5.5 | 5 | 6 | 1 | -3 |\n| 10 | 4 | 4.5 | 3.5 | 5 | -1 | -5.5 |\n| 13 | 2 | 4 | 3 | 4 | -0.5 | -5 |",
        "b": "| v_{CF4} % | F | CF2 | CF |\n|---|---|---|---|\n| 3 | 10^12 | 10^10 | 10^10 |\n| 5 | 10^13 | 10^11 | 10^11 |\n| 7 | 10^14 | 10^12 | 10^12 |\n| 10 | 10^15 | 10^13 | 10^13 |\n| 13 | 10^15 | 10^13 | 10^13 |"
    },
    "vqa": {
        "a": [
            {
                "question_type": "Structure-Property",
                "question": "Which two materials show etching rather than deposition at high CF\u2084 fractions?",
                "answer_type": "Factoid",
                "answer": "SiO\u2082 and TiN"
            },
            {
                "question_type": "Application/Performance",
                "question": "Based on the deposition behavior, which CF\u2084 fraction regime would be optimal for the ALE modification step and why?",
                "answer_type": "Paragraph",
                "answer": "Low CF\u2084 fraction (<5%) because: (1) provides polymer deposition on target materials (Al\u2082O\u2083, AlNx, HfO\u2082), (2) avoids etching of potential mask materials (SiO\u2082, TiN)"
            },
            {
                "question_type": "Comparative/Trend",
                "question": "Do all materials show maximum deposition rate at the same CF\u2084 fraction?",
                "answer_type": "Factoid",
                "answer": "Yes (approximately\u2014most materials peak around 5-6.6% CF\u2084)."
            }
        ],
        "b": [
            {
                "question_type": "Structure-Property",
                "question": "Which radical species shows the highest concentration at 13.3% CF\u2084?",
                "answer_type": "Factoid",
                "answer": "F (fluorine), with concentration near 10\u00b9\u2074 cm\u207b\u00b3."
            }
        ]
    },
    "bbox": {
        "a": {
            "x": 0,
            "y": 0,
            "width": 0,
            "height": 0
        },
        "b": {
            "x": 0,
            "y": 0,
            "width": 0,
            "height": 0
        }
    }
}

File: inter-annotator-agreement-data/atomic-layer-etching/experimental-usecase/16/2/fig_5.json
{
    "sample_id": "atomic-layer-etching/experimental-usecase/16/fig_5",
    "classification": {
        "a": "multiple line chart"
    },
    "summarization": {
        "a": "The chart shows the etch rate of various materials (Al2O3, HfO2, AlNx, TiN, SiO2) against the activation step duration. The etch rate increases with time for all materials."
    },
    "data_extraction": {
        "a": "| activation step duration, s |  Al2O3 | HfO2 | AlNx | TiN | SiO2 |\n|---|---|---|---|---|---|\n| 0 | -0.55 | -0.5 | -0.5 | -0.5 | -0.5 |\n| 5 | 0.02 | 0.03 | 0.03 | -0.03 | 0.4 |\n| 10 | 0.16 | 0.08 | 0.15 | -0.01 | 0.55 |\n| 20 | 0.25 | 0.1 | 0.25 | 0.03 | 0.7 |"
    },
    "vqa": {
        "a": [
            {
                "question_type": "Process-Oriented",
                "question": "What happens at zero activation step duration, and how does the etch rate behavior change as activation step duration increases?",
                "answer_type": "Paragraph",
                "answer": "At zero activation, polymer deposits at -0.5 nm/cycle on all surfaces. Increasing activation duration causes etch rates to shift from negative to positive as ions first remove polymer then activate material etching. The gradual increase in etch rate with activation time reflects the sequential sputtering and surface reaction activation processes."
            },
            {
                "question_type": "Process-Oriented",
                "question": "What is the film deposition rate per cycle when no activation step is applied?",
                "answer_type": "Factoid",
                "answer": "Around 0.5 nm/cycle (i.e. negative etch rate of -0.5 nm/cycle)"
            },
            {
                "question_type": "Structure-Property",
                "question": "What is the etch rate of Al2O3 at 10 seconds activation step duration?",
                "answer_type": "Factoid",
                "answer": "It is 0.16 nm/cycle"
            },
            {
                "question_type": "Process-Oriented",
                "question": "Does material etching occur immediately when the activation step begins? Motivate your answer.",
                "answer_type": "Factoid",
                "answer": "No. The reason is that the deposited polymer film must first be sputtered away before material etching can begin."
            }
        ]
    },
    "bbox": {
        "a": {
            "x": 0,
            "y": 0,
            "width": 0,
            "height": 0
        }
    }
}

File: inter-annotator-agreement-data/atomic-layer-etching/experimental-usecase/16/2/fig_6.json
{
    "sample_id": "atomic-layer-etching/experimental-usecase/16/fig_6",
    "classification": {
        "a": "multiple line chart"
    },
    "summarization": {
        "a": "The plot shows etch depth versus number of ALE cycles for five materials. Al\u2082O\u2083, HfO\u2082, AlN\u2093, and SiO\u2082 exhibit linear increases in etch depth with cycles. TiN shows essentially no etching, remaining near zero throughout. SiO\u2082 has the highest etch rate while TiN acts as an etch stop."
    },
    "data_extraction": {
        "a": "| cycles |  Al2O3 | HfO2 | AlNx | SiO2 | TiN |\n|---|---|---|---|---|---|\n| 15 | 2 | 1 | 3 | 5 | 0 |\n| 20 | 4 | 3 | 4.5 | 12 | 0 |\n| 30 | 4.5 | 3.5 | 5 | 20 | 0.02 |\n| 40 | 5 | 3.75 | 5.5 | 26 | 0.05 |"
    },
    "vqa": {
        "a": [
            {
                "question_type": "Comparative/Trend",
                "question": "List the materials plotted in the figure, together with the marker used for each.",
                "answer_type": "Paragraph",
                "answer": "Al\u2082O\u2083 \u2013 black squares\n\nHfO\u2082 \u2013 red circles\n\nAlN\u2093 \u2013 blue triangles\n\nSiO\u2082 \u2013 black asterisks\n\nTiN \u2013 red crosses"
            },
            {
                "question_type": "Process-Oriented",
                "question": "What activation-step duration was used to generate all the curves in Fig. 6?",
                "answer_type": "Factoid",
                "answer": "10 seconds."
            },
            {
                "question_type": "Structure-Property",
                "question": "How much Al\u2082O\u2083 will have been removed after 40 cycles?",
                "answer_type": "Factoid",
                "answer": "Roughly, 5 to 6 nm."
            },
            {
                "question_type": "Application/Performance",
                "question": "What is the practical implication of all slopes being stable up to ~40 cycles?",
                "answer_type": "Paragraph",
                "answer": "The process doesn't drift quickly with time. That allows predictable depth control just by choosing the cycle number."
            }
        ]
    },
    "bbox": {
        "a": {
            "x": 0,
            "y": 0,
            "width": 0,
            "height": 0
        }
    }
}

File: inter-annotator-agreement-data/atomic-layer-etching/experimental-usecase/16/3/fig_4.json
{
    "sample_id": "atomic-layer-etching/experimental-usecase/16/fig_4",
    "classification": {
        "a": "multiple line chart",
        "b": "multiple line chart"
    },
    "summarization": {
        "a": "The figure shows the etch rate (nm/cyc) against modification step duration (s). For most materials, the etch rate increases and then remains constant throughout the duration of the modification step, unless SiO2, which exhibits a higher etching ratio.",
        "b": "The etch rate initially increases for all components, but then decreases at around 12s."
    },
    "data_extraction": {
        "a": "| modification step duration, s | Al2O3 | HfO2 | AlNx | TiN | SiO2 |\n|---|---|---|---|---|---|\n| 0 | 0 | 0 | 0 | 0 | 0.05 |\n| 5 | 0.15 | 0.05 | 0.15 | 0 | - | \n| 7 | 0.17| 0.10 | 0.16 | 0 | 0.45 |\n| 10 | 0.16 | 0.11 | 0.16 | 0 | 0.63 |\n| 12 | 0.15 | 0.11 | 0.15 | 0 | 0.65 |\n| 15 | 0.10 | 0.10 | 0.10 | 0 | 0.85 |",
        "b": "| modification step duration, s | etch rate, nm/cyc |\n|---|---|\n| 0 | 0.02 |\n| 5 | 0.17 |\n| 7 | 0.18 |\n| 10 | 0.17 |\n| 12 | 0.17 |\n| 15 | 0.09 |"
    },
    "vqa": {
        "a": [
            {
                "question_type": "Process-Oriented",
                "question": "Which aspect are being evaluated in the process shown in the figure?",
                "answer_type": "Factoid",
                "answer": "The etch ratio of different materials such as Al2O3, HfO2, AlNx, TiN, SiO2, is analyzed as a function of modification step duration."
            },
            {
                "question_type": "Comparative/Trend",
                "question": "How does the etch rate change over the time?",
                "answer_type": "Factoid",
                "answer": "The etch rate increases for all materials except for SiO2 up to approximately 5s, after which remains constant until 12s before finally decreasing. In contrast, the etch ratio of SiO2 depend on the duration of the modification step."
            },
            {
                "question_type": "Structure-Property",
                "question": "Which material have the highest and lowest etch rates, respectively?",
                "answer_type": "Factoid",
                "answer": "SiO2, and TiN"
            },
            {
                "question_type": "Application/Performance",
                "question": "What performance advantage is shown when SiO2 is used as material?",
                "answer_type": "Factoid",
                "answer": "Using SiO2 enables higher etch ratios to be achieved in a shorter amount of tiem."
            }
        ]
    },
    "bbox": {
        "a": {
            "x": 0,
            "y": 0,
            "width": 0,
            "height": 0
        },
        "b": {
            "x": 0,
            "y": 0,
            "width": 0,
            "height": 0
        }
    }
}

File: inter-annotator-agreement-data/atomic-layer-etching/experimental-usecase/16/3/fig_5.json
{
    "sample_id": "atomic-layer-etching/experimental-usecase/16/fig_5",
    "classification": {
        "a": "multiple line chart"
    },
    "summarization": {
        "a": "The chart shows the etch rate (nm/cyc) of various materials (Al2O3, HfO2, AlNx, TiN, SiO2) against the activation step duration (s)."
    },
    "data_extraction": {
        "a": "| activation step duration, s | Al2O3 | HfO2 | AlNx | TiN | SiO2 |\n|---|---|---|---|---|---|\n| 0 | -0.5 | -0.5 | -0.5 | -0.5 | -0.5 |\n| 5 | 0 | 0 | 0 | 0 | 0.4 |\n| 10 | 0.2 | 0.1 | 0.2 | 0 | 0.6 |\n| 20 | 0.3 | 0.12 | 0.3 | 0.05 | 0.7 |"
    },
    "vqa": {
        "a": [
            {
                "question_type": "Process-Oriented",
                "question": "Which aspects of this graph are being evaluated?",
                "answer_type": "Factoid",
                "answer": "They are studying the etch rate  (nm/cyc) as a function of the activation step duration (s) for the different materials used in the process (Al2O3, HfO2, AlNx, TiN, SiO2)"
            },
            {
                "question_type": "Comparative/Trend",
                "question": "Do HfO2 and AlNx exhibit the same behavior?",
                "answer_type": "Yes/No",
                "answer": "Yes"
            },
            {
                "question_type": "Structure-Property",
                "question": "Which material exhibit the lowest etch rate?",
                "answer_type": "Factoid",
                "answer": "TiN"
            },
            {
                "question_type": "Application/Performance",
                "question": "Could these materials be used for etching considering an activation step duration of under 5?",
                "answer_type": "Factoid",
                "answer": "No, because all materials demonstrate film deposition when activation step duration is less than 5s (2.5s for SiO2)."
            }
        ]
    },
    "bbox": {
        "a": {
            "x": 0,
            "y": 0,
            "width": 0,
            "height": 0
        }
    }
}

File: inter-annotator-agreement-data/atomic-layer-etching/experimental-usecase/16/3/fig_6.json
{
    "sample_id": "atomic-layer-etching/experimental-usecase/16/fig_6",
    "classification": {
        "a": "multiple line chart"
    },
    "summarization": {
        "a": "The line chart illustrates the etch depth of various materials (Al\u2082O\u2083, HfO\u2082, AlNx, SiO\u2082, TiN) against the number of cycles. The etch depth of each material increases linearly with the number of cycles, except for SiO2, which exhibits non-linear behavior."
    },
    "data_extraction": {
        "a": "| cycles | Al\u2082O\u2083 | HfO\u2082 | AlNx | SiO\u2082 | TiN |\n|---|---|---|---|---|---|\n| 0 | 0 | 0 | 0 | 0 | 0 |\n| 15 | 2 | 2 | 3| 5 | 0 |\n| 20 | 3 | 3 | 4 | 11 | 0 |\n| 25 | 4 | 3 | 5 | 10 | 0 |\n| 30 | 5 | 4 | 6 | 20 | 0 |\n| 40 | 6 | 4 | 6 | 37 | 0 |"
    },
    "vqa": {
        "a": [
            {
                "question_type": "Process-Oriented",
                "question": "Which variable is analyzed in the figure?",
                "answer_type": "Factoid",
                "answer": "The etch depth as a function of the number of cycles, for different materials."
            },
            {
                "question_type": "Comparative/Trend",
                "question": "Which of these materials is resistant to etching?",
                "answer_type": "Factoid",
                "answer": "TiN, because the etch depth value is close to 0, regardless of the number of cycles."
            },
            {
                "question_type": "Structure-Property",
                "question": "Could it be suggested that saturation has been reached in the case of SiO2?",
                "answer_type": "Factoid",
                "answer": "No, because, unlike other materials, the etch depth continues to increase with each cycle. However, after 30 cycles, the etch depth appears to remain constant for Al2O2, HfO3, AlNx, and TiN."
            },
            {
                "question_type": "Application/Performance",
                "question": "Which material used has the highest etching rate and how can this be determined?",
                "answer_type": "Factoid",
                "answer": "SiO2 is preferred because its slope is steeper than that of the other materials. This means that a greater etching depth can be achieved in the same number of cycles."
            }
        ]
    },
    "bbox": {
        "a": {
            "x": 0,
            "y": 0,
            "width": 0,
            "height": 0
        }
    }
}

File: inter-annotator-agreement-data/atomic-layer-etching/experimental-usecase/16/3/fig_7.json
{
    "sample_id": "atomic-layer-etching/experimental-usecase/16/fig_7",
    "classification": {
        "a": "polar chart (rose chart)"
    },
    "summarization": {
        "a": "The polar chart shows the  etch rate as a function of  radius, from the center of the wafer,  and the angle (in degrees), with color indicating different etch rates."
    },
    "data_extraction": {
        "a": "| Radius, cm | Angle, deg | etch rate, nm/cyc |\n|---|---|---|\n|0|0|0.139|\n|0.5|90|0.139|\n|1|150|0.137|\n|1.5|270|0.138|\n|2|120|0.135|"
    },
    "vqa": {
        "a": [
            {
                "question_type": "Process-Oriented",
                "question": "How is the etch rate shown in the figure measured?",
                "answer_type": "Factoid",
                "answer": "The distribution of the wafer rate is evaluated based on the radius of the wafer (with the center taken as the origin) and the polar angle."
            },
            {
                "question_type": "Comparative/Trend",
                "question": "What is the largest etching are that can be achieved on this wafer?",
                "answer_type": "Factoid",
                "answer": "The center of the wafer"
            },
            {
                "question_type": "Structure-Property",
                "question": "Is the etch rate distributed uniformly across the wafer?",
                "answer_type": "Factoid",
                "answer": "No, the center of the wafer achieves higher etch rates compared to the edges. As the radius increases, the etch rate achieved decreases."
            },
            {
                "question_type": "Application/Performance",
                "question": "It is desirable to have a decreasing etch rate as the wafer radius increases, as shown in the figure?",
                "answer_type": "Factoid",
                "answer": "For semiconductor development, it is ideal to achieve the greatest possible homogeneity across the wafer, unlike what is shown in the figure. Otherwise, there could be variations in the performance of the device."
            }
        ]
    },
    "bbox": {
        "a": {
            "x": 0,
            "y": 0,
            "width": 0,
            "height": 0
        }
    }
}

File: inter-annotator-agreement-data/atomic-layer-etching/experimental-usecase/16/4/fig1.json
{
    "sample_id": "atomic-layer-etching/experimental-usecase/16/fig1",
    "classification": {
        "a": "process timing diagram",
        "b": "conceptual diagram"
    },
    "summarization": {
        "a": "The chart illustrates a multi-axis cycle of atomic layer etching sequence with four variables: DC power, ICP power, CF4+H2 flow rate, and Ar flow rate, each varying over time.",
        "b": "Conceptual diagram describing the state of the process corresponding to the etching sequence"
    },
    "data_extraction": {
        "a": "| W<sub>DC</sub>, W | W<sub>ICP</sub>, W | CF<sub>4</sub>+H<sub>2</sub>, sccm | Ar, sccm |\n|---|---|---|---|\n| 0-(4-6) | 0 -(1500) | 0-(10-25) | 0-50 |\n|  0   | 1500 |  10-25  |50 |  \n|  0   | 1500 |  0  |50| \n|  0   | 1500 |  0  |50| \n|  0   | 1500 |  0  |50|  \n|  0   | 1500 |  0  |50| \n|  4-6  | 1500 |  0 |50 | \n|  0   | 1500 |  10-25  |50 | \n|  0   | 1500 |  10-25  |50 | \n|  0   | 1500 |  0  |50| \n|  0   | 1500 |  0  |50| \n|  0   | 1500 |  0  |50| \n|  0   | 1500 |  0  |50| \n|  0   | 1500 |  0  |50| \n|  0   | 1500 |  10-25  |50 | \n|  0   | 1500 |  10-25  |50 |",
        "b": "|conceptual image number | sequence|\n|---|---|\n|1|x |\n|2| y|\n|3|z |"
    },
    "vqa": {
        "a": [
            {
                "question_type": "Process-Oriented",
                "question": "Is there constant DC bias during the atomic layer etching sequence",
                "answer_type": "Yes/No",
                "answer": "No"
            },
            {
                "question_type": "Process-Oriented",
                "question": "What parameters remain constant throughout the process",
                "answer_type": "Factoid",
                "answer": "ICP power and Ar flow are constant throughout the process"
            }
        ],
        "b": [
            {
                "question_type": "Process-Oriented",
                "question": "When is the atom of target layer etched away?",
                "answer_type": "Paragraph",
                "answer": "During the third sequence in the ALE cycle, DC bias step."
            },
            {
                "question_type": "Process-Oriented",
                "question": "When does the surface reach saturation?",
                "answer_type": "Paragraph",
                "answer": "During the second step in the cycle, the C, F atoms on the target surface appear to have reached saturation"
            }
        ]
    },
    "bbox": {
        "a": {
            "x": 0,
            "y": 0,
            "width": 0,
            "height": 0
        },
        "b": {
            "x": 0,
            "y": 0,
            "width": 0,
            "height": 0
        }
    }
}

File: inter-annotator-agreement-data/atomic-layer-etching/experimental-usecase/16/4/fig_3.json
{
    "sample_id": "atomic-layer-etching/experimental-usecase/16/fig_3",
    "classification": {
        "a": "spectra chart",
        "b": "spectra chart"
    },
    "summarization": {
        "a": "A spectra chart displaying F(1s) intensity against binding energy with two labeled curves representing different concentrations of CF4.",
        "b": "A spectra chart displaying C(1s) intensity against binding energy with multiple labeled peaks indicating different chemical bonds."
    },
    "data_extraction": {
        "a": "| Binding Energy (eV) | v_CF4 = 3.3% | v_CF4 = 6.6% |\n|---|---|---|\n| 698 | ~300 | ~300 |\n| 696 | ~300 | ~300 |\n| 694 | ~300 | ~300 |\n| 692 | ~400 | ~400 |\n| 691 | ~1000 | ~1500 |\n| 690.5 | ~2000 | ~3500 |\n| 690 | ~3700 | ~6500 |\n| 689.5 | ~3000 | ~5500 |\n| 689 | ~2000 | ~3500 |\n| 688.5 | ~1000 | ~1500 |\n| 688 | ~600 | ~800 |\n| 687 | ~400 | ~500 |\n| 686 | ~350 | ~400 |\n| 685 | ~300 | ~350 |\n| 684 | ~250 | ~300 |\n| 683 | ~200 | ~250 |\n| 682 | ~200 | ~200 |",
        "b": "| Binding Energy (eV) | v_CF4 = 3.3% | v_CF4 = 6.6% |\n|---|---|---|\n| 298 | ~200 | ~100 |\n| 296 | ~200 | ~100 |\n| 295 | ~300 | ~200 |\n| 294 | ~600 | ~400 |\n| 293 | ~400 | ~500 |\n| 292 | ~250 | ~500 |\n| 291 | ~200 | ~400 |\n| 290 | ~200 | ~500 |\n| 289 | ~250 | ~450 |\n| 288 | ~400 | ~600 |\n| 287 | ~500 | ~600 |\n| 286 | ~700 | ~500 |\n| 285 | ~1000 | ~400 |\n| 284 | ~1500 | ~900 |\n| 283 | ~900 | ~1500 |\n| 282 | ~200 | ~100 |"
    },
    "vqa": {
        "a": [
            {
                "question_type": "Structure-Property",
                "question": "Where does the peak maximum occur for F(1s) spectra for both conditions?",
                "answer_type": "Factoid",
                "answer": "The peak maximum occurs between 689.5 -690.5 eV for both conditions."
            },
            {
                "question_type": "Comparative/Trend",
                "question": "Does the concentration of CF4 influence the F(1s) peaks?",
                "answer_type": "Paragraph",
                "answer": "Yes, the films with more CF4 concentration (6.6%) show a higher peak intensity of 6500 counts than the one with lower CF4 concentration of 3.3% showing 4000 counts."
            }
        ],
        "b": [
            {
                "question_type": "Comparative/Trend",
                "question": "What can be said about the C(1s) profile with changing CF4 concentrations?",
                "answer_type": "Paragraph",
                "answer": "The film deposited in higher CF4 fraction plasma 6.6% shows more pronounced C-Fx peaks corresponding to higher concentration of C-bonded fluorine in film; i.e., more CF, CF2, CF3 compared to films with 3.3% CF4 concentration."
            },
            {
                "question_type": "Structure-Property",
                "question": "Is C-CF6 the dominant peak in C(1s) XPS profile for all cases?",
                "answer_type": "Yes/No",
                "answer": "No"
            }
        ]
    },
    "bbox": {
        "a": {
            "x": 0,
            "y": 0,
            "width": 0,
            "height": 0
        },
        "b": {
            "x": 0,
            "y": 0,
            "width": 0,
            "height": 0
        }
    }
}
