Repository: sciknoworg/sci-imageminer

## Project Overview  

**Sci-ImageMiner** is an annotation project on figures from **atomic layer deposition (ALD)** and **atomic layer etching (ALE)**, situated within the broader field of materials science and engineering. Within each of these categories, the data is further organized into the sub-categories **experimental-usecase** and **simulation-usecase**.

It aims to host gold-standard annotations for chart classification, data extraction, summarization, and question answering—providing both pilot and full-phase data to support multimodal AI research in scientific image understanding.

File: inter-annotator-agreement-data/atomic-layer-etching/experimental-usecase/16/4/fig_4.json
{
    "sample_id": "atomic-layer-etching/experimental-usecase/16/fig_4",
    "classification": {
        "a": "multiple line chart",
        "b": "multiple line chart"
    },
    "summarization": {
        "a": "The etch rate increases and reaches saturation with modification step duration for all materials except TiN.",
        "b": "The etch rate initially increases, reaches saturation from 5 to 10s for Al2O3, HfO2, AlN"
    },
    "data_extraction": {
        "a": "| Modification Duration (s) | Al\u2082O\u2083 | HfO\u2082 | AlN\u2093 | SiO\u2082 | TiN |\n|---|---|---|---|---|---|\n| 0 | 0 | 0 | 0 | 0 | 0 |\n| 5| 0.15 | 0.065 | 0.17 | 0.46 | 0 |\n| 7 | 0.165 | 0.085 | 0.18 | 0.63 | 0 |\n| 10 | 0.16 | 0.09 | 0.18 | 0.65 | 0 |\n| 12 | 0.16 | 0.1 | 0.19 | 0.82 | 0 |\n| 15 | 0.08 | 0.09 | 0.09 | 0.82 | -0.01 |",
        "b": "| Modification Duration (s) | Al\u2082O\u2083 | HfO\u2082 | AlN\u2093 | \n|---|---|---|---|\n| 0 | 0 | 0 | 0 | \n| 5| 0.15 | 0.065 | 0.17 | \n| 7 | 0.165 | 0.085 | 0.18 | \n| 10 | 0.16 | 0.09 | 0.18 |\n| 12 | 0.16 | 0.1 | 0.19 | \n| 15 | 0.08 | 0.09 | 0.09 |"
    },
    "vqa": {
        "a": [
            {
                "question_type": "Process-Oriented",
                "question": "The etch rate increases linearly with the duration of  modification step for which material?",
                "answer_type": "Paragraph",
                "answer": "For SiO2 the etch rate increases linearly with modification step duration, for other materials it is more complex"
            },
            {
                "question_type": "Process-Oriented",
                "question": "How does the etch rate vs modification step duration compare for Al2O3, HfO2, AlN?",
                "answer_type": "Paragraph",
                "answer": "With the increase of modification step duration, the etch rate of Al2O3, AlNx and HfO2 reaches saturation, providing the ALE window. Further rise of modification step leads to the decrease of the etch rate due to too thick film deposition"
            }
        ],
        "b": [
            {
                "question_type": "Process-Oriented",
                "question": "Does the etch rate of TiN  change with modification step duration?",
                "answer_type": "Yes/No",
                "answer": "No"
            },
            {
                "question_type": "Process-Oriented",
                "question": "When does the etch rate of the material go out of saturation ?",
                "answer_type": "Paragraph",
                "answer": "The etch rate of Al2O3, AlNx and HfO2 with rise of modification step to 12s lead to the decrease of the etch rate going out of saturation"
            }
        ]
    },
    "bbox": {
        "a": {
            "x": 0,
            "y": 0,
            "width": 0,
            "height": 0
        },
        "b": {
            "x": 0,
            "y": 0,
            "width": 0,
            "height": 0
        }
    }
}

File: inter-annotator-agreement-data/atomic-layer-etching/experimental-usecase/16/4/fig_5.json
{
    "sample_id": "atomic-layer-etching/experimental-usecase/16/fig_5",
    "classification": {
        "a": "multiple line chart"
    },
    "summarization": {
        "a": "The chart shows the etch rate of various materials (Al2O3, HfO2, AlNx, TiN, SiO2) against the activation step duration. At the start, film deposition takes place but after activation step of 5s, the etch rate increases with time for all materials except TiN, which shows very low etching."
    },
    "data_extraction": {
        "a": "| Activation Duration (s) | Al\u2082O\u2083 | HfO\u2082 | AlN\u2093 | SiO\u2082 | TiN |\n|---|---|---|---|---|---|\n| 0 | -0.5 | -0.5 | -0.6 | -0.6 | -0.4 |\n| 5 | 0.05 | 0.05 | 0.05 | 0.4 | -0.02 |\n| 10 | 0.18 | 0.1 | 0.18 | 0.58 | -0.01 |\n| 20 | 0.24 | 0.15 | 0.24 | 0.73 | 0.02 |"
    },
    "vqa": {
        "a": [
            {
                "question_type": "Process-Oriented",
                "question": "How long after the activation step does it take for the materials to start getting etched?",
                "answer_type": "Paragraph",
                "answer": "After 5s of activation steps, the etch rate begins to increase for all materials except TiN"
            },
            {
                "question_type": "Process-Oriented",
                "question": "Does the etch rate of TiN increase?",
                "answer_type": "Paragraph",
                "answer": "No, the etch rate remains low and only goes up to 0.02nm/cycle after 20s of activation steps"
            },
            {
                "question_type": "Process-Oriented",
                "question": "Do any of the materials exhibit similar trend in terms of etch rate vs activation steps?",
                "answer_type": "Paragraph",
                "answer": "Yes, Al2O3 and AlN show similar behaviour in etch rate vs activation steps and also have similar etch rates."
            },
            {
                "question_type": "Process-Oriented",
                "question": "Which material requires the least activation step?",
                "answer_type": "Paragraph",
                "answer": "SiO2 requires the least number of activation as the etch rate increases after ~2.5s of activation step duration."
            }
        ]
    },
    "bbox": {
        "a": {
            "x": 0,
            "y": 0,
            "width": 0,
            "height": 0
        }
    }
}

File: inter-annotator-agreement-data/atomic-layer-etching/experimental-usecase/16/4/fig_7.json
{
    "sample_id": "atomic-layer-etching/experimental-usecase/16/fig_7",
    "classification": {
        "a": "polar chart (rose chart)"
    },
    "summarization": {
        "a": "The polar chart illustrates the varying etch-rate uniformity across a wafer using a color scale. The points/ co-ordinates on the wafer denoted by ordinate axis which is radius of wafer from its center and angle"
    },
    "data_extraction": {
        "a": "| Radius, cm | Angle, deg | etch rate  |\n|---|---|--- |\n|0|0|0.139 |\n|0.5|90| 0.139 |\n|1| 60| 0.137 |\n|1|90| 0.139 |\n|1|120| 0.137 |\n|1|210| 0.137 |\n|1|300| 0.139 |\n|1.5|60| 0.135 |\n|1.5|90| 0.136 |\n|1.5| 120| 0.136|\n|1.5|210| 0.135|\n|1.5|300| 0.137 |\n|2|60| 0.133 |\n|2|90| 0.134 |\n|2| 120| 0.134|\n|2|210| 0.133|\n|2|300| 0.135 |\n|2.5|60| 0.133 |\n|2.5|90| 0.132 |\n|2.5| 120| 0.131|\n|2.5|210| 0.131|\n|2.5|300| 0.133 |"
    },
    "vqa": {
        "a": [
            {
                "question_type": "Process-Oriented",
                "question": "Is the etch rate constant through out the wafer?",
                "answer_type": "Yes/No",
                "answer": "No"
            },
            {
                "question_type": "Process-Oriented",
                "question": "Where is the etch rate highest?",
                "answer_type": "Factoid",
                "answer": "At the center of the wafer"
            },
            {
                "question_type": "Process-Oriented",
                "question": "Where does the etch rate decrease?",
                "answer_type": "Factoid",
                "answer": "The etch rate decreases towards the edge"
            },
            {
                "question_type": "Process-Oriented",
                "question": "What is the relative error in the uniformity or etch-rate distribution?",
                "answer_type": "Factoid",
                "answer": "Based on the maximum and minimum values in the color scale,  difference of 0.004nm is observed and the average value is 0.135nm, therefore the relative error is 3% (difference/average)"
            }
        ]
    },
    "bbox": {
        "a": {
            "x": 0,
            "y": 0,
            "width": 0,
            "height": 0
        }
    }
}

File: inter-annotator-agreement-data/atomic-layer-etching/experimental-usecase/16/5/fig1.json
{
    "sample_id": "atomic-layer-etching/experimental-usecase/16/fig1",
    "classification": {
        "a": "timeline chart",
        "b": "conceptual diagram"
    },
    "summarization": {
        "a": "The chart illustrates a timeline of a single ALE cycle showing the values of the following process parameters: DC power, ICP power, CF4+H2 flow rate, and Ar flow rate .",
        "b": "The figure illustrate a schematic overview of the dosing of reactants on a surface based on the timedependent information shown in subfigure a."
    },
    "data_extraction": {
        "a": "| Cycle | W<sub>DC</sub>, W | W<sub>ICP</sub>, W | CF<sub>4</sub>+H<sub>2</sub>, sccm | Ar, sccm |\n|---|---|---|---|---|\n| 1 | 0 | 1500 | 10-25 | 50 |\n| 2 | 0 | 1500 | 0 | 50 |\n| 3 | 4-6 | 1500 | 0 | 50 |",
        "b": "| | | | | |\n|---|---|---|---|---|\n| | | | | |\n| | | | | |\n| | | | | |\n| | | | | |\n| | | | | |\n| | | | | |"
    },
    "vqa": {
        "a": [
            {
                "question_type": "Process-Oriented",
                "question": "What are the three main steps of this ALE cycle and what function fullfills the last sub-cycle?",
                "answer_type": "Paragraph",
                "answer": "The three main parts in this ALE cycle are the dosing of a plasma containing Ar, CH4, and H2 related species, a plasma exposure, solely consisting of Ar, and lastly a Ar plasma exposure with a biased substrate. This last step is introduced to enable energetic ions to bombard the substrate, leading to selective etching."
            },
            {
                "question_type": "Process-Oriented",
                "question": "Is the pressure in the reactor chamber constant during this process?",
                "answer_type": "Yes/No",
                "answer": "No"
            },
            {
                "question_type": "Process-Oriented",
                "question": "What information is missing in subfigure a, that prevents the reproduction of this process?",
                "answer_type": "Paragraph",
                "answer": "To be able to reproduce this experiment the dosing times should be present."
            }
        ],
        "b": [
            {
                "question_type": "Application/Performance",
                "question": "Based on the figure, is it likely that due to the ALE process the final substrate will contain carbon and fluorine contaminations, and what could be the reason of this?",
                "answer_type": "Paragraph",
                "answer": "Yes, in the most right part of subfigure b, there are still CF groups present at the surface. This incomplete removal by the Ar ions can be related to the ion energy as well as the binding energy of these groups to the surface."
            }
        ]
    },
    "bbox": {
        "a": {
            "x": 0,
            "y": 0,
            "width": 0,
            "height": 0
        },
        "b": {
            "x": 0,
            "y": 0,
            "width": 0,
            "height": 0
        }
    }
}

File: inter-annotator-agreement-data/atomic-layer-etching/experimental-usecase/16/5/fig_3.json
{
    "sample_id": "atomic-layer-etching/experimental-usecase/16/fig_3",
    "classification": {
        "a": "spectra chart",
        "b": "spectra chart"
    },
    "summarization": {
        "a": "A spectra chart displaying intensity against binding energy with two labeled curves representing different concentrations of CF4.",
        "b": "A spectra chart displaying intensity against binding energy with two labeled curves representing different concentrations of CF4. Multiple peaks are labeled indicating different chemical bonds."
    },
    "data_extraction": {
        "a": "| Binding Energy, eV | Intensity, vCF4 = 3.3%, counts/s |Intensity, vCF4 = 6.6%, counts/s |\n|---|---|---|\n| 698 | 0 |0|\n| 696 | 0 |0|\n| 694 | 0 |0|\n| 692 | 0 |0|\n| 690 | peak till 4000 | peak till 7000|\n| 688 | 0 |0|\n| 686 | 0 |0|\n| 684 | 0 |0|\n| 682 | 0 |0|",
        "b": "| Binding energy, eV | Intensity, vCF4 = 3.3%, counts/s |Intensity, vCF4 = 6.6%, counts/s |\n|---|---|---|\n| 298 | 0 | 0 |\n| 296 | peak till 400 | peak till 300|\n| 294 | 0 | 0 |\n| 292 | peak till 200 | peak till 500 |\n| 290 | 0 | peak till 500 |\n| 288 | 0 | peak till 600 |\n| 286 | peak till 1600 | peak till 100 |\n| 284 | 0 | 0 |\n| 282 | 0 | 0 |"
    },
    "vqa": {
        "a": [
            {
                "question_type": "Comparative/Trend",
                "question": "How is the fluorine content related to the CF4 concentration in the used plasma?",
                "answer_type": "Paragraph",
                "answer": "Based on subfigure a, it is shown that an increase in the CF4 concentration results in more fluorine in the film."
            },
            {
                "question_type": "Comparative/Trend",
                "question": "Can the shift in peak position for fluorine say something about the stoichiometry?",
                "answer_type": "Paragraph",
                "answer": "Yes, usually a shift in peak position indicates different stoichiometries. This is proven by the spectrum from carbon where the change in stoichiometry also introduces different peaks."
            }
        ],
        "b": [
            {
                "question_type": "Structure-Property",
                "question": "How does the CF4 concentration determine the stoichiometry of the film?",
                "answer_type": "Paragraph",
                "answer": "An increase in CF4 concentration seems to induce a shift from more CF3 and C-CFx bonds towards more CF and CF2 bonds."
            },
            {
                "question_type": "Application/Performance",
                "question": "can it be said that there is more carbon in the film in the case that the CF4 concentration is 3.3% with respect to the 6.6% case?",
                "answer_type": "Paragraph",
                "answer": "This conclusion can not be drawn from the bare carbon spectrum. Calculations of atomic composition require more material specific parameters than the pure XPS spectrum."
            }
        ]
    },
    "bbox": {
        "a": {
            "x": 0,
            "y": 0,
            "width": 0,
            "height": 0
        },
        "b": {
            "x": 0,
            "y": 0,
            "width": 0,
            "height": 0
        }
    }
}

File: inter-annotator-agreement-data/atomic-layer-etching/experimental-usecase/16/5/fig_5.json
{
    "sample_id": "atomic-layer-etching/experimental-usecase/16/fig_5",
    "classification": {
        "a": "multiple line chart"
    },
    "summarization": {
        "a": "The chart shows the etch rate of various materials (Al2O3, HfO2, AlNx, TiN, SiO2) against the activation step duration. The etch rate increases with time for all materials."
    },
    "data_extraction": {
        "a": "| activation step duration, s | SiO2 etch rate, nm/cyc | Al2O3 etch rate, nm/cyc | AlN etch rate, nm/cyc | HfO2 etch rate, nm/cyc | TiN etch rate, nm/cyc |\n|---|---|---|---|---|---|\n|0|-0.5|-0.5|-0.5|-0.5|-0.5|\n|5|0.4|0.0 | 0.0 | 0.0 | 0.0 |\n|10| 0.6 | 0.2 | 0.2 | 0.1 | 0.0 | \n|20|0.7| 0.3 | 0.3 | 0.15 | 0.05 |"
    },
    "vqa": {
        "a": [
            {
                "question_type": "Comparative/Trend",
                "question": "For the etching of aluminum based material, does it matter which type of material it is (i.e. nitride/oxide)?",
                "answer_type": "Paragraph",
                "answer": "No it does not seem to matter. Both Al2O3 and AlNx have similar etch results."
            },
            {
                "question_type": "Process-Oriented",
                "question": "Based on these results is it possible to have selective ALE, if so, which material can be selectively etched?",
                "answer_type": "Paragraph",
                "answer": "Yes it is possible, SiO2 can be selectively etched wrt to all other materials at an activation time of 5 seconds."
            },
            {
                "question_type": "Process-Oriented",
                "question": "Based on this data, can an ALE recipe be developed for TiN?",
                "answer_type": "Yes/No",
                "answer": "Yes, there is an increase in etch rate for increasing activation time"
            },
            {
                "question_type": "Comparative/Trend",
                "question": "Which activation step durations should be applied to have similar etching of HfO2 and Al2O3?",
                "answer_type": "Factoid",
                "answer": "20 s for HfO2 and 10 s for Al2O3."
            }
        ]
    },
    "bbox": {
        "a": {
            "x": 0,
            "y": 0,
            "width": 0,
            "height": 0
        }
    }
}

File: inter-annotator-agreement-data/atomic-layer-etching/experimental-usecase/16/6/fig_2.json
{
    "sample_id": "atomic-layer-etching/experimental-usecase/16/fig_2",
    "classification": {
        "a": "multiple line chart",
        "b": "multiple line chart"
    },
    "summarization": {
        "a": "The figure shows the deposition rate of various materials (Si, Al2O3, HfO2, AlN, TiN, SiO2) against the percentage of CF4 in the process.",
        "b": "The figure illustrates the concentration of F, CF2, and CF species against the percentage of CF4 in the process."
    },
    "data_extraction": {
        "a": "| v_{CF4} % | Si | Al2O3 | HfO2 | AlN | TiN | SiO2 |\n|---|---|---|---|---|---|---|\n| 2.5 | 1 | 2 | 3 | 2 | 2 | 1 |\n| 5 | 4 | 6 | 6 | 6 | 3 | 1 |\n| 7.5 | 5 | 5 | 5 | 6 | 1 | -3 |\n| 10 | 4 | 5 | 4 | 5 | -1 | -6 |\n| 12.5 | 2 | 4 | 3 | 4 | -1 | -5 |",
        "b": "| v_{CF4} % | F | CF2 | CF |\n|---|---|---|---|\n| 2.5 | 10^13 | 10^11 | 10^11 |\n| 5 | 10^13 | 10^11 | 10^11 |\n| 7.5 | 10^14 | 10^11 | 10^11 |\n| 10 | 10^14 | 10^12 | 10^11 |\n| 12.5 | 10^14 | 10^12 | 10^11 |"
    },
    "vqa": {
        "a": [
            {
                "question_type": "Process-Oriented",
                "question": "How does the concentration of CF4 in the plasma mixture affect the deposition rate on different substrates?",
                "answer_type": "Paragraph",
                "answer": "Below 5% CF4, as the concentration of CF4 increases, so too does the deposition rate on all substrates. Above 5%, the deposition rate generally decreases. On SiO2 however, etching occurs instead above 5% CF4 and this also occurs for TiN above 10% CF4."
            },
            {
                "question_type": "Process-Oriented",
                "question": "On which substrates does etching occur?",
                "answer_type": "Factoid",
                "answer": "TiN and SiO2."
            },
            {
                "question_type": "Process-Oriented",
                "question": "Was DC bias applied to the substrate during deposition?",
                "answer_type": "Yes/No",
                "answer": "No."
            },
            {
                "question_type": "Process-Oriented",
                "question": "What were the chamber pressure and plasma composition?",
                "answer_type": "Factoid",
                "answer": "The chamber pressure was kept at 10 mTorr; The plasma was always composed of 83.3% Ar the molecular fraction of CF4 varied between 3.3 and 13.3%, with the remaining fraction consisting of H2."
            }
        ]
    },
    "bbox": {
        "a": {
            "x": 0,
            "y": 0,
            "width": 0,
            "height": 0
        },
        "b": {
            "x": 0,
            "y": 0,
            "width": 0,
            "height": 0
        }
    }
}

File: inter-annotator-agreement-data/atomic-layer-etching/experimental-usecase/16/6/fig_5.json
{
    "sample_id": "atomic-layer-etching/experimental-usecase/16/fig_5",
    "classification": {
        "a": "line chart"
    },
    "summarization": {
        "a": "The chart shows the etch rate (nm/cycle) of Al2O3, HfO2, AlNx, TiN and SiO2 against the activation step duration in seconds. The etch rate for all materials starts at a negative value, which corresponds to film formation. The etch rate of all materials increases with time."
    },
    "data_extraction": {
        "a": "| activation step duration, s | etch rate, nm/cycle | Al2O3 | HfO2 | AlNx | TiN | SiO2 |\n|---|---|---|---|---|---|---|\n| 0 | | -0.5 | -0.5 | -0.5 | -0.5 | -0.5 |\n| 5 | | 0 | 0 | 0 | 0 | 0.4 |\n| 10 | | 0.2 | 0.1 | 0.2 | 0 | 0.6 |\n| 20 | | 0.3 | 0.2 | 0.3 | 0.1 | 0.8 |"
    },
    "vqa": {
        "a": [
            {
                "question_type": "Process-Oriented",
                "question": "What does a negative etch rate mean?",
                "answer_type": "Factoid",
                "answer": "A negative etch rate corresponds to film growth/formation, rather than etching."
            },
            {
                "question_type": "Process-Oriented",
                "question": "What was the constant modification-step duration used in this experiment?",
                "answer_type": "Factoid",
                "answer": "10 seconds."
            },
            {
                "question_type": "Comparative/Trend",
                "question": "What causes the lower slope (etch-rate dependence) for HfO2 compared to Al2O3 and AlN3?",
                "answer_type": "Factoid",
                "answer": "HfO2 has a higher sputtering threshold."
            },
            {
                "question_type": "Process-Oriented",
                "question": "The ALE window is seemingly absent for the activation step. Why is this the case according to the authors?",
                "answer_type": "Factoid",
                "answer": "It is probably due to the non-monoenergetic ion distribution function. The incline observed in the ALE window for the activation step may hamper reproducibility."
            }
        ]
    },
    "bbox": {
        "a": {
            "x": 0,
            "y": 0,
            "width": 0,
            "height": 0
        }
    }
}

File: inter-annotator-agreement-data/atomic-layer-etching/experimental-usecase/16/6/fig_6.json
{
    "sample_id": "atomic-layer-etching/experimental-usecase/16/fig_6",
    "classification": {
        "a": "line chart"
    },
    "summarization": {
        "a": "The line chart illustrates the etch depth of various materials (Al\u2082O\u2083, HfO\u2082, AlNx, SiO\u2082, TiN) against the number of cycles. Each material's etch depth increases linearly with the number of cycles."
    },
    "data_extraction": {
        "a": "| cycles | Al\u2082O\u2083 | HfO\u2082 | AlNx | SiO\u2082 | TiN |\n|---|---|---|---|---|---|\n| 0 | 0 | 0 | 0 | 0 | 0 |\n| 10 | 1 | 1 | 1 | 1 | 1 |\n| 20 | 2 | 2 | 2 | 2 | 2 |\n| 30 | 3 | 3 | 3 | 3 | 3 |\n| 40 | 4 | 4 | 4 | 4 | 4 |"
    },
    "vqa": {
        "a": [
            {
                "question_type": "Process-Oriented",
                "question": "What were the durations of the modification and activation steps in the optimized process?",
                "answer_type": "Factoid",
                "answer": "10 seconds for both steps each."
            },
            {
                "question_type": "Process-Oriented",
                "question": "What were the etch rates per cycle for Al2O3, AlNx, and HfO2?",
                "answer_type": "Factoid",
                "answer": "0.16, 0.20, and 0.11 nm per cycle, respectively."
            },
            {
                "question_type": "Process-Oriented",
                "question": "What were the selectivity ratios of Al2O3, AlNx and HfO2 etching over TiN?",
                "answer_type": "Factoid",
                "answer": "About 30, 40, and 20, respectively."
            },
            {
                "question_type": "Process-Oriented",
                "question": "How do the measured etch rates demonstrate atomic-level precision?",
                "answer_type": "Factoid",
                "answer": "The measured etch rates for Al2O3, AlNx and HfO2 are comparable to the Al-O bond length of 0.169 nm, which means that the ALE process has close to single-atom precision."
            }
        ]
    },
    "bbox": {
        "a": {
            "x": 0,
            "y": 0,
            "width": 0,
            "height": 0
        }
    }
}

File: inter-annotator-agreement-data/atomic-layer-etching/experimental-usecase/16/6/fig_7.json
{
    "sample_id": "atomic-layer-etching/experimental-usecase/16/fig_7",
    "classification": {
        "a": "polar chart (rose chart)"
    },
    "bbox": {
        "a": {
            "x": 0,
            "y": 0,
            "width": 0,
            "height": 0
        }
    }
}

File: inter-annotator-agreement-data/atomic-layer-etching/experimental-usecase/16/7/fig_2.json
{
    "sample_id": "atomic-layer-etching/experimental-usecase/16/fig_2",
    "classification": {
        "a": "multiple line chart",
        "b": "multiple line chart"
    },
    "summarization": {
        "a": "The multiple line chart illustrates the deposition rate (nm/min) of various materials (Si, Al\u2082O\u2083, HfO\u2082, AlNx, TiN, SiO\u2082) against the  percentage of  \u03bdCF\u2084 fraction in the plasma mixture.",
        "b": "The multiple line chart illustrates the radical concentration (cm\u00b3) of various materials (F, CF\u2082  and CF) against percentage of  \u03bdCF\u2084 fraction in the plasma mixture while Ar fraction is 83.3%."
    },
    "data_extraction": {
        "a": "| v_{CF4} % | SiO\u2082 | TiN  | AlNx | HfO\u2082  | Al\u2082O\u2083 | Si |\n|-----|-----|-----|-----|-----|-----|-----|\n|3.35|\t0.36\t|\t2.13|\t2.37\t|\t2\t  |\t2.37 |\t1.24|\n|5   |\t0.95\t|\t2.5\t|\t5.72\t|\t5.6  |\t5.27 |\t3.7 |\n|6.75| \t-2.93      |  \t1.18|\t5.82\t|\t4.94  |\t5.27 |\t5.02|\n|10  |\t-5.56\t|\t-1.09|\t4.67\t|\t3.16  |\t4.28 |\t3.6 |\n|13.35|    -5.01   |\t-0.65|\t3.63\t|\t2.97  |\t3.4\t |\t1.65 |",
        "b": "| v_{CF4} % | F | CF2 | CF |\n|---|---|---|---|\n|3.35 | 10^12 | 10^10 | 10^10 |\n|5    | 10^13 | 10^11 | 10^11 |\n|6.75 | 10^13 | 10^11 | 10^11 |\n|10   | 10^14 | 10^12 | 10^11 |\n|13.35| 10^14 | 10^11 | 10^11 |"
    },
    "vqa": {
        "a": [
            {
                "question_type": "Process-Oriented",
                "question": "Explain why the increasing in the \u03bdCF\u2084(%) shift the surface reaction balance from polymer deposition to etching?",
                "answer_type": "Paragraph",
                "answer": "As the CF\u2084 fraction rises further, the concentration of highly reactive fluorine (F) radicals increases much more rapidly. This significant rise in 'F' radicals shifts the surface kinetics from a deposition-dominated process to an etching-dominated one, where 'F' atoms aggressively etch the deposited film."
            },
            {
                "question_type": "Comparative/Trend",
                "question": "How does the deposition rate on SiO\u2082 compare to that of Si and Al\u2082O\u2083 at high CF\u2084 fractions?",
                "answer_type": "List",
                "answer": "For higher CF\u2084 fractions:-\n\n1) On SiO\u2082 the deposition rate becomes negative, indicating an etching process.\n\n2) On Si, Al\u2082O\u2083, HfO\u2082, and AlN\u2093, the deposition rate decreases but remains positive, indicating net deposition."
            },
            {
                "question_type": "Application/Performance",
                "question": "Does increasing the  CF\u2084 fraction (volume %) in the Ar/CF\u2084/H\u2082 plasma shift the surface reaction from polymer deposition to net etching?",
                "answer_type": "Yes/No",
                "answer": "Yes, but only for specific materials."
            }
        ],
        "b": [
            {
                "question_type": "Structure-Property",
                "question": "Does the fluorine (F) radical concentration decrease by two orders of magnitude compared with the concentrations of CF and CF\u2082?",
                "answer_type": "Yes/No",
                "answer": "No.\nFluorine-containing radicals concentration increase with the growth of CF\u2084 fraction in plasma mixture."
            }
        ]
    },
    "bbox": {
        "a": {
            "x": 0,
            "y": 0,
            "width": 0,
            "height": 0
        },
        "b": {
            "x": 0,
            "y": 0,
            "width": 0,
            "height": 0
        }
    }
}

File: inter-annotator-agreement-data/atomic-layer-etching/experimental-usecase/16/7/fig_4.json
{
    "sample_id": "atomic-layer-etching/experimental-usecase/16/fig_4",
    "classification": {
        "a": "multiple line chart",
        "b": "multiple line chart"
    },
    "summarization": {
        "a": "Figure shows a multiline chart of the Etch rate (nm/cyc) vs. modification step duration (s)  for the following  materials - Al\u2082O\u2083, HfO\u2082, AlN, SiO\u2082, TiN. Very low etch rate of TiN and high etch rate of SiO\u2082 was observed.",
        "b": "Figure shows an englarged multiline chart of the Etch rate (nm/cyc) vs. modification step duration (s)  for the selective  materials alone - Al\u2082O\u2083, HfO\u2082, AlNx.  Al\u2082O\u2083 and AlNx peak around 8\u201310 s, while HfO\u2082 plateaus, after 12 s a decrease in the etch rate is observed significantly for all three materials."
    },
    "data_extraction": {
        "a": "|modification step duration,s | etch rate,nm/cyc - Al\u2082O\u2083| HfO\u2082 | AlNx | SiO\u2082 | TiN |\n|--------|-------|------|------|------|-----|\n|0  | 0.0078 | 0.01  |  0.02 | 0 | 0 |\n|5  | 0.153  | 0.07  |  0.17 | 0 | 0 |\n|7  | 0.168  | 0.091 |  0.18 | 0.45 | 0 |\n|10\t| 0.162  | 0.096 |  0.18 | 0.64 | 0 |\n|12\t|  0.16  | 0.097 |  0.17 | 0.65 | 0 |\n|15\t|  0.08  | 0.06  |  0.093| 0.8 | 0 |",
        "b": "|modification step duration,s|etch rate,nm/cyc - Al\u2082O\u2083|HfO\u2082|AlNx |\n|--------|-------|------|------|\n|0   |0.0078 |\t0.0095\t|\t0.020|\n|5   |0.1532 |\t0.0687  |\t0.173|\n|7\t |0.168\t |\t0.0912\t|\t0.184|\n|10\t |0.1624 |\t0.0964  |\t0.182|\n|12\t |0.1602 |\t0.098\t|\t0.176|\n|15\t |0.081\t |\t0.06\t|\t0.093|"
    },
    "vqa": {
        "a": [
            {
                "question_type": "Process-Oriented",
                "question": "How does increasing the modification-step duration change the surface chemistry and therefore the etch rate in this ALE process?",
                "answer_type": "Paragraph",
                "answer": "Increasing the modification time gives the activating chemicals more time to react with the surface, breaking more bonds and making the material easier to remove. This creates a thicker or more reactive modified layer, which leads to a higher etch rate. However, this effect eventually levels off once the surface is fully saturated."
            },
            {
                "question_type": "Structure-Property",
                "question": "Which of the studied materials exhibits the most stable and lowest etch rate irrespective of the modification step duration?",
                "answer_type": "Factoid",
                "answer": "HfO\u2082"
            }
        ],
        "b": [
            {
                "question_type": "Comparative/Trend",
                "question": "How do etch-rate trends compare for Al\u2082O\u2083, AlN, and HfO\u2082 over 0\u201316 s modification step duration times?",
                "answer_type": "List",
                "answer": "- AlNx: shows the highest etch-rate increase with duration.\n- Al\u2082O\u2083: displays a moderate increase with duration.\n- HfO\u2082: increases more slowly and remains the lowest of the three across the range."
            },
            {
                "question_type": "Application/Performance",
                "question": "Would Al\u2082O\u2083 be suitable for a manufacturing process that requires precise etch-depth control independent of the modification-step duration ?",
                "answer_type": "Yes/No",
                "answer": "No. \n Al\u2082O\u2083 is not suitable for a process that must be highly precise and insensitive to modification-step duration."
            }
        ]
    },
    "bbox": {
        "a": {
            "x": 0,
            "y": 0,
            "width": 0,
            "height": 0
        },
        "b": {
            "x": 0,
            "y": 0,
            "width": 0,
            "height": 0
        }
    }
}

File: inter-annotator-agreement-data/atomic-layer-etching/experimental-usecase/16/7/fig_7.json
{
    "sample_id": "atomic-layer-etching/experimental-usecase/16/fig_7",
    "classification": {
        "a": "polar chart (rose chart)"
    },
    "summarization": {
        "a": "The  polar chart  shows the spatial distribution of Al\u2082O\u2083 etch rate across a Si wafer during ALE. The etch rate is highest at the wafer center (~0.139 nm/cycle) and slightly decreases toward the edge (~0.131 nm/cycle), indicating a uniformity."
    },
    "data_extraction": {
        "a": "| Radius (cm) | 0\u00b0     | 30\u00b0    | 60\u00b0    | 90\u00b0    | 120\u00b0   | 150\u00b0   | 180\u00b0   | 210\u00b0   | 240\u00b0   | 270\u00b0   | 300\u00b0   | 330\u00b0   |\n|--------------|--------|--------|--------|--------|--------|--------|--------|--------|--------|--------|--------|--------|\n| 0.0 | 0.1390 | 0.1390 | 0.1390 | 0.1390 | 0.1390 | 0.1390 | 0.1390 | 0.1390 | 0.1390 | 0.1390 | 0.1390 | 0.1390 |\n| 0.5 | 0.1388 | 0.1387 | 0.1387 | 0.1386 | 0.1385 | 0.1387 | 0.1386 | 0.1387 | 0.1386 | 0.1386 | 0.1387 | 0.1387 |\n| 1.0 | 0.1380 | 0.1379 | 0.1378 | 0.1378 | 0.1377 | 0.1378 | 0.1379 | 0.1378 | 0.1379 | 0.1378 | 0.1379 | 0.1379 |\n| 1.5 | 0.1368 | 0.1367 | 0.1366 | 0.1367 | 0.1366 | 0.1367 | 0.1366 | 0.1367 | 0.1366 | 0.1367 | 0.1366 | 0.1367 |\n| 2.0 | 0.1355 | 0.1354 | 0.1353 | 0.1354 | 0.1353 | 0.1354 | 0.1354 | 0.1353 | 0.1354 | 0.1353 | 0.1354 | 0.1353 |\n| 2.5 | 0.1338 | 0.1337 | 0.1336 | 0.1337 | 0.1336 | 0.1337 | 0.1336 | 0.1337 | 0.1336 | 0.1337 | 0.1336 | 0.1337 |\n| 3.0 | 0.1315 | 0.1314 | 0.1314 | 0.1313 | 0.1313 | 0.1313 | 0.1314 | 0.1313 | 0.1313 | 0.1313 | 0.1313 | 0.1314 |"
    },
    "vqa": {
        "a": [
            {
                "question_type": "Process-Oriented",
                "question": "What process oriented parameters  led to the cause the center-to-edge etch rate gradient observed on the wafer?",
                "answer_type": "List",
                "answer": "1   - Plasma density distribution\n2  - Neutral radical flux and gas flow pattern \n3  - Ion energy/sheath potential variation"
            },
            {
                "question_type": "Comparative/Trend",
                "question": "How does the etch rate non-uniformity change from the center of the wafer to the edge?",
                "answer_type": "Paragraph",
                "answer": "At the center (0\u20131 cm): ~0.137\u20130.139 nm/cycle; highest etch rates. At the mid-radius (1\u20132.2 cm): ~0.134\u20130.136 nm/cycle; moderate etch rates finally at the edge (2.2\u20133.5 cm): ~0.131\u20130.133 nm/cycle; lowest etch rates"
            },
            {
                "question_type": "Structure-Property",
                "question": "What is the minimum and maximum etch rate value shown on this given polar plot?",
                "answer_type": "Factoid",
                "answer": "minimum ~  0.131 nm/cycle, maximum ~  0.139 nm/cycle"
            },
            {
                "question_type": "Application/Performance",
                "question": "Is the etch-rate uniformity shown in this ALE wafer map acceptable for manufacturing nanoscale devices?",
                "answer_type": "Yes/No",
                "answer": "No\n\nReason - the center-to-edge variation (~0.131\u20130.139 nm/cycle) and the six-fold spatial nonuniformity exceed typical nanoscale CD tolerances and would likely require process or hardware correction before manufacturing."
            }
        ]
    },
    "bbox": {
        "a": {
            "x": 0,
            "y": 0,
            "width": 0,
            "height": 0
        }
    }
}

File: inter-annotator-agreement-data/atomic-layer-etching/experimental-usecase/16/8/fig1.json
{
    "sample_id": "atomic-layer-etching/experimental-usecase/16/fig1",
    "classification": {
        "a": "unknown"
    },
    "bbox": {
        "a": {
            "x": 0,
            "y": 0,
            "width": 0,
            "height": 0
        }
    }
}

File: inter-annotator-agreement-data/atomic-layer-etching/experimental-usecase/16/8/fig_2.json
{
    "sample_id": "atomic-layer-etching/experimental-usecase/16/fig_2",
    "classification": {
        "a": "multiple line chart",
        "b": "multiple line chart"
    },
    "summarization": {
        "a": "The figure shows the deposition rate on different materials (Si, Al2O3, HfO2, AlNx, TiN, SiO2) against the fraction of CF4 in the plasma mixture. For all materials, the deposition rate increases rapidly at low CF\u2084 content and then decreases again at higher CF\u2084 concentrations.",
        "b": "The figure illustrates the concentration of F, CF2, and CF species against the fraction of CF4 in the plasma mixture. For all three species, the concentration increases with CF\u2084 content, but the increase becomes more gradual at higher CF\u2084 concentrations."
    },
    "data_extraction": {
        "a": "| v_{CF4} % | Si, nm/min | Al2O3, nm/min | HfO2, nm/min | AlNx, nm/min | TiN, nm/min | SiO2, nm/min |\n|---|---|---|---|---|---|---|\n| 3.3 | 1.53 | 2.72 | 2.16 | 2.33 | 2.50 | 0.64 |\n| 5.0 | 4.06 | 5.73 | 5.97 | 6.19 | 2.82 | 1.22 |\n| 6.6 | 5.61 | 5.70 | 5.39 | 6.29 | 1.49 | - 2.82 |\n| 10 | 3.93 | 4.69 | 3.50 | 5.07 | - 0.9 | - 5.51 |\n| 13.3 | 2.02 | 3.79 | 3.33 | 4.01 | - 0.37 | - 4.98 |",
        "b": "| v_{CF4} % | F, cm^-3 | CF2, cm^-3 | CF, cm^-3|\n|---|---|---|---|\n| 3.3 | 7300000000000 | 39000000000 | 16000000000 |\n| 5.0 | 13000000000000 | 62000000000 | 21000000000 |\n| 6.6 | 28000000000000 | 90000000000 | 36000000000 |\n| 10 | 56000000000000 | 177000000000 | 90000000000 |\n| 13.3 | 78000000000000 | 180000000000 | 109000000000 |"
    },
    "vqa": {
        "a": [
            {
                "question_type": "Process-Oriented",
                "question": "Will SiO2 be etched in a plasma containing 7% CF4?",
                "answer_type": "Yes/No",
                "answer": "Yes"
            },
            {
                "question_type": "Comparative/Trend",
                "question": "Based solely on the graph, which material appears to be the best choice for industrial applications? Why?",
                "answer_type": "Paragraph",
                "answer": "The graph shows how the deposition rate changes with CF4 fraction for different materials. Based only on this data, AlNx looks like the best choice for industrial use. It has the highest deposition rate and stays relatively high across the whole CF4 concentration range, which would enable faster processing."
            },
            {
                "question_type": "Comparative/Trend",
                "question": "What is the optimal CF4 fraction for deposition on Si?",
                "answer_type": "Factoid",
                "answer": "6.6% (fastest deposition)."
            }
        ],
        "b": [
            {
                "question_type": "Comparative/Trend",
                "question": "What is the most likely reason why the deposition rate for most of the studied materials slows down or even become negative when the CF4 fraction in the mixture reaches about 5% or higher?",
                "answer_type": "Paragraph",
                "answer": "The plot indicates that as the CF4 fraction in the plasma increases, the F concentration rises extremely rapidly for mixtures above about 5% CF4, growing by several orders of magnitude relative to CF and CF2 (due to the logarithmic scale). While CF and CF2 radicals contribute mainly to film growth, F atoms favor the formation of volatile fluorides and thus promote etching. When F becomes predominant in the plasma, deposition is progressively suppressed and, for some materials, the overall process switches from film growth to etching."
            }
        ]
    },
    "bbox": {
        "a": {
            "x": 0,
            "y": 0,
            "width": 0,
            "height": 0
        },
        "b": {
            "x": 0,
            "y": 0,
            "width": 0,
            "height": 0
        }
    }
}
