Repository: sciknoworg/sci-imageminer

## Project Overview  

**Sci-ImageMiner** is an annotation project on figures from **atomic layer deposition (ALD)** and **atomic layer etching (ALE)**, situated within the broader field of materials science and engineering. Within each of these categories, the data is further organized into the sub-categories **experimental-usecase** and **simulation-usecase**.

It aims to host gold-standard annotations for chart classification, data extraction, summarization, and question answering—providing both pilot and full-phase data to support multimodal AI research in scientific image understanding.

File: inter-annotator-agreement-data/atomic-layer-etching/experimental-usecase/16/8/fig_4.json
{
    "sample_id": "atomic-layer-etching/experimental-usecase/16/fig_4",
    "classification": {
        "a": "multiple line chart",
        "b": "multiple line chart"
    },
    "summarization": {
        "a": "The plot shows etch rate in nm/cycle against modification step duration for Al2O3, HfO2, AlNx, TiN and SiO2. SiO2 etch rate increases strongly with step duration, TiN stays near zero. Other materials show slight rise and then decrease.",
        "b": "The plot shows zoomed-in etch rate in nm/cycle against modification step duration for Al2O3, HfO2 and AlNx. All three first increase to a maximum and than decrease, with AlNx highest and HfO2 lowest etch rate."
    },
    "data_extraction": {
        "a": "| Modification step duration, s | Etch rate HfO2, nm/cyc | Etch rate Al2O3, nm/cyc |Etch rate AlNx, nm/cyc | Etch rate SiO2, nm/cyc | Etch rate TiN, nm/cyc |\n|---|---|---|---|---|---|\n| 0 | 0.01 | 0.007 | 0.02 | 0.04 | 0.0 |\n| 5 | 0.07 | 0.15 | 0.17| 0.33 | -0.01 |\n| 7 | 0.09 | 0.17 | 0.183 | 0.47 | 0.0 |\n| 10 | 0.96 | 0.162 | 0.181 | 0.62 | 0.0 |\n| 12 | 0.97 | 0.16 | 0.175 | 0.65 | -0.01 |\n| 15 | 0.06 |0.08 | 0.09 | 0.82 | -0.02 |",
        "b": "| Modification step duration, s | Etch rate HfO2, nm/cyc | Etch rate Al2O3, nm/cyc |Etch rate AlNx, nm/cyc |\n|---|---|---|---|\n| 0 | 0.01 | 0.007 | 0.02 |\n| 5 | 0.07 | 0.15 | 0.17|\n| 7 | 0.09 | 0.17 | 0.183 |\n| 10 | 0.96 | 0.162 | 0.181 |\n| 12 | 0.97 | 0.16 | 0.175 |\n| 15 | 0.06 |0.08 | 0.09 |"
    },
    "vqa": {
        "a": [
            {
                "question_type": "Comparative/Trend",
                "question": "Which material shows highest sputtering by argon, when modification step is not performed?",
                "answer_type": "Factoid",
                "answer": "SiO2 (highest etch rate by modification step t = 0)"
            },
            {
                "question_type": "Comparative/Trend",
                "question": "Which of the materials exhibit an ALE process window? Why?",
                "answer_type": "Paragraph",
                "answer": "Al2O3, HfO2, and AlNx show an ALE window. Their etch rate rises with increasing modification time and then becomes nearly constant, indicating self-limiting, surface-saturation behavior characteristic of ALE. SiO2 does not show a clear window because its etch rate keeps increasing with time, and TiN does not because it is essentially not etched."
            },
            {
                "question_type": "Comparative/Trend",
                "question": "Which material pairs would be a good choice for achieving precise, highly selective etching?",
                "answer_type": "List",
                "answer": "Al2O3/TiN, HfO2/TiN, AlNx/TiN."
            }
        ],
        "b": [
            {
                "question_type": "Comparative/Trend",
                "question": "Which ALE window is observed for AlNx?",
                "answer_type": "Factoid",
                "answer": "At modification step duration of 5\u201312 seconds."
            }
        ]
    },
    "bbox": {
        "a": {
            "x": 0,
            "y": 0,
            "width": 0,
            "height": 0
        },
        "b": {
            "x": 0,
            "y": 0,
            "width": 0,
            "height": 0
        }
    }
}

File: inter-annotator-agreement-data/atomic-layer-etching/experimental-usecase/16/8/fig_7.json
{
    "sample_id": "atomic-layer-etching/experimental-usecase/16/fig_7",
    "classification": {
        "a": "polar chart (rose chart)"
    },
    "summarization": {
        "a": "The polar chart displays the relationship between radius from the center of the wafer and angle in degrees, with color indicating varying etch rate in nm/cycle."
    },
    "data_extraction": {
        "a": "| Radius, cm | Angle, deg | Etch rate, nm/cycle |\n|---|---|---|\n| 0.5 | 0 | 0.138 - 0.139 |\n| 0.5 | 90 | 0.138 - 0.139 |\n| 0.5 | 180 | 0.138 - 0.139 |\n| 0.5 | 270 | 0.138 - 0.139 |\n| 1 | 0 | 0.138 - 0.139 |\n| 1 | 90 | 0.137 - 0.139 |\n| 1 | 180 | 0.138 - 0.139 |\n| 1 | 270 | 0.138 - 0.139 |\n| 1.5 | 0 | 0.137 - 0.138 |\n| 1.5 | 90 |  0.136 - 0.137 |\n| 1.5 | 180 | 0.137 - 0.138 |\n| 1.5 | 270 | 0.137 - 0.138 |\n| 2 | 0 | 0.136 - 0.137 |\n| 2 | 90 |  0.135 - 0.136 |\n| 2 | 180 | 0.135 - 0.137 |\n| 2 | 270 | 0.136- 0.137 |\n| 2.5 | 0 | 0.134 - 0.135 |\n| 2.5 | 90 |  0.133 - 0.134 |\n| 2.5 | 180 | 0.134 - 0.135 |\n| 2.5 | 270 | 0.135- 0.136 |\n| 3 | 0 | 0 |\n| 3 | 90 |  0 |\n| 3 | 180 | 0.131 - 0.132 |\n| 3 | 270 | 0 |"
    },
    "vqa": {
        "a": [
            {
                "question_type": "Comparative/Trend",
                "question": "Where is the maximum and minimum Al\u2082O\u2083 etch rate on the wafer?",
                "answer_type": "Factoid",
                "answer": "Maximum in the center, minimum on the edge of the wafer."
            },
            {
                "question_type": "Comparative/Trend",
                "question": "Does the etch rate change more rapidly near the edge or in the center?",
                "answer_type": "Factoid",
                "answer": "Near the edge."
            },
            {
                "question_type": "Comparative/Trend",
                "question": "Which angular sector has systematically lower etch rate?",
                "answer_type": "Paragraph",
                "answer": "Starting from about r = 1 cm, the 30\u00b0\u2013120\u00b0 sector is consistently one color interval lower than the others. This indicates a slightly reduced etch rate at the same radius. By r \u2248 2.8 cm, this sector shows no measurable etch, while most other angular regions still exhibit etching."
            },
            {
                "question_type": "Comparative/Trend",
                "question": "Which region of the wafer (center, mid-radius, or edge) is most suitable for placing devices that require high etch uniformity?",
                "answer_type": "Paragraph",
                "answer": "The center region of the wafer is most suitable. There, the etch rate is both highest and most uniform, with very small radial and angular variation compared to the mid-radius and especially the edge, where the etch rate drops and even goes to zero in some sectors."
            }
        ]
    },
    "bbox": {
        "a": {
            "x": 0,
            "y": 0,
            "width": 0,
            "height": 0
        }
    }
}

File: inter-annotator-agreement-data/atomic-layer-etching/experimental-usecase/16/9/fig_2.json
{
    "sample_id": "atomic-layer-etching/experimental-usecase/16/fig_2",
    "classification": {
        "a": "multiple line chart",
        "b": "multiple line chart"
    },
    "summarization": {
        "a": "Deposition rate as a function of CF\u2084 fraction (3.3%\u201313.3%) in an Ar (83.3%)/H\u2082 plasma mixture for different materials. The deposition rate initially increases with CF\u2084 content, reaches a maximum, and then decreases, with SiO\u2082 and TiN transitioning from deposition to net etching at higher CF\u2084 fractions.",
        "b": "Calculated concentrations of F, CF, and CF\u2082 radicals as a function of CF\u2084 fraction, obtained from plasma diagnostics. The trends in radical concentrations explain the deposition-to-etching transition observed in panel a."
    },
    "data_extraction": {
        "a": "|\u03bd_CF4 (%)|Si|Al2O3|HfO2|AlN|TiN|SiO2|\n|---------|--|-----|----|---|---|----|\n|3.3|2.0|1.8|1.7|1.9|1.5|1.6|\n|6.7|4.5|4.2|4.0|4.3|3.8|3.5|\n|10.0|3.0|2.8|2.6|2.7|0.5|-0.5|\n|13.3|1.2|1.0|0.9|1.1|-1.0|-2.0|",
        "b": "|\u03bd_CF4 (%)|F (cm\u207b\u00b3)|CF2 (cm\u207b\u00b3)|CF (cm\u207b\u00b3)|\n|---------|--------|----------|---------|\n|3.3|1\u00d710\u00b9\u00b2|5\u00d710\u00b9\u00b9|4\u00d710\u00b9\u00b9|\n|6.7|5\u00d710\u00b9\u00b2|1\u00d710\u00b9\u00b2|9\u00d710\u00b9\u00b9|\n|10.0|2\u00d710\u00b9\u00b3|2\u00d710\u00b9\u00b2|1.5\u00d710\u00b9\u00b2|\n|13.3|8\u00d710\u00b9\u00b3|3\u00d710\u00b9\u00b2|2\u00d710\u00b9\u00b2|"
    },
    "vqa": {
        "d": [
            {
                "question_type": "Application/Performance",
                "question": "Which materials exhibit net etching behavior at higher CF\u2084 fractions according to the deposition-rate data?",
                "answer_type": "List",
                "answer": "TiN, SiO\u2082"
            }
        ],
        "c": [
            {
                "question_type": "Structure-Property",
                "question": "How do changes in radical concentrations influence the transition from film deposition to net etching for different materials?",
                "answer_type": "Paragraph",
                "answer": "As the CF\u2084 fraction increases, the concentration of fluorine-containing radicals such as F, CF, and CF\u2082 rises significantly, enhancing chemical reactivity at the surface. At moderate CF\u2084 levels, polymer-forming species promote deposition, while at higher CF\u2084 fractions, the high density of reactive fluorine radicals enhances bond breaking and material removal. This shift in plasma chemistry alters surface reaction pathways, causing certain materials, such as SiO\u2082 and TiN, to transition from net deposition to net etching."
            }
        ],
        "a": [
            {
                "question_type": "Comparative/Trend",
                "question": "Does increasing the CF\u2084 fraction beyond an intermediate value lead to a decrease in deposition rate for most materials shown in the figure?",
                "answer_type": "Yes/No",
                "answer": "Yes"
            }
        ],
        "b": [
            {
                "question_type": "Process-Oriented",
                "question": "Which plasma component fraction is systematically varied to study its effect on deposition rate and radical concentration?",
                "answer_type": "Factoid",
                "answer": "The CF\u2084 fraction (\u03bd_CF\u2084) in the plasma mixture."
            }
        ]
    },
    "bbox": {
        "a": {
            "x": 0,
            "y": 0,
            "width": 0,
            "height": 0
        },
        "b": {
            "x": 0,
            "y": 0,
            "width": 0,
            "height": 0
        }
    }
}

File: inter-annotator-agreement-data/atomic-layer-etching/experimental-usecase/16/9/fig_3.json
{
    "sample_id": "atomic-layer-etching/experimental-usecase/16/fig_3",
    "classification": {
        "a": "multi spectra chart",
        "b": "multi spectra chart"
    },
    "summarization": {
        "a": "The F(1s) XPS spectrum shows the fluorine signal for polymer films deposited at two CF\u2084 concentrations (3.3% and 6.6%). The main peak at 689.8\u2013690.2 eV is consistent with F\u2013C bonding in fluorocarbon films. The stable peak position indicates negligible charging, while the higher CF\u2084 concentration leads to increased peak intensity, confirming enhanced fluorine incorporation.",
        "b": "The C(1s) XPS spectrum shows deconvoluted peaks corresponding to C\u2013CF\u2099, CF, CF\u2082, and CF\u2083 bonds. Higher CF\u2084 concentration results in stronger CF\u2093 peaks, indicating increased fluorination of the polymer surface. A minor peak near 288 eV appears only at higher CF\u2084 levels, suggesting additional C\u2013F bonding or hydrocarbon species."
    },
    "data_extraction": {
        "a": "| Binding Energy (eV) | Intensity (relative) | Assignment | Observation |\n|---|---|---|---|\n| 698 | 0 | \u2014 | Background |\n| 696 | 0 | \u2014 | Background |\n| 694 | 0 | \u2014 | Background |\n| 692 | Low | \u2014 | Start of F(1s) region |\n| 690 | High | F\u2013C (\u2013CF\u2082\u2013CF\u2082\u2013)\u2099 | Main F(1s) peak position (689.8\u2013690.2 eV); no shift due to charging |\n| 688 | Low | \u2014 | Tail of main peak |\n| 686 | 0 | \u2014 | Background |\n| 684 | 0 | \u2014 | Background |\n| 682 | 0 | \u2014 | Background |",
        "b": "| Binding Energy (eV) | Intensity (relative) | Assignment | Observation |\n|---|---|---|---|\n| 298 | 0 | \u2014 | Background |\n| 296 | Low | \u2014 | Background region |\n| 294.6 | High | CF\u2083 | Peak more pronounced at higher CF\u2084 (6.6%) |\n| 292.4 | High | CF\u2082 | Stronger at higher CF\u2084 fraction |\n| 290.2 | Medium | CF | Detected in both samples |\n| 288.0 | Low\u2013Medium | C\u2013CF or hydrocarbon | Appears only at high CF\u2084; may slightly underestimate F content |\n| 285.5 | Medium | C\u2013CF\u2099 | Present in both films; indicates carbon bonding |\n| 284 | 0 | \u2014 | Background |\n| 282 | 0 | \u2014 | Background |"
    },
    "vqa": {
        "d": [
            {
                "question_type": "Structure-Property",
                "question": "Does increasing the CF\u2084 fraction lead to higher fluorine incorporation in the polymer films as reflected in the XPS spectra?",
                "answer_type": "Yes/No",
                "answer": "Yes"
            }
        ],
        "c": [
            {
                "question_type": "Application/Performance",
                "question": "What binding energy range corresponds to the main F\u2013C bonding peak in the F(1s) XPS spectrum?",
                "answer_type": "Factoid",
                "answer": "Approximately 689.8\u2013690.2 eV."
            }
        ],
        "a": [
            {
                "question_type": "Process-Oriented",
                "question": "What spectral features indicate the effect of CF\u2084 concentration on polymer film chemistry in the XPS measurements?",
                "answer_type": "List",
                "answer": "Increased F(1s) peak intensity at higher CF\u2084 fraction, Stronger CF\u2082 and CF\u2083 components in the C(1s) spectra, Appearance of an additional C\u2013F or hydrocarbon-related peak near 288 eV, Consistent peak positions indicating minimal charging effects"
            }
        ],
        "b": [
            {
                "question_type": "Comparative/Trend",
                "question": "How do the F(1s) and C(1s) spectra change when comparing polymer films deposited at low and high CF\u2084 fractions?",
                "answer_type": "Paragraph",
                "answer": "At higher CF\u2084 fractions, the F(1s) spectra exhibit a noticeable increase in peak intensity while maintaining a stable binding energy, indicating enhanced fluorine incorporation without charging effects. In the C(1s) spectra, higher CF\u2084 levels result in stronger CF\u2082 and CF\u2083 peaks, reflecting increased fluorination of the polymer backbone. In contrast, films deposited at lower CF\u2084 fractions show weaker fluorinated carbon components, highlighting a clear compositional trend driven by plasma chemistry."
            }
        ]
    },
    "bbox": {
        "a": {
            "x": 0,
            "y": 0,
            "width": 0,
            "height": 0
        },
        "b": {
            "x": 0,
            "y": 0,
            "width": 0,
            "height": 0
        }
    }
}

File: inter-annotator-agreement-data/atomic-layer-etching/experimental-usecase/16/9/fig_6.json
{
    "sample_id": "atomic-layer-etching/experimental-usecase/16/fig_6",
    "classification": {
        "a": "multiple line chart"
    },
    "summarization": {
        "a": "The multi-line chart shows a linear increase in etch depth with ALE cycles for Al\u2082O\u2083, HfO\u2082, AlN\u2093, SiO\u2082, and TiN, with both process stages set to 10 s. Al\u2082O\u2083, AlN\u2093, and HfO\u2082 exhibit etch rates of 0.16, 0.20, and 0.11 nm/cycle, respectively, while TiN shows negligible etching (0.006 nm/cycle) and SiO\u2082 displays poor repeatability (0.62 nm/cycle). These results confirm a well-controlled ALE process with strong material-dependent selectivity."
    },
    "data_extraction": {
        "a": "| Cycles | Al\u2082O\u2083 | HfO\u2082 | AlN\u2093 | SiO\u2082 | TiN |\n|--------|--------|--------|--------|--------|--------|\n| 0 | 0 | 0 | 0 | 0 | 0 |\n| 10 | 2 | 1.5 | 2.5 | 5 | 0 |\n| 20 | 4 | 3 | 5 | 10 | 0.5 |\n| 30 | 6 | 4.5 | 7 | 15 | 1 |\n| 40 | 8 | 6 | 9 | 22 | 1.5 |"
    },
    "vqa": {
        "d": [
            {
                "question_type": "Process-Oriented",
                "question": "How does the multi-line chart demonstrate material-dependent selectivity in the ALE process?",
                "answer_type": "Paragraph",
                "answer": "The chart shows that etch depth increases linearly with cycles, but the rate differs strongly between materials. Al\u2082O\u2083, AlN\u2093, and HfO\u2082 exhibit controlled, moderate etch rates, indicating effective ALE behavior. TiN shows almost no etching, confirming resistance to the process, while SiO\u2082 has high variability, indicating poor repeatability. This illustrates that the ALE process can selectively remove material layer-by-layer depending on the chemical and physical properties of each substrate, highlighting the importance of tuning parameters for selective etching."
            }
        ],
        "c": [
            {
                "question_type": "Structure-Property",
                "question": "What is the etch depth of Al\u2082O\u2083 after 40 ALE cycles?",
                "answer_type": "Factoid",
                "answer": "8 nm."
            }
        ],
        "a": [
            {
                "question_type": "Process-Oriented",
                "question": "Does the etch depth increase linearly with the number of ALE cycles for Al\u2082O\u2083, HfO\u2082, and AlN\u2093?",
                "answer_type": "Yes/No",
                "answer": "Yes"
            }
        ],
        "b": [
            {
                "question_type": "Comparative/Trend",
                "question": "Which materials show the highest and lowest etch rates per cycle according to the figure?",
                "answer_type": "List",
                "answer": "Highest: AlN\u2093 (0.20 nm/cycle), Medium: Al\u2082O\u2083 (0.16 nm/cycle), HfO\u2082 (0.11 nm/cycle), Lowest: TiN (0.006 nm/cycle), Poor repeatability: SiO\u2082 (0.62 nm/cycle)"
            }
        ]
    },
    "bbox": {
        "a": {
            "x": 0,
            "y": 0,
            "width": 0,
            "height": 0
        }
    }
}

File: inter-annotator-agreement-data/atomic-layer-etching/experimental-usecase/16/9/fig_7.json
{
    "sample_id": "atomic-layer-etching/experimental-usecase/16/fig_7",
    "classification": {
        "a": "polar chart (rose chart)"
    },
    "summarization": {
        "a": "The polar chart maps the Al\u2082O\u2083 etch rate (nm/cycle) across a 100 mm wafer using radius from the center and polar angle as coordinates. The etch rate is highest at the wafer center and gradually decreases toward the edge, resulting in an overall uniformity of approximately \u00b13% from minimum to maximum. A slight discrepancy of less than 20% compared to smaller-sample measurements is attributed to loading effects."
    },
    "data_extraction": {
        "a": "| Radius (cm) \u2193 / Angle (\u00b0) \u2192 | 0 | 60 | 120 | 180 | 240 | 300 | 360 |\n|----------------------------|----|----|-----|-----|-----|-----|-----|\n| 0 | 0.139 | 0.139 | 0.139 | 0.138 | 0.138 | 0.139 | 0.139 |\n| 1 | 0.137 | 0.136 | 0.135 | 0.136 | 0.135 | 0.136 | 0.137 |\n| 2 | 0.134 | 0.133 | 0.132 | 0.133 | 0.132 | 0.133 | 0.134 |\n| 3 | 0.131 | 0.132 | 0.131 | 0.132 | 0.131 | 0.132 | 0.131 |"
    },
    "vqa": {
        "d": [
            {
                "question_type": "Application/Performance",
                "question": "What is the approximate etch rate uniformity across the wafer as indicated by the polar chart?",
                "answer_type": "Factoid",
                "answer": "\u00b13% from minimum to maximum."
            }
        ],
        "c": [
            {
                "question_type": "Structure-Property",
                "question": "What structural features of the wafer influence the etch rate distribution observed in the polar chart?",
                "answer_type": "List",
                "answer": "Central region exposure leading to higher etch rates, Edge effects due to plasma distribution or gas flow, Loading variations across the wafer, Material uniformity and surface preparation"
            }
        ],
        "a": [
            {
                "question_type": "Comparative/Trend",
                "question": "Does the etch rate decrease as the radius increases from the center to the edge of the wafer?",
                "answer_type": "Yes/No",
                "answer": "Yes"
            }
        ],
        "b": [
            {
                "question_type": "Process-Oriented",
                "question": "How does the polar coordinate mapping help in understanding etch uniformity across the wafer?",
                "answer_type": "Paragraph",
                "answer": "Using polar coordinates allows visualization of etch rate variations both radially and angularly across the wafer. By plotting radius from the center and polar angle as axes, it becomes possible to identify regions of higher or lower etching, quantify overall uniformity, and detect any asymmetry due to loading or equipment effects. This approach provides a clear spatial overview that single-point measurements cannot capture."
            }
        ]
    },
    "bbox": {
        "a": {
            "x": 0,
            "y": 0,
            "width": 0,
            "height": 0
        }
    }
}

File: inter-annotator-agreement-data/atomic-layer-etching/experimental-usecase/24/1/c466ef032e36d8a6b1b99692843b6c50f4f3f7ca51d12676e6844eb1f694e786.json
{
    "sample_id": "atomic-layer-etching/experimental-usecase/24/c466ef032e36d8a6b1b99692843b6c50f4f3f7ca51d12676e6844eb1f694e786",
    "classification": {
        "a": "reaction scheme",
        "b": "reaction scheme"
    },
    "summarization": {
        "a": "The upper panel shows HF reacting with a methyl-terminated Al\u2082O\u2083 surface. HF removes surface \u2013CH\u2083 ligands, producing volatile CH\u2084 and H\u2082O byproducts. This step converts the surface to a fluorinated Al\u2013F termination state.",
        "b": "The lower panel shows a fluorinated Al\u2082O\u2083 surface reacting with an Al\u2013CH\u2083 precursor. Surface fluorine is replaced by \u2013CH\u2083 ligands, regenerating a methyl-terminated surface. This step restores the surface chemistry required for repeating the reaction cycle."
    },
    "data_extraction": {
        "a": "",
        "b": ""
    },
    "vqa": {
        "a": [
            {
                "question_type": "Process-Oriented",
                "question": "Describe the sequence of surface-chemistry changes shown in the upper panel when HF is introduced to the methyl-terminated Al2O3 surface.",
                "answer_type": "Paragraph",
                "answer": "HF reacts with surface \u2013CH3 ligands on Al sites, removing methyl termination and forming volatile byproducts (CH4 and H2O) as indicated. As these ligands are eliminated, the surface becomes fluorinated with Al\u2013F bonds. Overall, the panel illustrates conversion from a methylated Al2O3 surface to a fluorinated Al2O3 surface during the HF exposure step."
            },
            {
                "question_type": "Structure-Property",
                "question": "What are the two volatile byproducts explicitly shown in the upper reaction scheme?",
                "answer_type": "Factoid",
                "answer": "H2O and CH4."
            }
        ],
        "b": [
            {
                "question_type": "Comparative/Trend",
                "question": "List the key surface-state differences between the left and right sides of the lower panel.",
                "answer_type": "Paragraph",
                "answer": "- Left side: fluorinated surface (dominant Al\u2013F termination).\n- Right side: methyl-terminated surface (dominant Al\u2013CH3 termination).\n- The step represents replacement of surface F sites by CH3-containing termination."
            },
            {
                "question_type": "Application/Performance",
                "question": "Is the re-methylation step necessary for repeating the surface reaction cycle?",
                "answer_type": "Factoid",
                "answer": "Yes. It regenerates a defined \u2013CH\u2083-terminated surface needed for the next HF exposure."
            }
        ]
    },
    "bbox": {
        "a": {
            "x": 0,
            "y": 0,
            "width": 0,
            "height": 0
        },
        "b": {
            "x": 0,
            "y": 0,
            "width": 0,
            "height": 0
        }
    }
}

File: inter-annotator-agreement-data/atomic-layer-etching/experimental-usecase/24/1/figure_10.json
{
    "sample_id": "atomic-layer-etching/experimental-usecase/24/figure_10",
    "classification": {
        "a": "multi spectra chart"
    },
    "summarization": {
        "a": "The FTIR spectra show a progressive decrease in the Al\u2013O stretching absorbance of bulk Al\u2082O\u2083 as the number of ALE cycles increases at 300 \u00b0C. The dominant Al\u2013O band in the ~900\u20131000 cm\u207b\u00b9 region decreases monotonically from the 0-cycle spectrum to the 8-cycle spectrum. Baseline regions outside the Al\u2013O band remain close to zero absorbance. This behavior is consistent with continuous removal of Al\u2082O\u2083 during atomic layer etching."
    },
    "data_extraction": {
        "a": "| Wavenumber (cm\u207b\u00b9) | Absorbance (0 cycles) | Absorbance (4 cycles) | Absorbance (6 cycles) | Absorbance (8 cycles) |\n|---|---:|---:|---:|---:|\n| 1300 | ~0.06 | ~0.05 | ~0.04 | ~0.03 |\n| 1100 | ~0.06 | ~0.05 | ~0.04 | ~0.03 |\n| 940  | ~0.59 | ~0.56 | ~0.50 | ~0.40 |\n| 900  | ~0.53 | ~0.52 | ~0.42 | ~0.38 |\n| 800  | ~0.00 | ~0.00 | ~0.00 | ~0.00 |\n| 700  | ~0.00 | ~0.00 | ~0.00 | ~0.00 |"
    },
    "vqa": {
        "a": [
            {
                "question_type": "Comparative/Trend",
                "question": "How does the intensity of the main Al\u2013O stretching feature change as the ALE cycle count increases, and what does that imply about the film during etching?",
                "answer_type": "Paragraph",
                "answer": "The Al\u2013O stretching peak in the ~900\u20131000 cm\u207b\u00b9 region systematically decreases as the ALE cycle count increases from 0 to 8. Because FTIR absorbance is proportional to the amount of the corresponding bonding environment, this monotonic decrease indicates a reduction in Al\u2013O content. This directly implies progressive thinning or removal of the Al\u2082O\u2083 film during the ALE process."
            },
            {
                "question_type": "Process-Oriented",
                "question": "List the key steps required to use FTIR spectra like these to verify Al\u2082O\u2083 removal during ALE?",
                "answer_type": "Paragraph",
                "answer": "- Acquire a reference spectrum (here: referenced to the initial ZrO2 nanoparticles) before ALE begins.\n- Record spectra after defined numbers of ALE cycles (e.g., 0, 4, 6, 8).\n- Identify the Al2O3/Al\u2013O stretching region (here centered around ~900\u20131000 cm\u207b\u00b9).\n- Compare peak height/area across cycles to check for a monotonic decrease.\n- Confirm that the baseline regions (outside the Al\u2013O band) remain relatively stable to rule out simple scaling artifacts.\n- Interpret the decreasing Al\u2013O band intensity as reduced Al\u2013O content consistent with material removal."
            },
            {
                "question_type": "Structure-Property",
                "question": "What vibrational mode is explicitly monitored in this FTIR measurement?",
                "answer_type": "Factoid",
                "answer": "The Al\u2013O stretching vibration in bulk Al2O3."
            },
            {
                "question_type": "Application/Performance",
                "question": "How could the decrease in the Al\u2013O FTIR band be used for endpoint detection or process control in ALE?",
                "answer_type": "Paragraph",
                "answer": "The Al\u2013O band intensity provides a chemically specific indicator of the remaining Al\u2082O\u2083 material. An ALE endpoint could be defined when the Al\u2013O absorbance falls below a predetermined threshold or approaches the baseline. Monitoring the rate of absorbance decrease per cycle can also reveal changes in etch efficiency, enabling real-time adjustment of exposure or cycle count to achieve consistent material removal."
            }
        ]
    },
    "bbox": {
        "a": {
            "x": 0,
            "y": 0,
            "width": 0,
            "height": 0
        }
    }
}

File: inter-annotator-agreement-data/atomic-layer-etching/experimental-usecase/24/1/figure_11.json
{
    "sample_id": "atomic-layer-etching/experimental-usecase/24/figure_11",
    "classification": {
        "a": "multi spectra chart"
    },
    "summarization": {
        "a": "After TMA exposure at 300 \u00b0C, the FTIR difference spectrum shows a strong positive band near ~1225cm\u207b\u00b9, assigned to the symmetric deformation mode \u03b4\u209b(CH\u2083), indicating formation of surface methyl species on Al\u2082O\u2083. In contrast, after HF exposure, this CH\u2083-related band becomes negative,  howing removal or consumption of methyl termination during the HF half-cycle. Negative features also strengthen and extend into the ~1000\u2013800 cm\u207b\u00b9 region after HF, corresponding to fluorinated Al\u2013O / AlF\u2093-like environments. Together, the spectra directly visualize the alternating methylation and fluorination steps that drive cyclic Al\u2082O\u2083 ALE."
    },
    "data_extraction": {
        "a": "| Wavenumber (cm\u207b\u00b9) | \u0394Absorbance (a: after TMA) | \u0394Absorbance (b: after HF) |\n| ----------------- | -------------------------- |----------------------------|\n| 1300              | 0.0000                     | 0.0000 |\n| 1225              | 0.0600                     |-0.0600 |\n| 1200              | 0.0100                     |-0.0100 |\n| 1100              | 0.0000                     | 0.0000 |\n| 1000              | 0.0000                     |-0.0100 |\n| 960               | -0.0200                    |-0.0200 |\n| 940               | -0.0500                    |-0.0000 |\n| 900               | 0.0000                     |-0.0400 |\n| 850               | 0.0000                     |-0.0300 |\n| 800               | 0.0000                     | 0.0000 |"
    },
    "vqa": {
        "a": [
            {
                "question_type": "Process-Oriented",
                "question": "In one ALE cycle at 300 \u00b0C, what does the sign change of the ~1225 cm\u207b\u00b9 band between the TMA and HF steps imply about the surface chemistry?",
                "answer_type": "Paragraph",
                "answer": "Because these are FTIR difference spectra, the sign of a feature indicates whether a vibrational mode is being created or removed relative to the reference state. After TMA exposure, the positive \u03b4\u209b(CH\u2083) peak near ~1225 cm\u207b\u00b9 shows that methyl groups are added to the surface, producing a methyl-terminated Al\u2082O\u2083 surface. After HF exposure, the same feature becomes negative, indicating that these CH\u2083 species are consumed or removed. This sign inversion directly demonstrates the self-limiting alternation between methylation and demethylation that underpins the ALE cycle."
            },
            {
                "question_type": "Comparative/Trend",
                "question": "How does the spectral response differ between the Al\u2082O\u2083-labeled region (~1100\u2013900 cm\u207b\u00b9) and the AlF\u2083-labeled region (~950\u2013800 cm\u207b\u00b9) after TMA versus after HF?",
                "answer_type": "Paragraph",
                "answer": "After TMA (blue):\n-Strong positive CH\u2083 band at ~1225 cm\u207b\u00b9\n-Negative deviation mainly centered near ~960\u2013900 cm\u207b\u00b9\n-Perturbation of oxide vibrations due to surface methylation\nAfter HF (red):\n-CH\u2083 band becomes negative (methyl removal)\n-Negative features extend more strongly into ~900\u2013800 cm\u207b\u00b9\n-Spectral evolution consistent with fluorination and AlF\u2093-like surface formation"
            },
            {
                "question_type": "Structure-Property",
                "question": "How do the TMA and HF half-cycles alter surface termination, and how is this reflected in the IR spectra?",
                "answer_type": "Paragraph",
                "answer": "The TMA half-cycle converts surface Al sites into methyl-terminated species, which is clearly reflected by the strong positive \u03b4\u209b(CH\u2083) feature near ~1225 cm\u207b\u00b9. This methyl termination modifies the local Al\u2013O bonding environment, producing negative deviations in the oxide-related spectral region. The HF half-cycle reverses this chemistry by removing methyl groups and introducing fluorine, leading to disappearance or inversion of the CH\u2083 band and stronger negative features in the lower-wavenumber region associated with fluorinated Al\u2013O or AlF\u2093-like structures. Structurally, this alternating termination is essential for achieving self-limiting ALE rather than uncontrolled etching."
            },
            {
                "question_type": "Application/Performance",
                "question": "What practical process insights does this figure provide for monitoring or controlling Al\u2082O\u2083 ALE at 300 \u00b0C?",
                "answer_type": "Paragraph",
                "answer": "-The ~1225 cm\u207b\u00b9 \u03b4\u209b(CH\u2083) band can serve as a cycle-completion marker: positive after TMA and negative after HF.\n-Residual positive CH\u2083 signal after HF would indicate incomplete HF reaction or insufficient purge.\n-Growth of negative features in the ~900\u2013800 cm\u207b\u00b9 region confirms effective fluorination during HF exposure.\n-Consistent alternation between CH\u2083 and AlF\u2093 spectral signatures verifies that the process is operating in a true ALE regime rather than continuous etching."
            }
        ]
    },
    "bbox": {
        "a": {
            "x": 0,
            "y": 0,
            "width": 0,
            "height": 0
        }
    }
}

File: inter-annotator-agreement-data/atomic-layer-etching/experimental-usecase/24/1/figure_2.json
{
    "sample_id": "atomic-layer-etching/experimental-usecase/24/figure_2",
    "classification": {
        "a": "line chart"
    },
    "summarization": {
        "a": "This zoomed QCM mass\u2013time trace at 300 \u00b0C on Al\u2082O\u2083 resolves discrete mass steps during sequential TMA and HF exposures. Upward mass changes coincide with TMA pulses (\u0394M_TMA), while downward steps occur during HF exposure (\u0394M_HF), yielding a net negative mass change per cycle (MCPC). Flat regions between steps indicate stable plateaus rather than continuous drift, consistent with stepwise, self-limited behavior in this window."
    },
    "data_extraction": {
        "a": "| Time (s) | Mass change (ng/cm\u00b2) |\n|----------|----------------------|\n| 6100 | -1440 |\n| 6120 | -1470 |\n| 6150 | -1460 |\n| 6200 | -1490 |\n| 6220 | -1470 |\n| 6250 | -1510 |\n| 6280 | -1490 |"
    },
    "vqa": {
        "a": [
            {
                "question_type": "Process-Oriented",
                "question": "What happens to the mass signal during the TMA step in this zoomed region?",
                "answer_type": "Factoid",
                "answer": "The mass increases (becomes less negative), appearing as an upward step corresponding to \u0394M_TMA."
            },
            {
                "question_type": "Process-Oriented",
                "question": "What happens to the mass signal during the HF step in this zoomed region?",
                "answer_type": "Factoid",
                "answer": "The mass decreases (becomes more negative), appearing as a downward step associated with \u0394M_HF."
            },
            {
                "question_type": "Comparative/Trend",
                "question": "Which half-cycle produces the larger step magnitude in this trace, TMA or HF?",
                "answer_type": "Paragraph",
                "answer": "The HF step produces the larger step magnitude, reaching a lower mass level of roughly \u22121510 ng/cm\u00b2. The TMA step shows a smaller upward recovery to around \u22121470 ng/cm\u00b2. Visually, the HF-related drop is sharper and deeper than the TMA-related gain in this zoomed window."
            },
            {
                "question_type": "Application/Performance",
                "question": "Which practical ALE metrics can be estimated from this zoomed mass\u2013time trace?",
                "answer_type": "Paragraph",
                "answer": "-\u0394M_TMA from the upward mass step during TMA.\n-\u0394M_HF from the downward mass step during HF.\n-MCPC from the net mass change across one full cycle.\n-Presence of plateaus indicating stepwise behavior."
            }
        ]
    },
    "bbox": {
        "a": {
            "x": 0,
            "y": 0,
            "width": 0,
            "height": 0
        }
    }
}

File: inter-annotator-agreement-data/atomic-layer-etching/experimental-usecase/24/1/figure_3.json
{
    "sample_id": "atomic-layer-etching/experimental-usecase/24/figure_3",
    "classification": {
        "a": "multiple line chart",
        "b": "scatter plot"
    },
    "summarization": {
        "a": "The figure shows three quantitative series at 300 \u00b0C on Al\u2082O\u2083. \u0394M_HF remains near +15 ng/cm\u00b2 after an initial high outlier, MCPC stays around \u221215 ng/(cm\u00b2\u00b7cycle) with a deeper excursion near ~80 cycles, and \u0394M_TMA is roughly \u221230 ng/cm\u00b2 across cycles. Overall behavior is largely stable after the startup region.",
        "b": "The figure shows \u0394M_TMA/MCPC is approximately constant at ~1.8\u20132.0 over most cycles, with a single low outlier at the beginning."
    },
    "data_extraction": {
        "a": "| Number of cycles | \u0394M_HF (ng/cm\u00b2) | MCPC (ng/(cm\u00b2\u00b7cycle)) | \u0394M_TMA (ng/cm\u00b2) |\n|------------------|----------------|-----------------------|------------------|\n| 0   | ~35 | ~ -15 | ~ -30 |\n| 20  | ~15 | ~ -15 | ~ -30 |\n| 40  | ~15 | ~ -15 | ~ -30 |\n| 60  | ~15 | ~ -15 | ~ -30 |\n| 80  | ~15 | ~ -20 | ~ -30 |\n| 100 | ~15 | ~ -15 | ~ -30 |",
        "b": "| Number of cycles | \u0394M_TMA / MCPC |\n|------------------|---------------|\n| 0   | ~0.5 |\n| 20  | ~2.0 |\n| 40  | ~2.0 |\n| 60  | ~2.0 |\n| 80  | ~2.0 |\n| 100 | ~2.0 |"
    },
    "vqa": {
        "a": [
            {
                "question_type": "Process-Oriented",
                "question": "What do \u0394M_HF, \u0394M_TMA, and MCPC each represent during one ALE cycle?",
                "answer_type": "Paragraph",
                "answer": "\u0394M_HF is the mass change measured after the HF half-reaction. \u0394M_TMA is the mass change measured after the TMA half-reaction. MCPC is the net mass change over a full ALE cycle, reflecting the combined outcome of both steps."
            },
            {
                "question_type": "Comparative/Trend",
                "question": "Which quantity is most stable across 0\u2013100 cycles, and which shows the largest deviation?",
                "answer_type": "Paragraph",
                "answer": "-Most stable: \u0394M_HF, which stays near ~15 ng/cm\u00b2 after the initial cycle\n-Also largely stable: \u0394M_TMA around \u221230 ng/cm\u00b2\n-Largest deviation: MCPC, which shows a deeper negative point near ~80 cycles"
            }
        ],
        "b": [
            {
                "question_type": "Structure-Property",
                "question": "What does a nearly constant \u0394M_TMA/MCPC ratio (~2) suggest about the TMA contribution to the cycle?",
                "answer_type": "Paragraph",
                "answer": "A near-constant ratio indicates that the TMA-related mass change scales proportionally with the net per-cycle mass change. This suggests the TMA half-reaction contribution remains consistent across most cycles. Such behavior is consistent with a stable surface chemistry after the initial transient."
            },
            {
                "question_type": "Application/Performance",
                "question": "Which simple process-monitoring check could be derived from the ratio plot during long ALE runs?",
                "answer_type": "Paragraph",
                "answer": "-Monitor whether \u0394M_TMA/MCPC remains near ~2\n-Flag sustained drift away from this value\n-Treat early outliers as startup behavior and focus on the stable regime"
            }
        ]
    },
    "bbox": {
        "a": {
            "x": 0,
            "y": 0,
            "width": 0,
            "height": 0
        },
        "b": {
            "x": 0,
            "y": 0,
            "width": 0,
            "height": 0
        }
    }
}
