Repository: sciknoworg/sci-imageminer

## Project Overview  

**Sci-ImageMiner** is an annotation project on figures from **atomic layer deposition (ALD)** and **atomic layer etching (ALE)**, situated within the broader field of materials science and engineering. Within each of these categories, the data is further organized into the sub-categories **experimental-usecase** and **simulation-usecase**.

It aims to host gold-standard annotations for chart classification, data extraction, summarization, and question answering—providing both pilot and full-phase data to support multimodal AI research in scientific image understanding.

File: inter-annotator-agreement-data/atomic-layer-etching/experimental-usecase/24/1/figure_4.json
{
    "sample_id": "atomic-layer-etching/experimental-usecase/24/figure_4",
    "classification": {
        "a": "line chart",
        "b": "line chart"
    },
    "summarization": {
        "a": "The mass change per cycle after TMA exposure becomes more negative with increasing exposure time at 300 \u00b0C and approaches a plateau at longer times.",
        "b": "The mass change after HF exposure increases rapidly at short exposure times and then levels off at longer times, reaching an approximately constant value at 300 \u00b0C."
    },
    "data_extraction": {
        "a": "| TMA exposure time (s) | \u0394M_TMA (ng/(cm\u00b2\u00b7cycle)) |\n|----------------------:|------------------------:|\n| 0.0 | ~0 |\n| 0.6 | ~-12 |\n| 1.0 | ~-20 |\n| 1.6 | ~-28 |\n| 2.2 | ~-33 |",
        "b": "| HF exposure time (s) | \u0394M_HF (ng/(cm\u00b2\u00b7cycle)) |\n|---------------------:|-----------------------:|\n| 0.0 | ~0 |\n| 0.5 | ~12 |\n| 1.0 | ~14 |\n| 1.5 | ~15 |"
    },
    "vqa": {
        "a": [
            {
                "question_type": "Process-Oriented",
                "question": "What does the plateau seen in the mass change versus TMA exposure time indicate about the surface reaction?",
                "answer_type": "Paragraph",
                "answer": "The plateau indicates that the reaction between the TMA precursor and the surface has reached saturation. This means that after a certain exposure time (around 2 seconds), all available reactive sites on the surface have been consumed, and further exposure to TMA does not lead to any significant additional mass change. This self-limiting behavior is a hallmark of ALD and ALE half-cycles."
            },
            {
                "question_type": "Comparative/Trend",
                "question": "How does the mass change vary with HF exposure time before reaching saturation?",
                "answer_type": "Factoid",
                "answer": "The mass change increases rapidly from 0 to about +12 ng/(cm\u00b2\u00b7cycle) within the first 0.5 seconds of exposure."
            }
        ],
        "b": [
            {
                "question_type": "Structure-Property",
                "question": "Why does \u0394M_HF approach a constant value at longer HF exposure times in panel (b)?",
                "answer_type": "Factoid",
                "answer": "Because the mass change reaches a plateau, indicating that additional HF exposure does not produce further measurable mass change under these conditions."
            },
            {
                "question_type": "Application/Performance",
                "question": "How does the time required for saturation in the HF step compare to the TMA step shown in panel (a)?",
                "answer_type": "Paragraph",
                "answer": "The HF step appears to reach saturation faster, leveling off after about 1.0 second. In contrast, the TMA step in panel (a) requires closer to 2.0 seconds to fully saturate. This suggests the HF half-reaction kinetics may be faster under these conditions."
            }
        ]
    },
    "bbox": {
        "a": {
            "x": 0,
            "y": 0,
            "width": 0,
            "height": 0
        },
        "b": {
            "x": 0,
            "y": 0,
            "width": 0,
            "height": 0
        }
    }
}

File: inter-annotator-agreement-data/atomic-layer-etching/experimental-usecase/24/1/figure_6.json
{
    "sample_id": "atomic-layer-etching/experimental-usecase/24/figure_6",
    "classification": {
        "a": "multiple line chart"
    },
    "summarization": {
        "a": "The figure shows time-resolved mass changes during the first two ALE cycles on Al\u2082O\u2083 at 250\u2013325 \u00b0C. Each temperature trace exhibits step-like mass increases followed by partial decreases within each cycle. The magnitude of both the increases and decreases depends on temperature. Higher temperatures result in lower retained mass after each cycle."
    },
    "data_extraction": {
        "a": "| Time (s) | 250\u00b0C (ng/cm^2) | 275\u00b0C (ng/cm^2) | 300\u00b0C (ng/cm^2) | 325\u00b0C (ng/cm^2) |\n|----------|-----------------|-----------------|-----------------|-----------------|\n| 1        | ~25             | ~25             | ~25             | ~25             |\n| 30       | ~65             | ~62             | ~60             | ~58             |\n| 60       | ~68             | ~62             | ~64             | ~60             |\n| 90       | ~60             | ~48             | ~40             | ~20             |\n| 120     | ~70             | ~60             | ~58             | ~40             |"
    },
    "vqa": {
        "a": [
            {
                "question_type": "Process-Oriented",
                "question": "What does the repeated step-like pattern indicate about the cycle structure?",
                "answer_type": "Factoid",
                "answer": "It indicates that mass changes occur in discrete, repeatable steps within each cycle."
            },
            {
                "question_type": "Comparative/Trend",
                "question": "Which temperature trace shows the largest overall mass swing within one cycle?",
                "answer_type": "Factoid",
                "answer": "325 \u00b0C shows the largest overall mass swing within one cycle."
            },
            {
                "question_type": "Structure-Property",
                "question": "Why is a mass decrease observed after HF exposure in each cycle?",
                "answer_type": "Factoid",
                "answer": "HF removes fluorinated surface species formed during TMA exposure, leading to controlled material removal and mass loss."
            },
            {
                "question_type": "Application/Performance",
                "question": "Why might lower temperatures retain more mass after two cycles?",
                "answer_type": "Paragraph",
                "answer": "At lower temperatures, the final mass after each cycle remains higher than at elevated temperatures. This indicates smaller net mass loss over the same number of cycles. Such differences are relevant when comparing cumulative removal across temperatures."
            }
        ]
    },
    "bbox": {
        "a": {
            "x": 0,
            "y": 0,
            "width": 0,
            "height": 0
        }
    }
}

File: inter-annotator-agreement-data/atomic-layer-etching/experimental-usecase/24/1/figure_7.json
{
    "sample_id": "atomic-layer-etching/experimental-usecase/24/figure_7",
    "classification": {
        "a": "line chart",
        "b": "line chart",
        "c": "line chart"
    },
    "summarization": {
        "a": "At 250 \u00b0C, the mass\u2013time trace shows small stepwise mass changes during sequential TMA and HF exposures, resulting in a modest net mass decrease per cycle.",
        "b": "At 275 \u00b0C, the step magnitudes are larger than at 250 \u00b0C, with clearer separation between mass increases and decreases within each cycle.",
        "c": "At 325 \u00b0C, the trace exhibits the largest step amplitudes and the most negative net mass change per cycle, indicating stronger temperature dependence of the measured mass response."
    },
    "data_extraction": {
        "a": "| Time (s) | Mass Change (ng/cm\u00b2) |\n|---|---|\n| 6115 | -323 |\n| 6240 | -329 |\n| 6265 | -340 |\n| 6290 | -332 |",
        "b": "| Time (s) | Mass Change (ng/cm\u00b2) |\n|---|---|\n| 6115 | -960 |\n| 6240 | -964 |\n| 6260 | -984 |\n| 6290 | -976 |",
        "c": "| Time (s) | Mass Change (ng/cm\u00b2) |\n|---|---|\n| 6115 | -2250 |\n| 6240 | -2259 |\n| 6260 | -2301 |\n| 6290 | -2280 |"
    },
    "vqa": {
        "c": [
            {
                "question_type": "Comparative/Trend",
                "question": "How does the magnitude of the mass change per cycle (MCPC) at 325\u00b0C compare to the lower temperatures?",
                "answer_type": "Paragraph",
                "answer": "The mass change per cycle is significantly larger at 325\u00b0C compared to the results at 250\u00b0C and 275\u00b0C. The steps in panel (c) are much more pronounced, spanning a range of over 60 ng/cm\u00b2 within a single cycle, whereas the changes at lower temperatures are much smaller. This indicates a strong temperature dependence of the process."
            }
        ],
        "a": [
            {
                "question_type": "Process-Oriented",
                "question": "What do the individual step-like changes in the mass signal represent?",
                "answer_type": "Paragraph",
                "answer": "The step-like changes correspond to the alternating exposures of the surface to the TMA and HF precursors. Each precursor introduction causes a distinct surface reaction, resulting in a measurable change in the mass of the sample. The mass then remains relatively stable until the next precursor is introduced, creating the stepwise pattern."
            },
            {
                "question_type": "Application/Performance",
                "question": "Why is the repeatable nature of the mass change steps over multiple cycles important for an ALE process?",
                "answer_type": "Paragraph",
                "answer": "The consistency of the mass change steps from one cycle to the next indicates a highly controlled and self-limiting process. This repeatability is crucial for ALE, as it ensures that a precise and predictable amount of material is removed in each cycle, allowing for accurate control over the final etch depth."
            }
        ],
        "b": [
            {
                "question_type": "Structure-Property",
                "question": "What does the sharp drop in mass, indicated by the HF arrow, suggest about the surface reaction?",
                "answer_type": "Factoid",
                "answer": "The sharp drop suggests a rapid removal of material from the surface during the HF exposure step, which is consistent with an etching process."
            }
        ]
    },
    "bbox": {
        "a": {
            "x": 0,
            "y": 0,
            "width": 0,
            "height": 0
        },
        "b": {
            "x": 0,
            "y": 0,
            "width": 0,
            "height": 0
        },
        "c": {
            "x": 0,
            "y": 0,
            "width": 0,
            "height": 0
        }
    }
}

File: inter-annotator-agreement-data/atomic-layer-etching/experimental-usecase/24/1/figure_9.json
{
    "sample_id": "atomic-layer-etching/experimental-usecase/24/figure_9",
    "classification": {
        "a": "multiple line chart"
    },
    "summarization": {
        "a": "The figure shows Al\u2082O\u2083 film thickness as a function of ALE cycle number measured at 300 \u00b0C using X-ray reflectivity and spectroscopic ellipsometry. Thickness decreases approximately linearly from ~140 \u00c5 to ~50 \u00c5 as cycles increase from 0 to 200. Also the figure shows Al\u2082O\u2083 thickness versus ALE cycle number measured at 200 \u00b0C. The thickness also decreases monotonically with cycle number but remains higher than at 300 \u00b0C for the same number of cycles."
    },
    "data_extraction": {
        "a": "| Number of ALE Cycles | Al\u2082O\u2083 Thickness (\u00c5) at 200C|  Al\u2082O\u2083 Thickness (\u00c5) at 300C|\n|-------------|-------------| --------------------|\n|    25           |     170        |    140     |\n|    50           |     150        |   130     |\n|    100        |    140          |   110     |\n|    200        |      90          |    60      |"
    },
    "vqa": {
        "a": [
            {
                "question_type": "Process-Oriented",
                "question": "What feature of the x-axis indicates that thickness is evaluated after discrete ALE cycles?",
                "answer_type": "Factoid",
                "answer": "Thickness is plotted only at specific integer cycle counts rather than continuously in time."
            },
            {
                "question_type": "Comparative/Trend",
                "question": "At which cycle count is the thickness difference between 200 \u00b0C and 300 \u00b0C largest?",
                "answer_type": "Factoid",
                "answer": "The difference is largest at 200 ALE cycles."
            },
            {
                "question_type": "Structure-Property",
                "question": "How do the thickness values at 200 \u00b0C compare with those at 300 \u00b0C for the same cycle number?",
                "answer_type": "Paragraph",
                "answer": "For the same number of ALE cycles, the thickness values at 200 \u00b0C are consistently higher than those at 300 \u00b0C. This difference is visible at intermediate and high cycle counts. The separation between the curves persists across the full range."
            },
            {
                "question_type": "Application/Performance",
                "question": "Why is plotting thickness versus ALE cycle number useful for process evaluation?",
                "answer_type": "Paragraph",
                "answer": "Plotting thickness versus cycle number allows direct tracking of material removal as processing proceeds. It provides a simple way to compare outcomes under different conditions. This is useful for assessing repeatability across cycles."
            }
        ]
    },
    "bbox": {
        "a": {
            "x": 0,
            "y": 0,
            "width": 0,
            "height": 0
        }
    }
}

File: inter-annotator-agreement-data/atomic-layer-etching/experimental-usecase/24/10/c466ef032e36d8a6b1b99692843b6c50f4f3f7ca51d12676e6844eb1f694e786.json
{
    "sample_id": "atomic-layer-etching/experimental-usecase/24/c466ef032e36d8a6b1b99692843b6c50f4f3f7ca51d12676e6844eb1f694e786",
    "classification": {
        "a": "unknown"
    },
    "bbox": {
        "a": {
            "x": 0,
            "y": 0,
            "width": 0,
            "height": 0
        }
    }
}

File: inter-annotator-agreement-data/atomic-layer-etching/experimental-usecase/24/10/figure_1.json
{
    "sample_id": "atomic-layer-etching/experimental-usecase/24/figure_1",
    "classification": {
        "a": "line chart"
    },
    "summarization": {
        "a": "The plot shows the mass change of an Al2O3 sample during repeated TMA and HF exposures at 300 \u00b0C. The mass steadily decreases over the 6000 s experiment, showing continuous material etching. The overall trend is nearly linear, with the sample losing roughly 1500 ng/cm^2 of mass by the end of the run."
    },
    "data_extraction": {
        "a": "| Time (s) | Mass change (ng/cm\u00b2) |\n|----------|----------------------|\n| 0        |       ~0             |\n| 500      |     ~-120            |\n| 2000     |     ~-450            |\n| 4000     |    ~-1000            |\n| 6000     |    ~-1500            |"
    },
    "vqa": {
        "a": [
            {
                "question_type": "Process-Oriented",
                "question": "What temperature was used for the experiment shown in the figure?",
                "answer_type": "Factoid",
                "answer": "300 \u00b0C"
            },
            {
                "question_type": "Comparative/Trend",
                "question": "How does the mass of the Al2O3 sample change over time during the TMA/HF sequence?",
                "answer_type": "Paragraph",
                "answer": "The mass decreases steadily throughout the entire experiment. The slope is quite consistent, this gives the appearance of a near-linear drop in mass as the cycles proceed. By the end of the 6000 s window, the sample has lost around 1500 ng/cm\u00b2, showing that the etching process continues at a  nearly uniform rate."
            },
            {
                "question_type": "Structure-Property",
                "question": "Does the plot indicate any periods where the mass increases?",
                "answer_type": "Yes/No",
                "answer": "No"
            },
            {
                "question_type": "Process-Oriented",
                "question": "List the four steps in the exposure sequence indicated in the figure",
                "answer_type": "List",
                "answer": "TMA dose (2), purge (30), HF dose (1), purge (30)."
            }
        ]
    },
    "bbox": {
        "a": {
            "x": 0,
            "y": 0,
            "width": 0,
            "height": 0
        }
    }
}

File: inter-annotator-agreement-data/atomic-layer-etching/experimental-usecase/24/10/figure_10.json
{
    "sample_id": "atomic-layer-etching/experimental-usecase/24/figure_10",
    "classification": {
        "a": "spectra chart"
    },
    "summarization": {
        "a": "The FTIR spectra show a strong absorption peak near 1000 cm\u207b\u00b9 that decreases with increasing ALE cycles. The 0-cycle spectrum has the highest peak, and the 4, 6, and 8-cycle traces show progressively lower absorbance."
    },
    "data_extraction": {
        "a": "| Wavenumber (cm\u207b\u00b9) | Absorbance | ALE cycles |\n|------------------ |----------- |------------|\n| ~1000             | ~0.70      | 0          |\n| ~1000             | ~0.60      | 4          |\n| ~1000             | ~0.48      | 6          |\n| ~1000             | ~0.40      | 8          |"
    },
    "vqa": {
        "a": [
            {
                "question_type": "Application/Performance",
                "question": "List the ALE cycle numbers shown in the figure",
                "answer_type": "List",
                "answer": "0,4,6, 8."
            },
            {
                "question_type": "Process-Oriented",
                "question": "At what temperature were the FTIR measurements performed",
                "answer_type": "Factoid",
                "answer": "300 \u00b0C"
            },
            {
                "question_type": "Structure-Property",
                "question": "Do the spectra show that ALE cycles reduce the concentration of the absorbing species?",
                "answer_type": "Yes/No",
                "answer": "Yes"
            },
            {
                "question_type": "Comparative/Trend",
                "question": "How does the main absorbance peak change as more ALE cycles are applied?",
                "answer_type": "Paragraph",
                "answer": "The peak near 1000 cm^-1 steadily decreases in height with increasing ALE cycles. The 0-cycle spectrum shows the strongest feature, and each followingspectrum is progressively lower. This indicates that repeated ALE steps remove or change the surface species responsible for this absorption."
            }
        ]
    },
    "bbox": {
        "a": {
            "x": 0,
            "y": 0,
            "width": 0,
            "height": 0
        }
    }
}

File: inter-annotator-agreement-data/atomic-layer-etching/experimental-usecase/24/10/figure_11.json
{
    "sample_id": "atomic-layer-etching/experimental-usecase/24/figure_11",
    "classification": {
        "a": "spectra chart"
    },
    "summarization": {
        "a": "The FTIR spectra compare TMA and HF exposures on Al2O3 at 300 \u00b0C. The TMA trace shows a strong positive peak near 1230 cm^-1 associated with CH3 deformation, while the HF trace shows a negative feature at the same position. HF also produces additional negative bands in the 1100\u2013900 cm^-1 region that are linked to AlF3 formation but the TMA spectrum remains close to baseline in this range."
    },
    "data_extraction": {
        "a": "| Wavenumber (cm\u207b\u00b9) | Absorbance | Condition |\n| ----------------- | ---------- | --------- |\n|       ~1230       |  ~+0.065   |   TMA     |\n|       ~1230       | ~-0.055    |   HF      |\n|       ~1100       | ~+0.010    |   TMA     |\n|       ~1100       | ~-0.015    |   HF      |\n|       ~950        | ~+0.005    |   TMA     |\n|       ~950        | ~-0.020    |   HF      |"
    },
    "vqa": {
        "a": [
            {
                "question_type": "Structure-Property",
                "question": "Does HF exposure  show different absorption features in the 1100\u2013900 cm^-1 region?",
                "answer_type": "Yes/No",
                "answer": "Yes"
            },
            {
                "question_type": "Process-Oriented",
                "question": "At what temperature were the FTIR measurements taken?",
                "answer_type": "Factoid",
                "answer": "300 \u00b0C."
            },
            {
                "question_type": "Comparative/Trend",
                "question": "How do the TMA and HF spectra differ near 1230 cm^-1",
                "answer_type": "Paragraph",
                "answer": "The TMA spectrum shows a strong positive peak at this position, while the HF spectrum displays a negative feature of similar magnitude. This indicates that TMA adds CH\u2083 containing species to the surface,  where HF removes or changes them. The opposite signs reflect contrasting surface reactions during each exposure."
            },
            {
                "question_type": "Application/Performance",
                "question": "List the two exposure conditions compared in this figure",
                "answer_type": "List",
                "answer": "TMA exposure,  HF exposure."
            }
        ]
    },
    "bbox": {
        "a": {
            "x": 0,
            "y": 0,
            "width": 0,
            "height": 0
        }
    }
}

File: inter-annotator-agreement-data/atomic-layer-etching/experimental-usecase/24/10/figure_12.json
{
    "sample_id": "atomic-layer-etching/experimental-usecase/24/figure_12",
    "classification": {
        "a": "spectra chart"
    },
    "summarization": {
        "a": "The FTIR spectra compare TMA and HF exposures on Al2O3 at 300 \u00b0C in the 4000\u20132500 cm^-1 region. The TMA spectrum shows a positive CH3 stretching feature near 2950 cm^-1, while the HF spectrum shows negative absorbance changes at this position. HF also produces a broader negative band near 3200 cm^-1, whereas the TMA trace remains close to baseline there. These differences show opposite surface reactions during the two exposures."
    },
    "data_extraction": {
        "a": "| Wavenumber (cm\u207b\u00b9) | Absorbance | Condition |\n| ----------------- | ---------- | --------- |\n|      ~2950        |  ~+0.010   |    TMA    |\n|      ~2950        |  ~-0.005   |    HF     |\n|      ~3200        |  ~+0.002   |    TMA    |\n|      ~3200        |  ~-0.010   |    HF     |\n|      ~3600        |  ~0.000    |    TMA    |\n|      ~3600        |  ~-0.003   |    HF     |"
    },
    "vqa": {
        "a": [
            {
                "question_type": "Process-Oriented",
                "question": "What temperature were the FTIR spectra collected at?",
                "answer_type": "Factoid",
                "answer": "300 \u00b0C."
            },
            {
                "question_type": "Structure-Property",
                "question": "Does HF introduce a detectable change in absorption near 3200 cm^-1",
                "answer_type": "Yes/No",
                "answer": "Yes"
            },
            {
                "question_type": "Process-Oriented",
                "question": "How do the TMA and HF spectra differ around 2950 cm^-1?",
                "answer_type": "Paragraph",
                "answer": "The TMA spectrum shows a small positive peak at this position, consistent with CH3 stretching from methyl groups bonded to the surface. In contrast, the HF spectrum displays a negative feature at the same location, indicating removal or changeof these groups. This opposite behavior shows the different surface chemistry  caused by the two exposures."
            }
        ],
        "b": [
            {
                "question_type": "Process-Oriented",
                "question": "List three wavenumber regions where TMA and HF show different absorbance signs.",
                "answer_type": "List",
                "answer": "~2950cm^-1, ~3200cm^-1, ~3600cm^-1"
            }
        ]
    },
    "bbox": {
        "a": {
            "x": 0,
            "y": 0,
            "width": 0,
            "height": 0
        }
    }
}

File: inter-annotator-agreement-data/atomic-layer-etching/experimental-usecase/24/10/figure_13.json
{
    "sample_id": "atomic-layer-etching/experimental-usecase/24/figure_13",
    "classification": {
        "a": "unknown"
    },
    "bbox": {
        "a": {
            "x": 0,
            "y": 0,
            "width": 0,
            "height": 0
        }
    }
}

File: inter-annotator-agreement-data/atomic-layer-etching/experimental-usecase/24/10/figure_2.json
{
    "sample_id": "atomic-layer-etching/experimental-usecase/24/figure_2",
    "classification": {
        "a": "line chart"
    },
    "summarization": {
        "a": "The trace shows stepwise mass changes during alternating TMA and HF exposures at 300 \u00b0C on Al2O3. Each TMA pulse produces a small mass loss, while each HF pulse results in a larger step down. The labeled \u0394M_TMA and \u0394M_HF segments highlight the different magnitudes associated with the two reactions. The sequence demonstrates repeated, cyclic removal of material during the ALE process."
    },
    "data_extraction": {
        "a": "| Time (s) | Mass change (ng/cm\u00b2) |          Note           |\n| -------- | -------------------- | ----------------------- |\n|  ~6150   |        ~-1440        | Before TMA step         |\n|  ~6165   |        ~-1455        | After TMA step (\u0394M_TMA) |\n|  ~6200   |        ~-1480        | After HF step (\u0394M_HF)   |\n|  ~6235   |        ~-1495        | Next TMA step           |\n|  ~6265   |        ~-1510        | Next HF step            |"
    },
    "vqa": {
        "a": [
            {
                "question_type": "Comparative/Trend",
                "question": "How do the mass changes caused by TMA and HF exposures differ in this QCM trace?",
                "answer_type": "Paragraph",
                "answer": "The plot shows that each HF pulse produces a larger mass decrease than each TMA pulse. TMA steps create small, shallow decreases, while HF steps cause deeper drops. This difference in step magnitude reflects the stronger etching action of HF compared to the ligand-exchange removal associated with TMA."
            },
            {
                "question_type": "Process-Oriented",
                "question": "What temperature was the experiment conducted at?",
                "answer_type": "Factoid",
                "answer": "300 \u00b0C."
            },
            {
                "question_type": "Structure-Property",
                "question": "Does the mass trace ever increase during the sequence?",
                "answer_type": "Yes/No",
                "answer": "No"
            },
            {
                "question_type": "Application/Performance",
                "question": "Which labeled features in the plot denote the separate contributions of TMA and HF?",
                "answer_type": "List",
                "answer": "\u0394M_TMA, \u0394M_HF, TMA, HF arrows"
            }
        ]
    },
    "bbox": {
        "a": {
            "x": 0,
            "y": 0,
            "width": 0,
            "height": 0
        }
    }
}

File: inter-annotator-agreement-data/atomic-layer-etching/experimental-usecase/24/10/figure_3.json
{
    "sample_id": "atomic-layer-etching/experimental-usecase/24/figure_3",
    "classification": {
        "a": "multiple line chart",
        "b": "scatter plot"
    },
    "summarization": {
        "a": "Panel (a) shows \u0394MHF, \u0394M_TMA, and the overall MCPC over many ALE cycles at 300 \u00b0C. All three quantities remain  relatively stable, with only small gradual drifts over the cycle range. \u0394M_HF stays positive, \u0394M_TMA stays negative, and MCPC remains slightly positive, indicating consistent step chemistry throughout the sequence."
    },
    "data_extraction": {
        "a": "| Cycle number | Value (ng/cm\u00b2/cycle) | Series |\n| ------------ | -------------------- | ------ |\n|       0      |         ~20          | \u0394M_HF  |\n|      50      |         ~18          | \u0394M_HF  |\n|      100     |         ~17          | \u0394M_HF  |\n|      0       |         ~-15         | \u0394M_TMA |\n|      50      |         ~-14         | \u0394M_TMA |\n|      100     |         ~-13         | \u0394M_TMA |\n|      0       |          ~5          | MCPC   |\n|      50      |          ~4.5        | MCPC   |\n|      100     |          ~4          | MCPC   |",
        "b": "| Cycle number | Ratio (\u0394M_TMA / MCPC) |\n| ------------ | --------------------- |\n|       0      |        ~2.0           |\n|      20      |        ~2.1           |\n|      60      |        ~2.0           |\n|      100     |        ~2.2           |"
    },
    "vqa": {
        "a": [
            {
                "question_type": "Process-Oriented",
                "question": "At what temperature were the measurements collected?",
                "answer_type": "Factoid",
                "answer": "300 \u00b0C."
            },
            {
                "question_type": "Comparative/Trend",
                "question": "How do \u0394MHF, \u0394MTMA, and MCPC change over cycle number",
                "answer_type": "Paragraph",
                "answer": "All three remain relatively steady throughout the experiment. \u0394M_HF stays slightly positive and \u0394M_TMA remains slightly negative with only small drifts, while MCPC stays near a low positive value. The trends suggest that the etching mechanism does not significantly change over time."
            },
            {
                "question_type": "Process-Oriented",
                "question": "Which quantities are plotted",
                "answer_type": "List",
                "answer": "\u0394M_HF, \u0394M_TMA,  MCPC."
            }
        ],
        "b": [
            {
                "question_type": "Structure-Property",
                "question": "Does the ratio \u0394M_TMA / MCPC in panel (b) show a strong upward or downward trend?",
                "answer_type": "Yes/No",
                "answer": "No"
            }
        ]
    },
    "bbox": {
        "a": {
            "x": 0,
            "y": 0,
            "width": 0,
            "height": 0
        },
        "b": {
            "x": 0,
            "y": 0,
            "width": 0,
            "height": 0
        }
    }
}

File: inter-annotator-agreement-data/atomic-layer-etching/experimental-usecase/24/10/figure_4.json
{
    "sample_id": "atomic-layer-etching/experimental-usecase/24/figure_4",
    "classification": {
        "a": "line chart",
        "b": "line chart"
    },
    "summarization": {
        "a": "Panel (a) shows that \u0394M_TMA becomes increasingly negative as TMA exposure time increases. The magnitude of the mass loss rises quickly at short exposures and then begins to level off, indicating saturation of the TMA reaction step at longer exposure times.",
        "b": "Panel (b) shows that \u0394M_HF increases with HF exposure time, rising rapidly at first and then reaching a more gradual asymptote. This behavior suggests that the HF reaction step also approaches saturation at longer exposures."
    },
    "data_extraction": {
        "a": "| TMA exposure time (s) | \u0394M_TMA (ng/cm\u00b2\u00b7cycle) |\n| --------------------- | --------------------- |\n|         0.0           |           ~0          |\n|         0.5           |          ~-6          |\n|         1.0           |         ~-10          |\n|         1.5           |         ~-12          |\n|         2.0           |         ~-14          |\n|         2.5           |         ~-15          |",
        "b": "| HF exposure time (s) | \u0394M_HF (ng/cm\u00b2\u00b7cycle) |\n| -------------------- | -------------------- |\n|        0.0           |         ~0           |\n|        0.5           |        ~10           |\n|        1.0           |        ~14           |\n|        1.5           |        ~15           |\n|        2.0           |        ~16           |"
    },
    "vqa": {
        "a": [
            {
                "question_type": "Process-Oriented",
                "question": "What temperature were these measurements collected at?",
                "answer_type": "Factoid",
                "answer": "300 \u00b0C"
            },
            {
                "question_type": "Structure-Property",
                "question": "Does \u0394M_TMA continue decreasing indefinitely with longer exposure times?",
                "answer_type": "Yes/No",
                "answer": "No"
            },
            {
                "question_type": "Comparative/Trend",
                "question": "How do the mass-change responses  differ with exposure time?",
                "answer_type": "Paragraph",
                "answer": "\u0394M_TMA becomes more negative as exposure time increases, while \u0394M_HF becomes more positive. Both curves rise rapidly at short times and then begin to plateau. The opposing signs reflect the different chemical processes occurring during TMA and HF exposures."
            }
        ],
        "b": [
            {
                "question_type": "Application/Performance",
                "question": "List the exposure times at which \u0394M_HF was recorded.",
                "answer_type": "List",
                "answer": "~0.0, 0.5, 1.0, 1.5,  2.0 seconds."
            }
        ]
    },
    "bbox": {
        "a": {
            "x": 0,
            "y": 0,
            "width": 0,
            "height": 0
        },
        "b": {
            "x": 0,
            "y": 0,
            "width": 0,
            "height": 0
        }
    }
}

File: inter-annotator-agreement-data/atomic-layer-etching/experimental-usecase/24/10/figure_5.json
{
    "sample_id": "atomic-layer-etching/experimental-usecase/24/figure_5",
    "classification": {
        "a": "multi-axis chart"
    },
    "summarization": {
        "a": "The figure shows mass loss from Al2O3 during repeated TMA/HF cycles at four temperatures. All traces decrease roughly linearly with time, but the slope becomes steeper at higher temperatures, indicating faster etching. The 250 \u00b0C curve shows the smallest mass loss while the 325 \u00b0C trace shows the largest, consistent with thermally enhanced reaction rates. The right-hand axis converts the mass loss to an equivalent thickness removed."
    },
    "data_extraction": {
        "a": "| Temperature (\u00b0C) | Time (s) | Mass change (ng/cm\u00b2) |\n|------------------|----------|-----------------------|\n| 250              | 0        | ~0                    |\n| 250              | 4000     | ~-500                 |\n| 250              | 8000     | ~-900                 |\n| 275              | 0        | ~0                    |\n| 275              | 4000     | ~-800                 |\n| 275              | 8000     | ~-1600                |\n| 300              | 0        | ~0                    |\n| 300              | 4000     | ~-1100                |\n| 300              | 8000     | ~-2200                |\n| 325              | 0        | ~0                    |\n| 325              | 4000     | ~-1500                |\n| 325              | 8000     | ~-3000                |"
    },
    "vqa": {
        "a": [
            {
                "question_type": "Comparative/Trend",
                "question": "How does temperature affect the mass-loss rate in the figure?",
                "answer_type": "Paragraph",
                "answer": "Higher temperatures produce steeper mass-loss slopes. The 250 \u00b0C curve decreases slowly, while the 300 \u00b0C and 325 \u00b0C curves show progressively faster loss. This indicates that the etching reaction accelerates significantly with temperature."
            },
            {
                "question_type": "Process-Oriented",
                "question": "Which exposure sequence is shown in the figure?",
                "answer_type": "Factoid",
                "answer": "TMA / purge / HF / purge (\u201c2\u201330\u20131\u201330\u201d)."
            },
            {
                "question_type": "Structure-Property",
                "question": "Does the mass change ever increase during the experiment?",
                "answer_type": "Yes/No",
                "answer": "No"
            },
            {
                "question_type": "Application/Performance",
                "question": "List the temperatures compared in the figure.",
                "answer_type": "List",
                "answer": "250 \u00b0C, 275 \u00b0C, 300 \u00b0C, and 325 \u00b0C."
            }
        ]
    },
    "bbox": {
        "a": {
            "x": 0,
            "y": 0,
            "width": 0,
            "height": 0
        }
    }
}

File: inter-annotator-agreement-data/atomic-layer-etching/experimental-usecase/24/10/figure_6.json
{
    "sample_id": "atomic-layer-etching/experimental-usecase/24/figure_6",
    "classification": {
        "a": "multiple line chart"
    },
    "summarization": {
        "a": "The multiple line chart shows mass change versus time during alternating TMA and HF exposures at different temperatures on Al\u2082O\u2083. Each cycle produces a stepwise increase during TMA exposure followed by a decrease during HF exposure. Higher temperatures result in lower net mass retention, with the 325 \u00b0C trace showing the largest mass loss compared to lower temperatures."
    },
    "data_extraction": {
        "a": "| Time (s) | 250 \u00b0C | 275 \u00b0C | 300 \u00b0C | 325 \u00b0C |\n|----------|--------|--------|--------|--------|\n| 0        | ~25    | ~25    | ~25    | ~25    |\n| 30       | ~60    | ~58    | ~55    | ~40    |\n| 60       | ~65    | ~63    | ~60    | ~45    |\n| 90       | ~62    | ~60    | ~58    | ~35    |\n| 120      | ~65    | ~63    | ~60    | ~40    |\n| 150      | ~64    | ~62    | ~59    | ~38    |"
    },
    "vqa": {
        "a": [
            {
                "question_type": "Comparative/Trend",
                "question": "How does temperature affect the mass change behavior over time?",
                "answer_type": "Paragraph",
                "answer": "Increasing temperature reduces the net mass retained after each cycle. While all temperatures show stepwise increases during TMA exposure and decreases during HF exposure, the 325 \u00b0C trace exhibits significantly lower mass accumulation, indicating enhanced etching or reduced adsorption at higher temperature."
            },
            {
                "question_type": "Process-Oriented",
                "question": "Which precursor exposures correspond to the step increases in mass?",
                "answer_type": "Factoid",
                "answer": "TMA exposures."
            },
            {
                "question_type": "Structure-Property",
                "question": "Does the highest temperature result in the lowest mass change?",
                "answer_type": "Yes/No",
                "answer": "Yes"
            },
            {
                "question_type": "Application/Performance",
                "question": "Which temperatures are compared in the figure?",
                "answer_type": "List",
                "answer": "250 \u00b0C ,275 \u00b0C ,300 \u00b0C , 325 \u00b0C"
            }
        ]
    },
    "bbox": {
        "a": {
            "x": 0,
            "y": 0,
            "width": 0,
            "height": 0
        }
    }
}
