Repository: sciknoworg/sci-imageminer

## Project Overview  

**Sci-ImageMiner** is an annotation project on figures from **atomic layer deposition (ALD)** and **atomic layer etching (ALE)**, situated within the broader field of materials science and engineering. Within each of these categories, the data is further organized into the sub-categories **experimental-usecase** and **simulation-usecase**.

It aims to host gold-standard annotations for chart classification, data extraction, summarization, and question answering—providing both pilot and full-phase data to support multimodal AI research in scientific image understanding.

File: inter-annotator-agreement-data/atomic-layer-etching/experimental-usecase/24/10/figure_9.json
{
    "sample_id": "atomic-layer-etching/experimental-usecase/24/figure_9",
    "classification": {
        "a": "multiple line chart",
        "b": "multiple line chart"
    },
    "summarization": {
        "a": "The multiple line chart shows Al\u2082O\u2083 thickness as a function of the number of cycles at 300 \u00b0C. Thickness decreases approximately linearly with increasing cycles. Measurements from XRR and SE closely agree across the full range, indicating consistent thickness reduction per cycle.",
        "b": "The multiple line chart shows Al\u2082O\u2083 thickness versus number of cycles at 200 \u00b0C. As with the higher temperature case, thickness decreases steadily with cycle number, and XRR and SE measurements follow similar trends, confirming consistent etching behaviour."
    },
    "data_extraction": {
        "a": "| Number of cycles | Thickness (\u00c5), XRR | Thickness (\u00c5), SE |\n|------------------|--------------------|--------------------|\n| 0                | ~170               | ~165               |\n| 50               | ~130               | ~135               |\n| 100              | ~100               | ~105               |\n| 200              | ~50                | ~55                |",
        "b": "| Number of cycles | Thickness (\u00c5), XRR | Thickness (\u00c5), SE |\n|------------------|--------------------|--------------------|\n| 0                | ~160               | ~155               |\n| 50               | ~120               | ~125               |\n| 100              | ~90                | ~95                |\n| 200              | ~50                | ~55                |"
    },
    "vqa": {
        "a": [
            {
                "question_type": "Comparative/Trend",
                "question": "How does Al\u2082O\u2083 thickness change with increasing number of cycles?",
                "answer_type": "Paragraph",
                "answer": "For both temperatures, Al\u2082O\u2083 thickness decreases approximately linearly as the number of cycles increases. This indicates a steady removal of material per cycle rather than abrupt or saturating behavior."
            },
            {
                "question_type": "Process-Oriented",
                "question": "Which two techniques are used to measure Al\u2082O\u2083 thickness in the figure?",
                "answer_type": "Factoid",
                "answer": "X-ray reflectivity (XRR) and spectroscopic ellipsometry (SE)."
            },
            {
                "question_type": "Structure-Property",
                "question": "Do XRR and SE give similar thickness values across the cycles?",
                "answer_type": "Yes/No",
                "answer": "Yes"
            },
            {
                "question_type": "Application/Performance",
                "question": "What temperatures are compared in the two panels?",
                "answer_type": "List",
                "answer": "200 \u00b0C, 300 \u00b0C"
            }
        ]
    },
    "bbox": {
        "a": {
            "x": 0,
            "y": 0,
            "width": 0,
            "height": 0
        },
        "b": {
            "x": 0,
            "y": 0,
            "width": 0,
            "height": 0
        }
    }
}

File: inter-annotator-agreement-data/atomic-layer-etching/experimental-usecase/24/2/c466ef032e36d8a6b1b99692843b6c50f4f3f7ca51d12676e6844eb1f694e786.json
{
    "sample_id": "atomic-layer-etching/experimental-usecase/24/c466ef032e36d8a6b1b99692843b6c50f4f3f7ca51d12676e6844eb1f694e786",
    "classification": {
        "a": "reaction scheme",
        "b": "reaction scheme"
    },
    "summarization": {
        "a": "HF Fluorination Reaction: The top row illustrates step (A) of the Al\u2082O\u2083 ALE mechanism. HF reacts with AlCH\u2083* surface species (remaining from the previous TMA exposure) to form AlF* surface species while releasing CH\u2084. Simultaneously, HF fluorinates the underlying Al\u2082O\u2083 substrate to form an AlF\u2083 surface layer, with H\u2082O as a volatile byproduct.",
        "b": "TMA Ligand-Exchange Reaction: The bottom row depicts step (B), where trimethylaluminum (TMA) undergoes a ligand-exchange transmetalation reaction with the AlF\u2083 surface layer. TMA accepts fluorine atoms from AlF\u2083 while donating methyl groups, producing volatile AlF(CH\u2083)\u2082 that desorbs from the surface. This removal of aluminum-containing species enables the net etching of Al\u2082O\u2083. The surface is left with AlCH\u2083* species, ready for the next HF exposure."
    },
    "data_extraction": {
        "a": "",
        "b": ""
    },
    "vqa": {
        "a": [
            {
                "question_type": "Process-Oriented",
                "question": "What is the role of the AlF\u2083 surface layer in enabling the atomic layer etching of Al\u2082O\u2083?",
                "answer_type": "Paragraph",
                "answer": "The AlF\u2083 surface layer serves as the critical intermediate that enables the ligand-exchange transmetalation reaction with TMA. During the HF exposure, the Al\u2082O\u2083 surface is converted to an approximately 3.0 \u00c5 thick AlF\u2083 layer through the spontaneous fluorination reaction Al\u2082O\u2083 + 6HF \u2192 2AlF\u2083 + 3H\u2082O. This AlF\u2083 layer then reacts with incoming TMA molecules: aluminum in TMA accepts fluorine from AlF\u2083 while donating methyl groups, forming volatile AlF(CH\u2083)\u2082 products that desorb from the surface. Without this intermediate fluoride layer, the ligand-exchange mechanism that produces volatile etch products would not occur, and no material removal would take place."
            }
        ],
        "b": [
            {
                "question_type": "Comparative/Trend",
                "question": "How does the TMA-based Al\u2082O\u2083 ALE mechanism differ from using Sn(acac)\u2082 as the metal precursor?",
                "answer_type": "Factoid",
                "answer": "TMA transfers methyl (CH\u2083) ligands to produce volatile AlF(CH\u2083)\u2082 products, whereas Sn(acac)\u2082 transfers acetylacetonate (acac) ligands to produce Al(acac)\u2083 as the volatile etch product."
            },
            {
                "question_type": "Structure-Property",
                "question": "Why is TMA an effective metal precursor for the ligand-exchange reaction in thermal ALE?",
                "answer_type": "Paragraph",
                "answer": "TMA is effective because: (1) aluminum has only three valence electrons and an open outer shell, making it a strong Lewis acid; (2) aluminum has a low electronegativity (1.5), which thermodynamically favors fluorine transfer to aluminum during transmetalation; (3) aluminum forms strong Al\u2013F bonds; and (4) TMA has high volatility and excellent reactivity."
            },
            {
                "question_type": "Application/Performance",
                "question": "Can TMA be used for both deposition and etching of Al\u2082O\u2083?",
                "answer_type": "Paragraph",
                "answer": "Yes. When TMA is paired with H\u2082O, it performs Al\u2082O\u2083 atomic layer deposition (ALD); when paired with HF, it enables Al\u2082O\u2083 atomic layer etching (ALE)."
            }
        ]
    },
    "bbox": {
        "a": {
            "x": 0,
            "y": 0,
            "width": 0,
            "height": 0
        },
        "b": {
            "x": 0,
            "y": 0,
            "width": 0,
            "height": 0
        }
    }
}

File: inter-annotator-agreement-data/atomic-layer-etching/experimental-usecase/24/2/figure_10.json
{
    "sample_id": "atomic-layer-etching/experimental-usecase/24/figure_10",
    "classification": {
        "a": "multi spectra chart"
    },
    "summarization": {
        "a": "This in situ FTIR spectroscopy measurement shows the progressive loss of infrared absorbance from Al\u2013O stretching vibrations (800\u20131000 cm\u207b\u00b9) during Al\u2082O\u2083 ALE at 300\u00b0C. The spectra are referenced to the initial ZrO\u2082 nanoparticle substrate. As the number of ALE cycles increases from 0 to 4, 6, and 8, the absorbance peak centered around 900 cm\u207b\u00b9 systematically decreases in intensity, directly confirming the removal of Al\u2082O\u2083 material. The Al\u2082O\u2083 film was initially grown using 15 cycles of Al\u2082O\u2083 ALD with TMA and H\u2082O at 150\u00b0C, then etched using sequential TMA and HF exposures at 300\u00b0C."
    },
    "data_extraction": {
        "a": "| Wavenumber (cm^-1) | Absorbance, 0 ALE cycles | Absorbance, 4 ALE cycles | Absorbance, 6 ALE cycles | Absorbance, 8 ALE cycles |\n|--------------------|--------------------------|--------------------------|--------------------------|--------------------------|\n| 1300               | 0.04                     | 0.035                    | 0.030                    | 0.025                    |\n| 1200               | 0.05                     | 0.040                    | 0.035                    | 0.030                    |\n| 1100               | 0.08                     | 0.070                    | 0.060                    | 0.050                    |\n| 1000               | 0.20                     | 0.17                     | 0.14                     | 0.11                     |\n| 950                | 0.45                     | 0.40                     | 0.35                     | 0.28                     |\n| 900                | 0.65                     | 0.60                     | 0.50                     | 0.40                     |\n| 850                | 0.45                     | 0.40                     | 0.33                     | 0.25                     |\n| 800                | 0.20                     | 0.17                     | 0.13                     | 0.10                     |\n| 750                | 0.07                     | 0.06                     | 0.05                     | 0.04                     |\n| 700                | 0.01                     | 0.01                     | 0.01                     | 0.01                     |"
    },
    "vqa": {
        "a": [
            {
                "question_type": "Process-Oriented",
                "question": "Why were ZrO\u2082 nanoparticles used as the substrate for FTIR measurements of Al\u2082O\u2083 ALE?",
                "answer_type": "Paragraph",
                "answer": "ZrO\u2082 nanoparticles were chosen as the substrate because they provide a high surface area that enhances the FTIR signal from the deposited Al\u2082O\u2083 film and subsequent surface reactions. Critically, ZrO\u2082 absorbs infrared radiation only between approximately 400\u2013800 cm\u207b\u00b9, leaving an open spectral window above 800 cm\u207b\u00b9 where the Al\u2013O stretching vibrations of Al\u2082O\u2083 can be monitored without interference. This allows clear observation of the Al\u2082O\u2083 absorbance changes during the ALE process. The nanoparticles were pressed into a tungsten grid that could be resistively heated for temperature control."
            },
            {
                "question_type": "Comparative/Trend",
                "question": "What trend is observed in the Al\u2013O stretching vibration absorbance as ALE cycles progress?",
                "answer_type": "Factoid",
                "answer": "The absorbance between 800 and 1000 cm\u207b\u00b9 progressively decreases with increasing ALE cycles, confirming the removal of Al\u2082O\u2083 material."
            },
            {
                "question_type": "Structure-Property",
                "question": "What vibrational mode does the absorbance peak near 900 cm\u207b\u00b9 correspond to, and why does its intensity indicate material removal?",
                "answer_type": "Paragraph",
                "answer": "The broad absorbance peak between 800 and 1000 cm\u207b\u00b9 corresponds to Al\u2013O stretching vibrations in the bulk Al\u2082O\u2083 film. The intensity of infrared absorbance is directly proportional to the amount of the absorbing species present, following Beer-Lambert principles. As the Al\u2082O\u2083 film is etched away through the sequential TMA and HF reactions, there are fewer Al\u2013O bonds available to absorb infrared radiation at these frequencies. The progressive decrease in peak intensity from 0 to 8 ALE cycles therefore provides direct spectroscopic evidence that the Al\u2082O\u2083 material is being removed from the substrate."
            },
            {
                "question_type": "Application/Performance",
                "question": "Does FTIR spectroscopy provide complementary information to QCM for monitoring Al\u2082O\u2083 ALE?",
                "answer_type": "Paragraph",
                "answer": "Yes. While QCM measures mass changes, FTIR provides chemical-specific information by tracking the loss of Al\u2013O bonds and can also identify surface intermediates such as AlF* and AlCH\u2083* species formed after HF and TMA exposures, respectively."
            }
        ]
    },
    "bbox": {
        "a": {
            "x": 0,
            "y": 0,
            "width": 0,
            "height": 0
        }
    }
}

File: inter-annotator-agreement-data/atomic-layer-etching/experimental-usecase/24/2/figure_11.json
{
    "sample_id": "atomic-layer-etching/experimental-usecase/24/figure_11",
    "classification": {
        "a": "multi spectra chart"
    },
    "summarization": {
        "a": "This figure displays FTIR difference spectra from 800 to 1300 cm\u207b\u00b9 recorded during the fifth Al\u2082O\u2083 ALE cycle at 300\u00b0C. The blue spectrum (after TMA exposure, referenced to the previous HF exposure) shows a positive absorbance peak at ~1212 cm\u207b\u00b9 corresponding to the symmetric methyl deformation mode \u03b4\u209b(CH\u2083), indicating addition of AlCH\u2083* surface species (likely AlF\u2082(CH\u2083)* or \u2013OAl(CH\u2083)\u2082*). Simultaneously, decreased absorbance between ~850\u2013975 cm\u207b\u00b9 reflects loss of Al\u2013F stretching vibrations as TMA removes the AlF\u2083 surface layer. The red spectrum (after HF exposure, referenced to the previous TMA exposure) shows complete removal of the 1212 cm\u207b\u00b9 methyl peak as AlCH\u2083* converts to AlF*, a broad absorbance loss between 800\u20131100 cm\u207b\u00b9 from Al\u2082O\u2083 fluorination, and a small absorbance increase between ~850\u2013950 cm\u207b\u00b9 consistent with AlF\u2083 layer formation."
    },
    "data_extraction": {
        "a": "| Wavenumbers (cm\u207b\u00b9) | (a) TMA (Absorbance) | (b) HF (Absorbance) |\n|---|---|---|\n| 1300 | 0.000 | 0.000 |\n| 1280 | 0.000 | -0.002 |\n| 1260 | 0.005 | -0.010 |\n| 1240 | 0.020 | -0.035 |\n| 1220 | 0.045 | -0.055 |\n| 1200 | 0.055 | -0.060 |\n| 1180 | 0.035 | -0.035 |\n| 1160 | 0.010 | -0.010 |\n| 1140 | 0.000 | 0.000 |\n| 1120 | -0.002 | 0.000 |\n| 1100 | -0.003 | 0.000 |\n| 1080 | -0.003 | -0.001 |\n| 1060 | -0.004 | -0.002 |\n| 1040 | -0.005 | -0.003 |\n| 1020 | -0.006 | -0.005 |\n| 1000 | -0.008 | -0.007 |\n| 980 | -0.012 | -0.009 |\n| 960 | -0.020 | -0.011 |\n| 940 | -0.045 | -0.013 |\n| 900 | -0.040 | -0.005 |\n| 880 | -0.015 | -0.012 |\n| 860 | -0.005 | -0.018 |\n| 840 | 0.000 | -0.022 |\n| 820 | 0.000 | -0.020 |\n| 800 | 0.000 | -0.010 |"
    },
    "vqa": {
        "a": [
            {
                "question_type": "Process-Oriented",
                "question": "What surface species are identified by FTIR after each half-reaction in the Al\u2082O\u2083 ALE cycle?",
                "answer_type": "Paragraph",
                "answer": "After the TMA exposure, AlCH\u2083* surface species are identified (as AlF\u2082(CH\u2083)* or \u2013OAl(CH\u2083)\u2082*) via the methyl deformation mode at ~1212 cm\u207b\u00b9. After the HF exposure, AlF* surface species are formed, and the AlCH\u2083* species are removed."
            },
            {
                "question_type": "Comparative/Trend",
                "question": "How do the spectral changes after TMA exposure compare to those after HF exposure in the 800\u20131000 cm\u207b\u00b9 region?",
                "answer_type": "Paragraph",
                "answer": "The spectral changes in the 800\u20131000 cm\u207b\u00b9 region are opposite for TMA and HF exposures, reflecting their complementary roles in the ALE mechanism. After TMA exposure, a decrease in absorbance is observed in this region, corresponding to the loss of Al\u2013F stretching vibrations as TMA removes the AlF\u2083 surface layer through the ligand-exchange reaction. After HF exposure, the spectrum shows a complex pattern: a broad absorbance loss from Al\u2082O\u2083 being converted to AlF\u2083, with a smaller absorbance increase between ~850\u2013950 cm\u207b\u00b9 superimposed, indicating formation of the new AlF\u2083 layer. This cyclic behavior confirms the fluorination/ligand-exchange mechanism."
            },
            {
                "question_type": "Structure-Property",
                "question": "Why is the vibrational feature at 1212 cm\u207b\u00b9 attributed to AlF\u2082(CH\u2083)* or \u2013OAl(CH\u2083)\u2082* rather than AlF(CH\u2083)\u2082?",
                "answer_type": "Paragraph",
                "answer": "Although all these species would exhibit a methyl deformation mode near 1212 cm\u207b\u00b9, the vibrational feature is attributed to surface-bound AlF\u2082(CH\u2083)* or \u2013OAl(CH\u2083)\u2082* rather than AlF(CH\u2083)\u2082 because AlF(CH\u2083)\u2082 is a volatile species with a vapor pressure of 80 Torr at 100\u00b0C. At the 300\u00b0C reaction temperature, any AlF(CH\u2083)\u2082 formed would rapidly desorb from the surface and would not be detected in the FTIR spectrum. The observed 1212 cm\u207b\u00b9 peak therefore corresponds to methyl-containing species that remain bound to the surface after TMA exposure."
            },
            {
                "question_type": "Application/Performance",
                "question": "Do the FTIR difference spectra show evidence of HF* surface species at 300\u00b0C?",
                "answer_type": "Yes/No",
                "answer": "No"
            }
        ]
    },
    "bbox": {
        "a": {
            "x": 0,
            "y": 0,
            "width": 0,
            "height": 0
        }
    }
}

File: inter-annotator-agreement-data/atomic-layer-etching/experimental-usecase/24/2/figure_13.json
{
    "sample_id": "atomic-layer-etching/experimental-usecase/24/figure_13",
    "classification": {
        "a": "reaction scheme",
        "b": "reaction scheme"
    },
    "summarization": {
        "a": "HF Fluorination Reaction: The left panel illustrates the first half-reaction of the Al\u2082O\u2083 ALE cycle. The surface initially has AlCH\u2083* species (shown as Al(CH\u2083)\u2082 groups, blue) remaining from the previous TMA exposure, bonded to the Al\u2082O\u2083 substrate through oxygen bridges. Upon HF exposure, these methyl groups are replaced by fluorine atoms, releasing CH\u2084 as a volatile product. Simultaneously, the underlying Al\u2082O\u2083 is fluorinated to form an AlF\u2083 surface layer (red fluorine atoms), with H\u2082O released as a byproduct. The reaction Al\u2082O\u2083 + 6HF \u2192 2AlF\u2083 + 3H\u2082O is thermodynamically spontaneous.",
        "b": "TMA Ligand-Exchange Reaction: The right panel shows the second half-reaction. TMA (Al(CH\u2083)\u2083) reacts with the AlF\u2083 surface layer through a ligand-exchange transmetalation mechanism. Aluminum in TMA accepts fluorine from the surface AlF\u2083 while donating methyl groups, producing volatile AlF(CH\u2083)\u2082 that desorbs (shown with arrow indicating H\u2083C-Al(F)-CH\u2083 leaving). The surface is left with AlCH\u2083* species bonded to the remaining Al\u2082O\u2083 film, ready for the next HF exposure."
    },
    "data_extraction": {
        "a": "",
        "b": ""
    },
    "vqa": {
        "a": [
            {
                "question_type": "Process-Oriented",
                "question": "What is the overall stoichiometric reaction for Al\u2082O\u2083 ALE using HF?",
                "answer_type": "Factoid",
                "answer": "Al\u2082O\u2083 + 4Al(CH\u2083)\u2083 + 6HF \u2192 6AlF(CH\u2083)\u2082 + 3H\u2082O"
            },
            {
                "question_type": "Comparative/Trend",
                "question": "What are the volatile products released during each half-reaction of the Al\u2082O\u2083 ALE cycle?",
                "answer_type": "Paragraph",
                "answer": "During the HF fluorination reaction (A): H\u2082O and CH\u2084. During the TMA ligand-exchange reaction (B): AlF(CH\u2083)\u2082."
            },
            {
                "question_type": "Application/Performance",
                "question": "How does the cyclic nature of the ALE mechanism ensure self-limiting behavior?",
                "answer_type": "Paragraph",
                "answer": "The self-limiting behavior arises from the complementary surface terminations after each half-reaction. After the HF exposure, the surface is terminated with an AlF\u2083 layer that passivates the underlying Al\u2082O\u2083, preventing further fluorination\u2014similar to how native oxide layers protect metals. This AlF\u2083 layer has a Pilling-Bedworth ratio greater than 1 (approximately 1.8), indicating complete surface coverage. After the TMA exposure, the AlF\u2083 is converted to AlCH\u2083* surface species, which are unreactive toward additional TMA. Each half-reaction therefore proceeds only until the available reactive sites are consumed, after which excess reactant exposure produces no additional change. This ensures atomic-level control over the etch depth."
            }
        ],
        "b": [
            {
                "question_type": "Structure-Property",
                "question": "Why does the ligand-exchange transmetalation reaction between TMA and AlF\u2083 produce volatile products?",
                "answer_type": "Paragraph",
                "answer": "The ligand-exchange reaction produces volatile AlF(CH\u2083)\u2082 because this mixed alkyl-fluoride aluminum compound has favorable properties for desorption. AlF(CH\u2083)\u2082 has a vapor pressure of approximately 80 Torr at 100\u00b0C, making it highly volatile at the 300\u00b0C reaction temperature. The transmetalation mechanism involves a four-center ring transition state where fluorine bridges between the surface aluminum and the aluminum in TMA. During this exchange, TMA accepts fluorine atoms from the AlF\u2083 layer while donating methyl groups, resulting in a stable molecular species that readily desorbs from the surface, carrying aluminum away and enabling net etching."
            }
        ]
    },
    "bbox": {
        "a": {
            "x": 0,
            "y": 0,
            "width": 0,
            "height": 0
        },
        "b": {
            "x": 0,
            "y": 0,
            "width": 0,
            "height": 0
        }
    }
}

File: inter-annotator-agreement-data/atomic-layer-etching/experimental-usecase/24/2/figure_4.json
{
    "sample_id": "atomic-layer-etching/experimental-usecase/24/figure_4",
    "classification": {
        "a": "line chart",
        "b": "line chart"
    },
    "summarization": {
        "a": "\u0394M_TMA versus TMA exposure time at 300\u00b0C. The mass loss increases with exposure time and approaches self-limiting behavior at approximately \u221229 ng/cm\u00b2 after 2.0 s. The slow approach to saturation suggests that an initial fraction of the AlF\u2083 layer is easily removed, but complete removal becomes progressively more difficult.",
        "b": "\u0394M_HF versus HF exposure time at 300\u00b0C. The mass gain increases rapidly and saturates at ~13 ng/(cm\u00b2 cycle) after about 1.0 s exposure. This sharp saturation indicates that HF fluorinates the Al\u2082O\u2083 surface to form a passivating AlF\u2083 layer that prevents further reaction."
    },
    "data_extraction": {
        "a": "| TMA Exposure Time (s) | \u0394M<sub>TMA</sub> (ng/(cm<sup>2</sup> cycle)) |\n|---|---|\n| 0.0 | 0 |\n| 0.5 | -10 |\n| 1.0 | -20 |\n| 1.5 | -30 |\n| 2.0 | -35 |\n| 2.5 | -37 |\n| 3.0 | -38 |",
        "b": "| HF Exposure Time (s) | \u0394M<sub>HF</sub> (ng/(cm<sup>2</sup> cycle)) |\n|---|---|\n| 0.0 | 0 |\n| 0.5 | 12 |\n| 1.0 | 14 |\n| 1.5 | 16 |\n| 2.0 | 17 |"
    },
    "vqa": {
        "a": [
            {
                "question_type": "Process-Oriented",
                "question": "Why is self-limiting behavior important for atomic layer etching?",
                "answer_type": "Paragraph",
                "answer": "Self-limiting reactions are essential because they ensure that each half-cycle removes or modifies only a defined amount of material, regardless of excess reactant exposure. This enables precise thickness control at the atomic scale and allows for conformal, isotropic etching of three-dimensional structures. Without self-limiting behavior, the etch rate would depend on exposure time and local reactant flux, making uniform etching impossible."
            },
            {
                "question_type": "Comparative/Trend",
                "question": "How does the saturation behavior differ between TMA and HF exposures?",
                "answer_type": "Factoid",
                "answer": "HF saturates sharply after ~1.0 s, while TMA approaches saturation more slowly and gradually levels off after ~2.0 s."
            },
            {
                "question_type": "Structure-Property",
                "question": "Why does the AlF\u2083 layer passivate the surface against further HF fluorination?",
                "answer_type": "Paragraph",
                "answer": "The AlF\u2083 layer passivates the Al\u2082O\u2083 surface because it has a Pilling-Bedworth ratio (R_PB) greater than 1, specifically ~1.8. This means the AlF\u2083 layer occupies more volume than the Al\u2082O\u2083 it replaces, ensuring complete surface coverage without gaps. Once formed, this continuous fluoride layer prevents HF from accessing the underlying oxide, analogous to how native oxide layers protect metals from further oxidation."
            },
            {
                "question_type": "Application/Performance",
                "question": "What exposure times were selected for the standard ALE reaction sequence based on this data?",
                "answer_type": "Factoid",
                "answer": "2.0 s for TMA and 1.0 s for HF, corresponding to the \"2-30-1-30\" reaction sequence."
            }
        ]
    },
    "bbox": {
        "a": {
            "x": 0,
            "y": 0,
            "width": 0,
            "height": 0
        },
        "b": {
            "x": 0,
            "y": 0,
            "width": 0,
            "height": 0
        }
    }
}

File: inter-annotator-agreement-data/atomic-layer-etching/experimental-usecase/24/2/figure_5.json
{
    "sample_id": "atomic-layer-etching/experimental-usecase/24/figure_5",
    "classification": {
        "a": "multi-axis chart"
    },
    "summarization": {
        "a": "The chart shows the mass change and thickness changes over time at different temperatures for TMA and HF treatments."
    },
    "data_extraction": {
        "a": "| Time (s) | 250\u00b0C (ng/cm\u00b2) | 275\u00b0C (ng/cm\u00b2) | 300\u00b0C (ng/cm\u00b2) | 325\u00b0C (ng/cm\u00b2) |\n|---|---|---|---|---|\n| 0 | 0 | 0 | 0 | 0 |\n| 1000 | -50 | -100 | -250 | -375 |\n| 2000 | -100 | -250 | -500 | -750 |\n| 3000 | -100 | -450 | -750 | -1125 |\n| 4000 | -150 | -600 | -1000 | -1500 |\n| 5000 | -200 | -750 | -1250 | -1875 |\n| 6000 | -250 | -900 | -1500 | -2250 |"
    },
    "vqa": {
        "a": [
            {
                "question_type": "Comparative/Trend",
                "question": "What trend is observed in the etch rate as temperature increases?",
                "answer_type": "Factoid",
                "answer": "Etch rate increases approximately 5-fold from 0.14 \u00c5/cycle at 250\u00b0C to 0.75 \u00c5/cycle at 325\u00b0C."
            },
            {
                "question_type": "Process-Oriented",
                "question": "Why is the dual y-axis (mass change and thickness) useful for presenting this data?",
                "answer_type": "Paragraph",
                "answer": "The dual axes allow direct comparison of the raw QCM measurement (mass change in ng/cm\u00b2) with the more practically relevant thickness change (in \u00c5). The thickness conversion uses the known Al\u2082O\u2083 density of 3.1 g/cm\u00b3, enabling readers to immediately understand the etch depth without manual calculation. This is particularly useful for process development where target etch depths are typically specified in thickness units."
            },
            {
                "question_type": "Structure-Property",
                "question": "What does the linearity of the curves indicate about the ALE process at all temperatures?",
                "answer_type": "Factoid",
                "answer": "Linear behavior confirms that the etch rate remains constant throughout 100 cycles at each temperature, indicating stable, reproducible etching."
            },
            {
                "question_type": "Application/Performance",
                "question": "How much Al\u2082O\u2083 thickness is removed after 100 ALE cycles at 325\u00b0C?",
                "answer_type": "Factoid",
                "answer": "Approximately 75 \u00c5 (based on 0.75 \u00c5/cycle \u00d7 100 cycles), as shown on the right y-axis."
            }
        ]
    },
    "bbox": {
        "a": {
            "x": 0,
            "y": 0,
            "width": 0,
            "height": 0
        }
    }
}

File: inter-annotator-agreement-data/atomic-layer-etching/experimental-usecase/24/2/figure_6.json
{
    "sample_id": "atomic-layer-etching/experimental-usecase/24/figure_6",
    "classification": {
        "a": "multiple line chart"
    },
    "summarization": {
        "a": "This figure shows nucleation behavior during the first two Al\u2082O\u2083 ALE cycles at 250\u2013325\u00b0C. The first TMA exposure (~0 s) produces mass gains of 27\u201332 ng/cm\u00b2 from AlCH\u2083 formation on hydroxylated Al\u2082O\u2083. The first HF exposure (~30 s) adds 33\u201336 ng/cm\u00b2 from fluorination to form an AlF\u2083 layer. The second TMA exposure (~60 s) initiates etching (mass loss) at \u2265275\u00b0C, while 250\u00b0C shows delayed onset. Higher temperatures produce larger mass decreases, indicating more efficient AlF\u2083 removal by TMA.*"
    },
    "data_extraction": {
        "a": "| Time (s) | 250\u00b0C (ng/cm\u00b2) | 275\u00b0C (ng/cm\u00b2) | 300\u00b0C (ng/cm\u00b2) | 325\u00b0C (ng/cm\u00b2) |\n|---|---|---|---|---|\n| 0 | 0 | 0 | 0 | 0 |\n| 10 | 28 | 27 | 28 | 24 |\n| 30 | 30 | 30 | 32 | 27 |\n| 40 | 62 | 63 | 64 | 55 |\n| 60 | 65 | 63 | 65 | 61 |\n| 65 | 70 | 52 | 46 | 25 |\n| 75 | 60 | 49 | 43 | 23 |\n| 90 | 57 | 47 | 41 | 20 |\n| 100 | 67 | 57 | 53 | 35 |\n| 120 | 69 | 60 | 56 | 39 |"
    },
    "vqa": {
        "a": [
            {
                "question_type": "Process-Oriented",
                "question": "What reactions during the first HF exposure establish the AlF\u2083 layer needed for ALE?",
                "answer_type": "Paragraph",
                "answer": "The first HF exposure converts AlCH\u2083* species to AlF* via AlCH\u2083* + HF \u2192 AlF* + CH\u2084, and fluorinates the underlying Al\u2082O\u2083 through Al\u2082O\u2083 + 6HF \u2192 2AlF\u2083 + 3H\u2082O. This spontaneous reaction (\u0394G \u2248 \u221250 kcal) creates the AlF\u2083 surface layer that TMA can subsequently remove through ligand-exchange, enabling cyclic etching."
            },
            {
                "question_type": "Comparative/Trend",
                "question": "At which temperatures does mass loss (etching) begin during the second ALE cycle?",
                "answer_type": "Factoid",
                "answer": "Mass loss begins during the second cycle at 275\u00b0C, 300\u00b0C, and 325\u00b0C, while 250\u00b0C requires a third cycle before etching onset."
            },
            {
                "question_type": "Structure-Property",
                "question": "What do the colored arrows labeled \"TMA\" and \"HF\" indicate in the figure?",
                "answer_type": "Factoid",
                "answer": "The arrows mark the timing of sequential precursor exposures\u2014blue arrows indicate TMA doses and red arrows indicate HF doses during the ALE cycles."
            },
            {
                "question_type": "Application/Performance",
                "question": "Why does 325\u00b0C show the largest mass decrease after the second TMA exposure?",
                "answer_type": "Paragraph",
                "answer": "At higher temperatures, TMA removes a larger fraction of the AlF\u2083 surface layer through ligand-exchange reactions, producing more volatile AlF(CH\u2083)\u2082 products. The percentage of AlF\u2083 removed increases from 19% at 250\u00b0C to 74% at 325\u00b0C, explaining the pronounced mass loss at 325\u00b0C."
            }
        ]
    },
    "bbox": {
        "a": {
            "x": 0,
            "y": 0,
            "width": 0,
            "height": 0
        }
    }
}

File: inter-annotator-agreement-data/atomic-layer-etching/experimental-usecase/24/2/figure_7.json
{
    "sample_id": "atomic-layer-etching/experimental-usecase/24/figure_7",
    "classification": {
        "a": "line chart",
        "b": "line chart",
        "c": "line chart"
    },
    "summarization": {
        "a": "Steady-state ALE at 250\u00b0C showing small mass changes: \u0394M_TMA = \u221210.5 ng/cm\u00b2 (mass loss) and \u0394M_HF = +6.3 ng/cm\u00b2 (mass gain), yielding MCPC = \u22124.2 ng/(cm\u00b2 cycle).",
        "b": "Steady-state ALE at 275\u00b0C with intermediate mass changes: \u0394M_TMA = \u221220.5 ng/cm\u00b2 and \u0394M_HF = +9.9 ng/cm\u00b2, yielding MCPC = \u221210.6 ng/(cm\u00b2 cycle).",
        "c": "Steady-state ALE at 325\u00b0C showing the largest mass changes: \u0394M_TMA = \u221241.9 ng/cm\u00b2 and \u0394M_HF = +18.6 ng/cm\u00b2, yielding MCPC = \u221223.3 ng/(cm\u00b2 cycle)."
    },
    "data_extraction": {
        "a": "| Time (s) | Mass Change (ng/cm\u00b2) |\n|---|---|\n| 6120 | -318 |\n| 6130 | -318 |\n| 6135 | -320 |\n| 6140 | -325 |\n| 6145 | -325 |\n| 6150 | -324 |\n| 6155 | -323 |\n| 6170 | -322 |\n| 6175 | -322 |\n| 6180 | -330 |\n| 6195 | -332 |\n| 6200 | -335 |\n| 6210 | -338 |\n| 6220 | -331 |\n| 6225 | -331 |\n| 6230 | -331 |\n| 6235 | -331 |\n| 6240 | -331 |\n| 6245 | -333 |\n| 6250 | -335 |\n| 6260 | -337 |\n| 6270 | -339 |\n| 6280 | -335 |\n| 6290 | -337 |",
        "b": "| Time (s) | Mass Change (ng/cm\u00b2) |\n|---|---|\n| 6120 | -945 |\n| 6130 | -960 |\n| 6135 | -968 |\n| 6140 | -969 |\n| 6145 | -969 |\n| 6150 | -955 |\n| 6155 | -955 |\n| 6160 | -955 |\n| 6175 | -955 |\n| 6180 | -972 |\n| 6190 | -974 |\n| 6195 | -975 |\n| 6200 | -975 |\n| 6210 | -975 |\n| 6220 | -967 |\n| 6225 | -965 |\n| 6230 | -965 |\n| 6240 | -965 |\n| 6245 | -982 |\n| 6250 | -982 |\n| 6260 | -983 |\n| 6270 | -984 |\n| 6275 | -979 |\n| 6300 | -979 |",
        "c": "| Time (s) | Mass Change (ng/cm\u00b2) |\n|---|---|\n| 6120 | -2210 |\n| 6130 | -2245 |\n| 6135 | -2245 |\n| 6140 | -2245 |\n| 6145 | -2245 |\n| 6150 | -2245 |\n| 6155 | -2245 |\n| 6160 | -2243 |\n| 6165 | -2240 |\n| 6170 | -2238 |\n| 6175 | -2260 |\n| 6180 | -2274 |\n| 6200 | -2275 |\n| 6210 | -2276 |\n| 6220 | -2265 |\n| 6225 | -2260 |\n| 6230 | -2260 |\n| 6235 | -2260 |\n| 6240 | -2260 |\n| 6245 | -2295 |\n| 6250 | -2295 |\n| 6260 | -2295 |\n| 6270 | -2300 |\n| 6275 | -2290 |\n| 6280 | -2280 |\n| 6300 | -2280 |"
    },
    "vqa": {
        "c": [
            {
                "question_type": "Application/Performance",
                "question": "What etch rate does the MCPC of \u221223.3 ng/(cm\u00b2 cycle) at 325\u00b0C correspond to?",
                "answer_type": "Factoid",
                "answer": "Based on an Al\u2082O\u2083 density of 3.1 g/cm\u00b3, this MCPC corresponds to an etch rate of 0.75 \u00c5/cycle."
            }
        ],
        "a": [
            {
                "question_type": "Comparative/Trend",
                "question": "How does the magnitude of \u0394M_TMA change with increasing temperature?",
                "answer_type": "Factoid",
                "answer": "\u0394M_TMA increases from \u221210.5 ng/cm\u00b2 at 250\u00b0C to \u221220.5 ng/cm\u00b2 at 275\u00b0C to \u221241.9 ng/cm\u00b2 at 325\u00b0C, indicating more AlF\u2083 removal at higher temperatures."
            },
            {
                "question_type": "Process-Oriented",
                "question": "Why does the HF exposure produce mass gain while TMA produces mass loss?",
                "answer_type": "Paragraph",
                "answer": "HF fluorinates the Al\u2082O\u2083 surface to form a heavier AlF\u2083 layer (Al\u2082O\u2083 + 6HF \u2192 2AlF\u2083 + 3H\u2082O), causing mass gain. TMA then removes this AlF\u2083 layer through ligand-exchange, producing volatile AlF(CH\u2083)\u2082 that leaves the surface, causing mass loss."
            },
            {
                "question_type": "Structure-Property",
                "question": "What do the dashed lines labeled \"MCPC\" represent in each panel?",
                "answer_type": "Factoid",
                "answer": "The dashed lines indicate the mass change per cycle (MCPC), which is the net mass loss after one complete TMA + HF cycle, equal to \u0394M_TMA + \u0394M_HF."
            }
        ]
    },
    "bbox": {
        "a": {
            "x": 0,
            "y": 0,
            "width": 0,
            "height": 0
        },
        "b": {
            "x": 0,
            "y": 0,
            "width": 0,
            "height": 0
        },
        "c": {
            "x": 0,
            "y": 0,
            "width": 0,
            "height": 0
        }
    }
}

File: inter-annotator-agreement-data/atomic-layer-etching/experimental-usecase/24/3/c466ef032e36d8a6b1b99692843b6c50f4f3f7ca51d12676e6844eb1f694e786.json
{
    "sample_id": "atomic-layer-etching/experimental-usecase/24/c466ef032e36d8a6b1b99692843b6c50f4f3f7ca51d12676e6844eb1f694e786",
    "classification": {
        "a": "reaction scheme",
        "b": "reaction scheme"
    },
    "summarization": {
        "a": "The figure illustrates a chemical reaction involving Al2O3 film and methyl groups (CH3) reacting with HF to form fluorinated AL2O3 films, with H2O and CH4, as by-products.",
        "b": "The figure shows the subsequent chemical reaction, in which the fluorinated Al2O3 film reacts with Al(CH3)3 (TMA) to form Al(CH3)F and the etch Al2O3 film."
    },
    "data_extraction": {
        "a": "",
        "b": ""
    },
    "vqa": {
        "a": [
            {
                "question_type": "Process-Oriented",
                "question": "What are the main reaction steps shown in the figure?",
                "answer_type": "Factoid",
                "answer": "The reaction begins with a chemical reaction between Al2O3 film and HF to form fluorinated Al2O3 films, with H2O and CH4, as by-products."
            },
            {
                "question_type": "Comparative/Trend",
                "question": "Are the by-products of both reactions the same?",
                "answer_type": "Factoid",
                "answer": "No, the first step produces H2O and CH4, while the second one produces AlF(CH3)2"
            }
        ],
        "b": [
            {
                "question_type": "Structure-Property",
                "question": "Which precursor is used for etching the Al2O3 film?",
                "answer_type": "Factoid",
                "answer": "TMA (Al(CH3)3)"
            },
            {
                "question_type": "Application/Performance",
                "question": "Which process is shown in the figure above?",
                "answer_type": "Factoid",
                "answer": "Al2O3 atomic layer etching"
            }
        ]
    },
    "bbox": {
        "a": {
            "x": 0,
            "y": 0,
            "width": 0,
            "height": 0
        },
        "b": {
            "x": 0,
            "y": 0,
            "width": 0,
            "height": 0
        }
    }
}
