Repository: sciknoworg/sci-imageminer

## Project Overview  

**Sci-ImageMiner** is an annotation project on figures from **atomic layer deposition (ALD)** and **atomic layer etching (ALE)**, situated within the broader field of materials science and engineering. Within each of these categories, the data is further organized into the sub-categories **experimental-usecase** and **simulation-usecase**.

It aims to host gold-standard annotations for chart classification, data extraction, summarization, and question answering—providing both pilot and full-phase data to support multimodal AI research in scientific image understanding.

File: inter-annotator-agreement-data/atomic-layer-etching/experimental-usecase/24/3/figure_11.json
{
    "sample_id": "atomic-layer-etching/experimental-usecase/24/figure_11",
    "classification": {
        "a": "stacked spectra chart"
    },
    "summarization": {
        "a": "The figure displays infrared absorption spectra at 300\u00b0C, comparing TMA (a) and HF (b) samples between 1300-800 cm^-1."
    },
    "data_extraction": {
        "a": "| Wavenumbers (cm\u207b\u00b9) | TMA | HF |\n|---|---|---|\n| 800 | 0.00 | 0.00 |\n| 900 | -0.04 | 0.00 |\n| 1000 | 0.00 | -0.01 |\n| 1100 | 0.00 | 0.00 |\n| 1200 | 0.02 | -0.02 |\n| 1300 | 0.00 | 0.00 |"
    },
    "vqa": {
        "a": [
            {
                "question_type": "Process-Oriented",
                "question": "What information can be extracted from the figure?",
                "answer_type": "Factoid",
                "answer": "During the cycles, TMA provides the film with CH3 groups  but removes AlF3 from the surface, in accordance with the negative value between 800 and 950 cm\u207b\u00b9. Also, after exposure to HF, it is possible to observe, the an increased peak in AlF3 band, due to the formation of AlF3."
            },
            {
                "question_type": "Comparative/Trend",
                "question": "Does HF provide the film with CH3 groups?",
                "answer_type": "Factoid",
                "answer": "No, in this case, the TMA provides the film with CH3 groups based on the positive absorbance peaks."
            },
            {
                "question_type": "Structure-Property",
                "question": "Are methyl groups associated with TMA precursor?",
                "answer_type": "Yes/No",
                "answer": "Yes"
            },
            {
                "question_type": "Application/Performance",
                "question": "What effect does HF exposure have on the film?",
                "answer_type": "Factoid",
                "answer": "The HF exposure produces the surface etching, resulting in the desorption of CH3 groups and the provision of AlF3 to the surface."
            }
        ]
    },
    "bbox": {
        "a": {
            "x": 0,
            "y": 0,
            "width": 0,
            "height": 0
        }
    }
}

File: inter-annotator-agreement-data/atomic-layer-etching/experimental-usecase/24/3/figure_13.json
{
    "sample_id": "atomic-layer-etching/experimental-usecase/24/figure_13",
    "classification": {
        "a": "reaction scheme",
        "b": "reaction scheme"
    },
    "summarization": {
        "a": "The figure illustrates the molecular structures of aluminum alkyls interacting with Al2O3 film. It shows the initial state with methyl groups attached to aluminum and the subsequent reaction with HF leading to the formation of water and methane.",
        "b": "The figure illustrates the molecular structures of aluminum alkyls interacting with Al2O3 film. It shows the initial state with fluorine atoms attached to aluminum and the subsequent reaction with methyl groups leading to the formation of a new aluminum alkyl compound."
    },
    "data_extraction": {
        "a": "",
        "b": ""
    },
    "vqa": {
        "a": [
            {
                "question_type": "Process-Oriented",
                "question": "What are the main reactions shown in the figure?",
                "answer_type": "Factoid",
                "answer": "The first reaction between AL2O3 film and HF to form fluorinated Al2O3 films, with H2O and CH4, as by-products."
            },
            {
                "question_type": "Comparative/Trend",
                "question": "Are the by-products of both reactions shown in the figure the same?",
                "answer_type": "Yes/No",
                "answer": "No"
            }
        ],
        "b": [
            {
                "question_type": "Structure-Property",
                "question": "Which precursor is used to etch the surface?",
                "answer_type": "Factoid",
                "answer": "TMA"
            },
            {
                "question_type": "Application/Performance",
                "question": "Which process is illustrated in the figure?",
                "answer_type": "Factoid",
                "answer": "Atomic layer etching of Al2O3 films with TMA as a precursor."
            }
        ]
    },
    "bbox": {
        "a": {
            "x": 0,
            "y": 0,
            "width": 0,
            "height": 0
        },
        "b": {
            "x": 0,
            "y": 0,
            "width": 0,
            "height": 0
        }
    }
}

File: inter-annotator-agreement-data/atomic-layer-etching/experimental-usecase/24/3/figure_3.json
{
    "sample_id": "atomic-layer-etching/experimental-usecase/24/figure_3",
    "classification": {
        "a": "scatter plot",
        "b": "scatter plot"
    },
    "summarization": {
        "a": "The figure shows the change in MCPC (mass change per cycle), \u0394M HF (mass change due to HF), and \u0394M TMA (mass change due to TMA)  over cycles at 300\u00b0C on Al<sub>2</sub>O<sub>3</sub>. The MCPC remains relatively constant as do other variables.",
        "b": "The figure shows the ratio (\u0394M<sub>TMA</sub>/MCPC), which remains relatively constants over the cycles."
    },
    "data_extraction": {
        "a": "| Number of Cycles | \u0394M<sub>HF</sub> | MCPC | \u0394M<sub>TMA</sub> |\n|---|---|---|---|\n| 0 | 18 | -18 | -30 | \n| 20 | 18 | -18 | -30 | \n| 40 | 18 | -18 | -30 | \n| 60 | 18 | -18 | -30 | \n| 80 | 18 | -18 | -30 | \n| 100 | 18 | -18 | -30 |",
        "b": "| Number of Cycles | Ratio (\u0394M<sub>TMA</sub> / MCPC) |\n|---|---|\n| 0 | 0.5 |  \n| 20 | 1.9 |  \n| 40 | 1.9 |  \n| 60 | 1.9 | \n| 80 | 2.0 |  \n| 100 | 1.9 |"
    },
    "vqa": {
        "a": [
            {
                "question_type": "Process-Oriented",
                "question": "How does the MCPC's behavior change with the number of cycles?",
                "answer_type": "Factoid",
                "answer": "The mass change per cycle remains relatively constant throughout the number of cycles."
            },
            {
                "question_type": "Comparative/Trend",
                "question": "Which reactant  has the greatest influence on the MCPC?",
                "answer_type": "Factoid",
                "answer": "As we can see in the figure, the difference between the mass change after HF exposure and the mass change after TMA exposure leads to the MCPC being closest to the TMA mass change values, meaning that TMA exposure has the greatest impact on the mass change per cycle."
            },
            {
                "question_type": "Structure-Property",
                "question": "Why are the TMA values negative?",
                "answer_type": "Factoid",
                "answer": "This means that the value of the last cycle is more negative than that of the previous one. For this reason, the difference between the two is still negative."
            }
        ],
        "b": [
            {
                "question_type": "Application/Performance",
                "question": "What are the advantages of calculating and presenting the deltaTMA/MCPC ratio?",
                "answer_type": "Factoid",
                "answer": "This value can be used to calculate the stoichiometry of the reactions."
            }
        ]
    },
    "bbox": {
        "a": {
            "x": 0,
            "y": 0,
            "width": 0,
            "height": 0
        },
        "b": {
            "x": 0,
            "y": 0,
            "width": 0,
            "height": 0
        }
    }
}

File: inter-annotator-agreement-data/atomic-layer-etching/experimental-usecase/24/3/figure_6.json
{
    "sample_id": "atomic-layer-etching/experimental-usecase/24/figure_6",
    "classification": {
        "a": "multiple line chart"
    },
    "summarization": {
        "a": "The figure shows the mass change over time at different temperatures (250\u00b0C, 275\u00b0C, 300\u00b0C, 325\u00b0C) on Al2O3 surface. The mass change increases sharply around 30 seconds and plateaus until 60 seconds, followed by a slight decrease. The figure also highlights the TMA and HF doses."
    },
    "data_extraction": {
        "a": "| Time (s) | 250\u00b0C | 275\u00b0C | 300\u00b0C | 325\u00b0C |\n|---|---|---|---|---|\n| 0 | 28 | 22 | 22 | 20 |\n| 30 | 30 | 25 | 30 | 24 |\n| 60 | 65 | 63 | 66 | 60 |\n| 90 | 60 | 45 | 40 | 20 |\n| 120 | 70 | 60 | 58 | 38 |"
    },
    "vqa": {
        "a": [
            {
                "question_type": "Process-Oriented",
                "question": "How many cycles are being evaluated?",
                "answer_type": "Factoid",
                "answer": "2 cycles of sequential TMA and HF dosing."
            },
            {
                "question_type": "Comparative/Trend",
                "question": "At which temperature is the mass loss higher?",
                "answer_type": "Factoid",
                "answer": "The mass change increase until 60 s, and then it shows a decrease in its values."
            },
            {
                "question_type": "Structure-Property",
                "question": "At which temperature is the mass loss higher?",
                "answer_type": "Factoid",
                "answer": "325 \u00b0C"
            },
            {
                "question_type": "Application/Performance",
                "question": "Which performance advantages are shown at higher temperatures?",
                "answer_type": "Factoid",
                "answer": "Higher temperatures result in a greater removal of AlF3 from the surface and greater fluorination of Al2O3."
            }
        ]
    },
    "bbox": {
        "a": {
            "x": 0,
            "y": 0,
            "width": 0,
            "height": 0
        }
    }
}

File: inter-annotator-agreement-data/atomic-layer-etching/experimental-usecase/24/3/figure_7.json
{
    "sample_id": "atomic-layer-etching/experimental-usecase/24/figure_7",
    "classification": {
        "a": "line chart",
        "b": "line chart",
        "c": "line chart"
    },
    "summarization": {
        "a": "The line chart shows the mass change over time at 250\u00b0C, with a step-like pattern indicating changes at specific time points.",
        "b": "The line chart displays the mass change over time at 275\u00b0C, showing a similar step-like pattern as observed at 250\u00b0C.",
        "c": "The line chart illustrates the mass change over time at 325\u00b0C, showing significant fluctuations."
    },
    "data_extraction": {
        "a": "| Time (s) | Mass Change (ng/cm\u00b2) |\n|---|---|\n| 6150 | -330 |\n| 6200 | -340 |\n| 6250 | -340 |\n| 6300 | -340 |",
        "b": "| Time (s) | Mass Change (ng/cm\u00b2) |\n|---|---|\n| 6150 | -960 |\n| 6200 | -980 |\n| 6250 | -985 |\n| 6300 | -980 |",
        "c": "| Time (s) | Mass Change (ng/cm\u00b2) |\n|---|---|\n| 6150 | -2238 |\n| 6200 | -2280 |\n| 6250 | -2300 |\n| 6300 | -2280 |"
    },
    "vqa": {
        "c": [
            {
                "question_type": "Application/Performance",
                "question": "How does the temperature affect the mass change after HF exposure?",
                "answer_type": "Factoid",
                "answer": "Increasing temperatures produce higher values of mass change after HF exposure."
            }
        ],
        "a": [
            {
                "question_type": "Process-Oriented",
                "question": "What causes an increase in mass after an HF dose?",
                "answer_type": "Factoid",
                "answer": "The increase in mass after HF exposure is directly related to surface fluorination."
            },
            {
                "question_type": "Comparative/Trend",
                "question": "Do the 3 subfigures exhibit the same behavior after TMA and HF exposure?",
                "answer_type": "Yes/No",
                "answer": "Yes"
            }
        ],
        "b": [
            {
                "question_type": "Structure-Property",
                "question": "How is the MCPC obtained?",
                "answer_type": "Factoid",
                "answer": "The mass change per cycle (MCPC) is given by the difference between the mass change after the TMA exposure and the mass change after the HF exposure."
            }
        ]
    },
    "bbox": {
        "a": {
            "x": 0,
            "y": 0,
            "width": 0,
            "height": 0
        },
        "b": {
            "x": 0,
            "y": 0,
            "width": 0,
            "height": 0
        },
        "c": {
            "x": 0,
            "y": 0,
            "width": 0,
            "height": 0
        }
    }
}

File: inter-annotator-agreement-data/atomic-layer-etching/experimental-usecase/24/3/figure_9.json
{
    "sample_id": "atomic-layer-etching/experimental-usecase/24/figure_9",
    "classification": {
        "a": "multiple line chart"
    },
    "summarization": {
        "a": "The chart shows the thickness of Al\u2082O\u2083 as a function of the number of cycles at two temperatures: 300\u00b0C and 200\u00b0C. The thickness decreases with increasing cycles for both temperatures."
    },
    "data_extraction": {
        "a": "| Number of Cycles | Al\u2082O\u2083 Thickness (\u00c5) 200\u00b0C| Al\u2082O\u2083 Thickness (\u00c5) 300\u00b0C|\n|---|---|---|\n| 0 | 175 | 145 |\n| 50 | 150 | 125 |\n| 100 | 130 | 100 |\n| 200 | 80 | 50 |"
    },
    "vqa": {
        "a": [
            {
                "question_type": "Process-Oriented",
                "question": "How did the thickness of the Al2O3 film change over the number of cycles?",
                "answer_type": "Factoid",
                "answer": "The figure shows both X-ray reflectivity and ellipsometry measurements of Al2O3 films."
            },
            {
                "question_type": "Comparative/Trend",
                "question": "Are the thickness values obtained using X-ray reflectivity and ellipsometry similar?",
                "answer_type": "Yes/No",
                "answer": "Yes"
            },
            {
                "question_type": "Structure-Property",
                "question": "Does the growth temperature influence the surface thickness?",
                "answer_type": "Yes/No",
                "answer": "Yes"
            },
            {
                "question_type": "Application/Performance",
                "question": "How did the thickness of the Al2O3 film change over the number of cycles?",
                "answer_type": "Factoid",
                "answer": "For both growth temperatures (200 \u00b0C and 300 \u00b0C), Al2O3 thickness decreases as the number of etching cycles increases."
            }
        ]
    },
    "bbox": {
        "a": {
            "x": 0,
            "y": 0,
            "width": 0,
            "height": 0
        }
    }
}

File: inter-annotator-agreement-data/atomic-layer-etching/experimental-usecase/24/4/c466ef032e36d8a6b1b99692843b6c50f4f3f7ca51d12676e6844eb1f694e786.json
{
    "sample_id": "atomic-layer-etching/experimental-usecase/24/c466ef032e36d8a6b1b99692843b6c50f4f3f7ca51d12676e6844eb1f694e786",
    "classification": {
        "a": "reaction scheme",
        "b": "reaction scheme"
    },
    "bbox": {
        "a": {
            "x": 0,
            "y": 0,
            "width": 0,
            "height": 0
        },
        "b": {
            "x": 0,
            "y": 0,
            "width": 0,
            "height": 0
        }
    }
}

File: inter-annotator-agreement-data/atomic-layer-etching/experimental-usecase/24/4/figure_1.json
{
    "sample_id": "atomic-layer-etching/experimental-usecase/24/figure_1",
    "classification": {
        "a": "line chart"
    },
    "summarization": {
        "a": "The chart shows a linear decrease in mass change over time at 300\u00b0C on Al\u2082O\u2083, with sequence of TMA and HF treatments indicated in the figure."
    },
    "data_extraction": {
        "a": "| Time (s) | Mass Change (ng/cm\u00b2) |\n|----------|------------------------|\n| 0        | 0                     |\n| 1000     | -250                  |\n| 2000     | -500                  |\n| 3000     | -750                  |\n| 4000     | -1000                 |\n| 5000     | -1250                 |\n| 6000     | -1500                 |"
    },
    "vqa": {
        "a": [
            {
                "question_type": "Process-Oriented",
                "question": "Does the mass change increase with increasing time/duration?",
                "answer_type": "Yes/No",
                "answer": "No"
            },
            {
                "question_type": "Process-Oriented",
                "question": "What is the ALE etching sequence ?",
                "answer_type": "Paragraph",
                "answer": "One ALE cycle consists of \nI. TMA dose of 2.0 s\nII.  N2 purge of 30 s\nIII. HF dose of 1.0 s\nIV. N2 purge of 30 s."
            },
            {
                "question_type": "Comparative/Trend",
                "question": "Does all ALE cycles lead to a decrease in mass?",
                "answer_type": "Factoid",
                "answer": "All ALE cycles show mass loss except during the first ALE cycle. The first cycle displays mass gains."
            },
            {
                "question_type": "Structure-Property",
                "question": "What does the slope of Mass change give?",
                "answer_type": "Paragraph",
                "answer": "slope of\nthe mass change versus time yields a mass change per cycle\n(MCPC) of \u221215.9 ng/(cm2 cycle). This MCPC represents the\nremoval of 9.4 \u00d7 1013 \u201cAl2O3\u201d units/(cm2 cycle). This MCPC is\nalso equivalent to an etch rate of 0.51 \u00c5/cycle based on the\nAl2O3 ALD film density of 3.1 g/cm3 determined by XRR."
            }
        ]
    },
    "bbox": {
        "a": {
            "x": 0,
            "y": 0,
            "width": 0,
            "height": 0
        }
    }
}

File: inter-annotator-agreement-data/atomic-layer-etching/experimental-usecase/24/4/figure_10.json
{
    "sample_id": "atomic-layer-etching/experimental-usecase/24/figure_10",
    "classification": {
        "a": "spectra chart"
    },
    "summarization": {
        "a": "The chart shows absorbance values between wavenumber 800 and 100 $cm^{-1}$ for Al\u2082O\u2083 at 300\u00b0C, with absorbance decreasing as the number of ALE cycles increases."
    },
    "data_extraction": {
        "a": "| Wavenumber (cm\u207b\u00b9) | Absorbance (Cycle 0) | Absorbance (Cycle 4) | Absorbance (Cycle 6) | Absorbance (Cycle 8) |\n|--------------------|-----------------------|-----------------------|-----------------------|-----------------------|\n| 1300              | 0.00                 | 0.00                 | 0.00                 | 0.00                 |\n| 1100              | 0.10                 | 0.08                 | 0.06                 | 0.05                 |\n| 950               | 0.60                 | 0.50                 | 0.40                 | 0.30                 |\n| 900               | 0.55                 | 0.45                 | 0.35                 | 0.25                 |\n| 700               | 0.00                 | 0.00                 | 0.00                 | 0.00                 |"
    },
    "vqa": {
        "a": [
            {
                "question_type": "Comparative/Trend",
                "question": "What does 0, 4, 6, 8 in the graph represent?",
                "answer_type": "Factoid",
                "answer": "It describes the number of ALE cycles and how the FTIR spectra changes after 4 ALE cycles, 6 ALE cycles and 8 ALE cycles."
            },
            {
                "question_type": "Structure-Property",
                "question": "What is the range of Al-O stretching?",
                "answer_type": "Factoid",
                "answer": "Al-O stretching is observed between 800 cm-1 and 1000 cm\u22121"
            },
            {
                "question_type": "Process-Oriented",
                "question": "What happens in the FTIR spectra after ALE?",
                "answer_type": "Paragraph",
                "answer": "the sample temperature was raised to 300 \u00b0C, and the Al2O3 film was etched using sequential exposures of TMA and HF. FTIR spectra recorded during the TMA and HF exposures at 300 \u00b0C. The progressive loss in absorbance between 800 and 1000 cm\u22121 with ALE cycles is in agreement with the etching of the Al2O3 film."
            },
            {
                "question_type": "Application/Performance",
                "question": "Was there a reference to FTIR spectra.",
                "answer_type": "Paragraph",
                "answer": "Yes. These FTIR spectra were referenced to the initial ZrO2 nanoparticles"
            }
        ]
    },
    "bbox": {
        "a": {
            "x": 0,
            "y": 0,
            "width": 0,
            "height": 0
        }
    }
}

File: inter-annotator-agreement-data/atomic-layer-etching/experimental-usecase/24/4/figure_11.json
{
    "sample_id": "atomic-layer-etching/experimental-usecase/24/figure_11",
    "classification": {
        "a": "multi spectra chart"
    },
    "summarization": {
        "a": "The figure displays infrared absorption spectra from 800 to 1300 cm\u207b\u00b9 at 300\u00b0C, comparing TMA (a) and HF (b) samples."
    },
    "data_extraction": {
        "a": "| Wavenumber (cm\u207b\u00b9) | a  Absorbance (TMA, blue) | b Absorbance (HF, red) |\n|--------------------|--------------------------|-----------------------|\n| 1300              | 0.00                   | 0.00                |\n| 1220              | +0.05                | -0.05               |\n| 1100              | -0.002              | +0.002            |\n| 950               | -0.04                  | +0.02             |\n| 800               | 0.00                    | 0.00                 |"
    },
    "vqa": {
        "a": [
            {
                "question_type": "Process-Oriented",
                "question": "Does the IR spectra differ after TMA and HF exposure?",
                "answer_type": "Yes/No",
                "answer": "Yes"
            },
            {
                "question_type": "Structure-Property",
                "question": "What does del(CH3) species mean at ~1212cm-1 what does it consist of?",
                "answer_type": "Paragraph",
                "answer": "del(CH3) = AlCH3* species may be present as either\n1. AlF(CH3)2*\n2. AlF2(CH3)*\n3. \u2212OAl(CH3)2*."
            },
            {
                "question_type": "Structure-Property",
                "question": "What does Al(CH3)* species mean at ~1212cm-1 what does it consist of?",
                "answer_type": "Paragraph",
                "answer": "AlCH3* represents methyl deformation mode and species may be present as either\n1. AlF(CH3)2*\n2. AlF2(CH3)*\n3. \u2212OAl(CH3)2*."
            },
            {
                "question_type": "Comparative/Trend",
                "question": "what happens to Al(CH3)* after different exposures.",
                "answer_type": "Paragraph",
                "answer": "AlF(CH3)2 is expected to have a higher volatility than other species, the vibrational feature at 1212 cm\u22121 is likely attributed to AlF2(CH3)* or \u2212OAl(CH3)2* . In addition, a decrease in absorbance between \u223c850 and 975 cm\u22121 is observed that is consistent with the loss of absorbance from Al\u2212F stretching vibrations as TMA removes the AlF3 surface layer. The absorbance is completely removed for the vibrational feature attributed to the addition of AlCH3* species after HF exposure. This loss of absorbance is in accord with the conversion of AlCH3* surface species to AlF* species. This is in agreement with the conversion of Al2O3 into AlF. Hence alternating the exposure eventually leads to removal/etching."
            }
        ]
    },
    "bbox": {
        "a": {
            "x": 0,
            "y": 0,
            "width": 0,
            "height": 0
        }
    }
}

File: inter-annotator-agreement-data/atomic-layer-etching/experimental-usecase/24/4/figure_2.json
{
    "sample_id": "atomic-layer-etching/experimental-usecase/24/figure_2",
    "classification": {
        "a": "line chart"
    },
    "summarization": {
        "a": "The line chart illustrates the enlarged linear region showing individual mass changes over time at 300\u00b0C on Al\u2082O\u2083, showing a stepwise decrease in mass with the sequential TMA and HF exposures."
    },
    "data_extraction": {
        "a": "| Time (s) | Mass Change (ng/cm\u00b2) | Event      |\n|----------|------------------------|-----------|\n| 6150     | -1440                 | Start of MCPC |\n| 6160     | -1460                 | \u0394M_TMA (TMA exposure) |\n| 6170     | -1470                 | \u0394M_HF (HF exposure) |\n| 6200     | -1480                 | TMA pulse |\n| 6250     | -1500                 | HF pulse  |\n| 6300     | -1520                 | End of cycle |"
    },
    "vqa": {
        "a": [
            {
                "question_type": "Structure-Property",
                "question": "Is the enlarged mass change versus time necessary?",
                "answer_type": "Paragraph",
                "answer": "Yes. It helps understand the pronouned mass changes after reactant exposure."
            },
            {
                "question_type": "Comparative/Trend",
                "question": "What does TMA exposure indicate?",
                "answer_type": "Factoid",
                "answer": "The TMA exposure results in a mass decrease. This behavior indicates TMA can remove the AlF3 surface layer on the Al2O3 film."
            },
            {
                "question_type": "Process-Oriented",
                "question": "List the change in mass after reactant exposure.",
                "answer_type": "Paragraph",
                "answer": "1. A mass loss of \u0394MTMA = \u221229 ng/cm2 was observed after 2.0 s of TMA exposure.\n2. A mass gain of \u0394MHF = 13 ng/cm2 after 1.0 s of HF exposure."
            },
            {
                "question_type": "Comparative/Trend",
                "question": "What does the mass gain indicate?",
                "answer_type": "Paragraph",
                "answer": "This mass gain is consistent with the fluorination of Al2O3 to form an AlF3 surface layer. This AlF3 surface layer is then ready for the ligand-exchange reaction during the next TMA exposure."
            }
        ]
    },
    "bbox": {
        "a": {
            "x": 0,
            "y": 0,
            "width": 0,
            "height": 0
        }
    }
}

File: inter-annotator-agreement-data/atomic-layer-etching/experimental-usecase/24/4/figure_4.json
{
    "sample_id": "atomic-layer-etching/experimental-usecase/24/figure_4",
    "classification": {
        "a": "scatter plot",
        "b": "scatter plot"
    },
    "summarization": {
        "a": "The figure shows a negative trend in mass change, \u0394M<sub>TMA</sub> with increasing TMA exposure time at 300\u00b0C.",
        "b": "The figure shows a positive trend in mass change, \u0394M<sub>HF</sub> with increasing HF exposure time at 300\u00b0C."
    },
    "data_extraction": {
        "a": "| TMA Exposure Time (s) | \u0394M_TMA (ng/cm\u00b2\u00b7cycle) |\n|------------------------|------------------------|\n| 0.0                   | 0                     |\n| 0.5                   | -10                   |\n| 1.0                   | -20                   |\n| 1.5                   | -25                   |\n| 2.0                   | -30                   |\n| 2.5                   | -35                   |\n| 3.0                   | -38                   |",
        "b": "| HF Exposure Time (s) | \u0394M_HF (ng/cm\u00b2\u00b7cycle) |\n|-----------------------|-----------------------|\n| 0.0                  | 0                    |\n| 0.5                  | +13                  |\n| 1.0                  | +13                  |\n| 1.5                  | +14                  |\n| 2.0                  | +14                  |"
    },
    "vqa": {
        "a": [
            {
                "question_type": "Process-Oriented",
                "question": "Is a self-limiting behaviour observed?",
                "answer_type": "Yes/No",
                "answer": "Yes"
            },
            {
                "question_type": "Application/Performance",
                "question": "Why is the self-limiting behaviour slow?",
                "answer_type": "Paragraph",
                "answer": "Self-limiting behavior at \u0394MTMA = \u221229 ng/cm2 is  observed after 2.0 s of TMA exposure. This slow approach to self-limiting behavior may result from the difficulty in removing all of the AlF3 surface layer. An initial fraction of the AlF3 surface layer may be easily removed by TMA. The removal of more of the AlF3 surface layer may then become progressively difficult."
            }
        ],
        "b": [
            {
                "question_type": "Comparative/Trend",
                "question": "Does mass change after HF exposure achieve saturation and when?",
                "answer_type": "Factoid",
                "answer": "\u0394MHF versus the HF exposure time increases and  then levels off at approximately \u0394MHF = 13 ng/(cm2 cycle) after a 1.0 s HF exposure"
            },
            {
                "question_type": "Structure-Property",
                "question": "How does HF passivate Al2O3?",
                "answer_type": "Paragraph",
                "answer": "HF fluorinating the Al2O3 film and forming an AlF3 surface layer that passivates the underlying Al2O3 film by protecting it from further oxidation"
            }
        ]
    },
    "bbox": {
        "a": {
            "x": 0,
            "y": 0,
            "width": 0,
            "height": 0
        },
        "b": {
            "x": 0,
            "y": 0,
            "width": 0,
            "height": 0
        }
    }
}

File: inter-annotator-agreement-data/atomic-layer-etching/experimental-usecase/24/4/figure_8.json
{
    "sample_id": "atomic-layer-etching/experimental-usecase/24/figure_8",
    "classification": {
        "a": "line chart",
        "b": "line chart"
    },
    "summarization": {
        "a": "The line chart shows the change in mass (\u0394M) for ALE of alumina over temperature for two different treatments(TMA and HF) with negative values indicating mass loss.",
        "b": "The line chart illustrates the change in MCPC (mass change per cycle)  of Alumina ALE over temperature, showing a consistent decrease."
    },
    "data_extraction": {
        "a": "| Temperature (\u00b0C) | \u0394M<sub>TMA</sub> (ng/cm<sup>2</sup> cycle) | \u0394M<sub>HF</sub> (ng/cm<sup>2</sup> cycle) |\n|---|---|---|\n| 250 | -15 | 5 |\n| 275 | -25 | 10 |\n| 300 | -35 | 15 |\n| 325 | -50 | 20 |",
        "b": "| Temperature (\u00b0C) | MCPC (ng/cm<sup>2</sup> cycle) |\n|---|---|\n| 250 | -5 |\n| 275 | -10 |\n| 300 | -20 |\n| 325 | -25 |"
    },
    "vqa": {
        "a": [
            {
                "question_type": "Process-Oriented",
                "question": "Where all ALE reactions performed with same sequence for graph a and b?",
                "answer_type": "Paragraph",
                "answer": "Yes. Followed same  reaction sequence of 2\u221230\u22121\u221230 on initial Al2O3 substrates."
            },
            {
                "question_type": "Process-Oriented",
                "question": "How does the mass change after TMA and HF exposures?",
                "answer_type": "Factoid",
                "answer": "\u0394MTMA shows progressively larger mass losses at higher temperatures. In contrast, \u0394MHF reveals progressively larger mass gains at higher temperatures."
            }
        ],
        "b": [
            {
                "question_type": "Comparative/Trend",
                "question": "How does the behaviour in graph a relate to graph b?",
                "answer_type": "Paragraph",
                "answer": "As \u0394MTMA mass losses increase  at higher temperatures compared to \u0394MHF and the MCPC also decreases with increase in temperature, it can be concluded that the temperature dependence of \u0394MTMA observed in graph a dominates the temperature dependence observed in the MCPC shown in graph b"
            },
            {
                "question_type": "Comparative/Trend",
                "question": "From graph a and graph b, can the \u0394MTMA/MCPC ratio be computed?",
                "answer_type": "Paragraph",
                "answer": "The \u0394MTMA/MCPC ratio for different temperatures are as follows\n\n1.  250  \u00b0C, 2.55\n2.  275 \u00b0C, 1.94\n3.  300 \u00b0C, 1.83\n4.  325 \u00b0C, 1.81"
            }
        ]
    },
    "bbox": {
        "a": {
            "x": 0,
            "y": 0,
            "width": 0,
            "height": 0
        },
        "b": {
            "x": 0,
            "y": 0,
            "width": 0,
            "height": 0
        }
    }
}

File: inter-annotator-agreement-data/atomic-layer-etching/experimental-usecase/24/4/figure_9.json
{
    "sample_id": "atomic-layer-etching/experimental-usecase/24/figure_9",
    "classification": {
        "a": "multiple line chart"
    },
    "summarization": {
        "a": "The chart shows the thickness of Al\u2082O\u2083 as a function of the number of cycles at two temperatures: a) 300\u00b0C and  b) 200\u00b0C. The thickness decreases with increasing cycles for both temperatures. In both cases the thicknesses measured by x-ray reflectivity (XRR) and spectroscopic ellipsometry (SE) agree with each other."
    },
    "data_extraction": {
        "a": "| Number of Cycles | Al\u2082O\u2083 Thickness (\u00c5) at  300 \u00b0C | Al\u2082O\u2083 Thickness (\u00c5) at  200 \u00b0C. |\n|---|---|---|\n| 0    | 150  | 175 |\n| 50 | 135   | 150 |\n| 100 | 100 | 140 |\n| 200 | 50   |  90 |",
        "b": "| Number of Cycles | Al\u2082O\u2083 Thickness (\u00c5) |\n|---|---|\n| 0 | 160 |\n| 50 | 120 |\n| 100 | 90 |\n| 200 | 50 |"
    },
    "vqa": {
        "a": [
            {
                "question_type": "Structure-Property",
                "question": "What are the initial thicknesses?",
                "answer_type": "Paragraph",
                "answer": "The initial Al2O3 films grown are\n1. At 300 \u00b0C, it is 141 \u00c5\n2. At 200 \u00b0C, it is 170 \u00c5"
            },
            {
                "question_type": "Structure-Property",
                "question": "Does SE and XRR measurement yield similar results?",
                "answer_type": "Paragraph",
                "answer": "The film thickness from XRR versus number of ALE cycles yields an etch rate of 0.46 \u00c5/cycle. Thenspectroscopic ellipsometry (SE) measurements on these same samples also yield an etch rate of 0.46 \u00c5/cycle. In addition, the etch rates determined by XRR and SE are similar to the etch rate obtained by the in situ QCM experiments at at 300 \u00b0C."
            },
            {
                "question_type": "Comparative/Trend",
                "question": "Why is the thickness from fitting of the data is higher than the initial observed thicknesses for 300 \u00b0C?",
                "answer_type": "Factoid",
                "answer": "These slightly larger thicknesses originate from the mass gain that occurs during the nucleation\nof the ALE process on the first ALE cycle."
            },
            {
                "question_type": "Process-Oriented",
                "question": "Is there a linear dependence between the film thickness and number of ALE cycles ?",
                "answer_type": "Yes/No",
                "answer": "Yes"
            }
        ]
    },
    "bbox": {
        "a": {
            "x": 0,
            "y": 0,
            "width": 0,
            "height": 0
        }
    }
}

File: inter-annotator-agreement-data/atomic-layer-etching/experimental-usecase/24/5/figure_11.json
{
    "sample_id": "atomic-layer-etching/experimental-usecase/24/figure_11",
    "classification": {
        "a": "spectra chart"
    },
    "summarization": {
        "a": "The figure displays infrared absorption spectra at 300\u00b0C, after a TMA (a) dose and after a HF (b) dose."
    },
    "data_extraction": {
        "a": "| Wavenumbers (cm\u207b\u00b9) | Absorbance after TMA dose | Absorbance after HF dose |\n|-------------------|------------|------------|\n| 1300              | 0.00      | 0.00 |\n| 1220              | positive peak till 0.55|negative peak till -0.55|\n| 1100              | 0.00      |0.00      |\n| 1000              | 0.00       | broad negative peak till -0.02|\n| 980               | broad negative peak till -0.55    | 0.00 |\n| 850               | 0.00       | broad negative peak till -0.03|\n| 800               | 0.00       | 0.00|"
    },
    "vqa": {
        "a": [
            {
                "question_type": "Application/Performance",
                "question": "What does a positive or negative peak tell in an infrared spectrum?",
                "answer_type": "Paragraph",
                "answer": "A positive peak means that bonds with corresponding vibrations are added to the surface, whereas a negative peak indicates the removal of bonds from the surface."
            },
            {
                "question_type": "Comparative/Trend",
                "question": "Is the same amount of CH3 added and removed each cycle?",
                "answer_type": "Factoid",
                "answer": "Yes, the positive and negative CH3 absorption peak are equaly big."
            },
            {
                "question_type": "Process-Oriented",
                "question": "Assuming that AlF3 is added to the surface upon HF exposure, can it then be said that the baseline correction of the IR spectrum is not performed correctly?",
                "answer_type": "Paragraph",
                "answer": "If AlF3 is added, this would result in a positive peak above 0, this is not observed, indicating that the baseline should likely be a bit higher."
            },
            {
                "question_type": "Application/Performance",
                "question": "Are the IR spectroscopy techniques that have sub-cycle accuracy?",
                "answer_type": "List",
                "answer": "Yes, FTIR is an option on powder samples, and RAIRS can be used on planar reflective substrates."
            }
        ]
    },
    "bbox": {
        "a": {
            "x": 0,
            "y": 0,
            "width": 0,
            "height": 0
        }
    }
}

File: inter-annotator-agreement-data/atomic-layer-etching/experimental-usecase/24/5/figure_13.json
{
    "sample_id": "atomic-layer-etching/experimental-usecase/24/figure_13",
    "classification": {
        "a": "reaction scheme",
        "b": "reaction scheme"
    },
    "summarization": {
        "a": "The figure illustrates the molecular structures of aluminum alkyls interacting on an Al2O3 film. It shows the initial state with methyl groups attached to aluminum and the subsequent reaction with HF leading to the formation of water and methane.",
        "b": "The figure illustrates the molecular structures of flurinated alumina on an Al2O3 film. It shows the initial state with fluorine atoms attached to aluminum and the subsequent reaction with methyl groups leading to the formation of a new aluminum alkyl compound."
    },
    "data_extraction": {
        "a": "",
        "b": ""
    },
    "vqa": {
        "a": [
            {
                "question_type": "Process-Oriented",
                "question": "Which reaction products are given for the reaction with HF?",
                "answer_type": "List",
                "answer": "The reaction products are water (H2O) and methane (CH4)."
            },
            {
                "question_type": "Application/Performance",
                "question": "What would be the effect of background water in the reactor chamber?",
                "answer_type": "Paragraph",
                "answer": "Water reacts with the methyl groups creating aluminum oxide in the first half cycle. In the second half cycle, water can potentially react with the AlF(CH3)2, leading to the deposition of aluminum oxide, thereby reducing the etch rate."
            }
        ],
        "b": [
            {
                "question_type": "Structure-Property",
                "question": "What type of impurities can be present in the final film?",
                "answer_type": "Paragraph",
                "answer": "The top layer of the film will have a lot of carbon impurities. Fluorine can potentially penetrate the film deeper, leading to fluorine impurities."
            },
            {
                "question_type": "Application/Performance",
                "question": "What is an application of aluminum oxide thin films?",
                "answer_type": "Factoid",
                "answer": "As dielectric material in semiconductor electronics."
            }
        ]
    },
    "bbox": {
        "a": {
            "x": 0,
            "y": 0,
            "width": 0,
            "height": 0
        },
        "b": {
            "x": 0,
            "y": 0,
            "width": 0,
            "height": 0
        }
    }
}
