Repository: sciknoworg/sci-imageminer

## Project Overview  

**Sci-ImageMiner** is an annotation project on figures from **atomic layer deposition (ALD)** and **atomic layer etching (ALE)**, situated within the broader field of materials science and engineering. Within each of these categories, the data is further organized into the sub-categories **experimental-usecase** and **simulation-usecase**.

It aims to host gold-standard annotations for chart classification, data extraction, summarization, and question answering—providing both pilot and full-phase data to support multimodal AI research in scientific image understanding.

File: inter-annotator-agreement-data/atomic-layer-etching/experimental-usecase/24/5/figure_3.json
{
    "sample_id": "atomic-layer-etching/experimental-usecase/24/figure_3",
    "classification": {
        "a": "scatter plot",
        "b": "scatter plot"
    },
    "summarization": {
        "a": "The figure shows the change in MCPC (mass change per cycle) and \u0394M (mass change due to HF and TMA) over cycles at 300\u00b0C on Al<sub>2</sub>O<sub>3</sub>. The MCPC remains relatively constant as the \u0394M are also constant.",
        "b": "The figure displays the ratio of \u0394M<sub>TMA</sub> to MCPC over cycles, indicating a steady increase."
    },
    "data_extraction": {
        "a": "| Number of Cycles | MCPC (ng/(cm\u00b2 cycle)) | \u0394M<sub>HF</sub> (ng/(cm\u00b2 cycle))| \u0394M<sub>TMA</sub> (ng/(cm\u00b2 cycle))|\n|---|---|---|---|\n|0|-5|35|-22|\n|20|-18|14|32|\n|40|-18|14|32|\n|60|-18|14|32|\n|80|-18|14|32|\n|100|-18|14|32|",
        "b": "| Number of Cycles | Ratio (\u0394M<sub>TMA</sub> / MCPC) |\n|---|---|\n|0|0.5|\n|20|1.8|\n|40|1.8|\n|60|1.8|\n|80|1.8|\n|100|1.8|"
    },
    "vqa": {
        "a": [
            {
                "question_type": "Process-Oriented",
                "question": "After 100 cycles, how much material mass is removed?",
                "answer_type": "Factoid",
                "answer": "Around 180 ng/cm\u00b2 is removed."
            },
            {
                "question_type": "Process-Oriented",
                "question": "How is the MCPC calculated?",
                "answer_type": "Paragraph",
                "answer": "The MCPC is calculated by adding both the \u0394M's of the TMA and HF subcycles together."
            }
        ],
        "b": [
            {
                "question_type": "Comparative/Trend",
                "question": "How can ALE be proven with these graphs?",
                "answer_type": "Paragraph",
                "answer": "For every cycle the mass changes are constant showing the self-limiting and controlable behaviour of ALE."
            },
            {
                "question_type": "Process-Oriented",
                "question": "What could be a reason for the outliers in the initial cycle?",
                "answer_type": "Paragraph",
                "answer": "It could be that there are some defects on the substrate to which HF can adsorb. Similar for TMA."
            }
        ]
    },
    "bbox": {
        "a": {
            "x": 0,
            "y": 0,
            "width": 0,
            "height": 0
        },
        "b": {
            "x": 0,
            "y": 0,
            "width": 0,
            "height": 0
        }
    }
}

File: inter-annotator-agreement-data/atomic-layer-etching/experimental-usecase/24/5/figure_6.json
{
    "sample_id": "atomic-layer-etching/experimental-usecase/24/figure_6",
    "classification": {
        "a": "multiple line chart"
    },
    "summarization": {
        "a": "The chart shows the mass change over time at different temperatures (250\u00b0C, 275\u00b0C, 300\u00b0C, 325\u00b0C) on Al2O3 surface. The mass change increases sharply around 30 seconds and plateaus until 60 seconds, followed by a steep decrease, which plateas till 90 s. This happens in a cyclic fashion."
    },
    "data_extraction": {
        "a": "| Time (s) | 250\u00b0C | 275\u00b0C | 300\u00b0C | 325\u00b0C |\n|---|---|---|---|---|\n| 0 | 0 | 0 | 0 | 0 |\n| 30 | 30 | 30 | 30 | 25 |\n| 60 | 65 | 65 | 65 | 60 |\n| 90 | 60 | 50 | 45 | 20 |\n| 120 | 70 | 60 | 55 | 40 |"
    },
    "vqa": {
        "a": [
            {
                "question_type": "Comparative/Trend",
                "question": "Which temperature results in the highest etch rate?",
                "answer_type": "Paragraph",
                "answer": "325 degrees results in a net decrease of around 20 nm/cm^2."
            },
            {
                "question_type": "Process-Oriented",
                "question": "Is the initial cycle of dosing TMA and HF temperature dependent?",
                "answer_type": "Paragraph",
                "answer": "No, it seems as if the initial cycle is not temperature depentent. For all temperatures similar mass changes are recorded."
            },
            {
                "question_type": "Comparative/Trend",
                "question": "Is there a temperature that deviates from a linear increase in etch rate for increasing temperature?",
                "answer_type": "Paragraph",
                "answer": "If a linear relation is expected between etch rate and temperature, the final mass change level of 300 degrees celcius should be lower (equally spaced between the level of 275 and 325 degrees celcius)."
            },
            {
                "question_type": "Process-Oriented",
                "question": "What could be a reason for the positive feature at 60 seconds at 250 degrees C?",
                "answer_type": "Paragraph",
                "answer": "It could be that there is net adsorption of TMA at the surface after which it starts etching as opposed to etching from the start."
            }
        ]
    },
    "bbox": {
        "a": {
            "x": 0,
            "y": 0,
            "width": 0,
            "height": 0
        }
    }
}

File: inter-annotator-agreement-data/atomic-layer-etching/experimental-usecase/24/5/figure_7.json
{
    "sample_id": "atomic-layer-etching/experimental-usecase/24/figure_7",
    "classification": {
        "a": "line chart",
        "b": "line chart",
        "c": "line chart"
    },
    "summarization": {
        "a": "The line chart illustrates the mass change over time at 250\u00b0C, showing a step-like pattern.",
        "b": "The line chart displays the mass change over time at 275\u00b0C, showing a step-like pattern as observed for all temperatures.",
        "c": "The line chart shows the mass change over time at 325\u00b0C, with a step-like pattern indicating changes at specific time points."
    },
    "data_extraction": {
        "a": "| Time (s) | Mass Change (ng/cm\u00b2) |\n|---|---|\n| 6150 | -330 |\n| 6200 | -335 |\n| 6250 | -340 |\n| 6300 | -335 |",
        "b": "| Time (s) | Mass Change (ng/cm\u00b2) |\n|---|---|\n| 6150 | -950 |\n| 6200 | -975 |\n| 6250 | -980 |\n| 6300 | -975 |",
        "c": "| Time (s) | Mass Change (ng/cm\u00b2) |\n|---|---|\n| 6150 | -2235 |\n| 6200 | -2280 |\n| 6250 | -2290 |\n| 6300 | -2280 |"
    },
    "vqa": {
        "c": [
            {
                "question_type": "Comparative/Trend",
                "question": "For what temperature is the etch rate the highest?",
                "answer_type": "Paragraph",
                "answer": "The highest etch rate is achieved at 325 degrees Celcius. The MCPC is the biggest for this temperature."
            },
            {
                "question_type": "Comparative/Trend",
                "question": "What is the MCPC for the process at 325 degrees Celcius?",
                "answer_type": "Factoid",
                "answer": "The MCPC is around -25 ng/cm^2"
            }
        ],
        "a": [
            {
                "question_type": "Comparative/Trend",
                "question": "Is the effect of TMA adsorption at 250 degrees C the same in every cycle?",
                "answer_type": "Paragraph",
                "answer": "a\tIn the figure this adsorption is visible, since this happens after 6100 s of processing, it can be assumed that it occurs every cycle, as usually deviations occur in the initial cycles."
            }
        ],
        "b": [
            {
                "question_type": "Comparative/Trend",
                "question": "Is saturation time for the different subcycles temperature dependent?",
                "answer_type": "Paragraph",
                "answer": "Eventhough in all three cases the same dose times are used, based on the curves it can be said that saturation is faster reached for higher temperatures."
            }
        ]
    },
    "bbox": {
        "a": {
            "x": 0,
            "y": 0,
            "width": 0,
            "height": 0
        },
        "b": {
            "x": 0,
            "y": 0,
            "width": 0,
            "height": 0
        },
        "c": {
            "x": 0,
            "y": 0,
            "width": 0,
            "height": 0
        }
    }
}

File: inter-annotator-agreement-data/atomic-layer-etching/experimental-usecase/24/5/figure_8.json
{
    "sample_id": "atomic-layer-etching/experimental-usecase/24/figure_8",
    "classification": {
        "a": "multiple line chart",
        "b": "line chart"
    },
    "summarization": {
        "a": "The line chart shows the change in mass (\u0394M) over temperature for two different subcycles (TMA and HF) with negative values indicating mass loss.",
        "b": "The line chart illustrates the change in MCPC (mass change per cycle) over temperature, showing a consistent decrease for increasing temperature."
    },
    "data_extraction": {
        "a": "| Temperature (\u00b0C) | \u0394M<sub>TMA</sub> (ng/cm<sup>2</sup> cycle) | \u0394M<sub>HF</sub> (ng/cm<sup>2</sup> cycle) |\n|---|---|---|\n| 250 | -20 | 5 |\n| 275 | -30 | 10 |\n| 300 | -40 | 15 |\n| 325 | -50 | 20 |",
        "b": "| Temperature (\u00b0C) | MCPC (ng/cm<sup>2</sup> cycle) |\n|---|---|\n| 250 | -5 |\n| 275 | -10 |\n| 300 | -15 |\n| 325 | -20 |"
    },
    "vqa": {
        "a": [
            {
                "question_type": "Comparative/Trend",
                "question": "Which subcycle is more temperature dependent?",
                "answer_type": "Paragraph",
                "answer": "a\tThe TMA dose seems to be more temperature dependent as the curve has a higher absolute slope."
            },
            {
                "question_type": "Comparative/Trend",
                "question": "Based on this figure, what is the MCPC at 325 degrees celcius?",
                "answer_type": "Paragraph",
                "answer": "The MCPC can be caluclated by adding both the delta M of TMA and HF, which gives an MCPC of -20 ng/cm^2."
            }
        ],
        "b": [
            {
                "question_type": "Application/Performance",
                "question": "Is it a given that a higher etch rate is achieved for an even higher temperature?",
                "answer_type": "Paragraph",
                "answer": "No, this is not given as at a certain point desorption can have a roll. Thereby eliminating the ALE mechanism."
            },
            {
                "question_type": "Process-Oriented",
                "question": "If a MCPC of -15 ng/cm^2 is desired, which process temperature should be chosen?",
                "answer_type": "Factoid",
                "answer": "b\tFor this MCPC 300 degrees celcius should be chosen as temperature."
            }
        ]
    },
    "bbox": {
        "a": {
            "x": 0,
            "y": 0,
            "width": 0,
            "height": 0
        },
        "b": {
            "x": 0,
            "y": 0,
            "width": 0,
            "height": 0
        }
    }
}

File: inter-annotator-agreement-data/atomic-layer-etching/experimental-usecase/24/5/figure_9.json
{
    "sample_id": "atomic-layer-etching/experimental-usecase/24/figure_9",
    "classification": {
        "a": "multiple line chart"
    },
    "summarization": {
        "a": "The chart shows the thickness of Al\u2082O\u2083 as a function of the number of cycles at two temperatures: 300\u00b0C and 200\u00b0C. The thickness decreases with increasing cycles for both temperatures."
    },
    "data_extraction": {
        "a": "| Number of Cycles | Al\u2082O\u2083 Thickness (\u00c5) |\n|---|---|\n| 0 | 175 |\n| 50 | 130 |\n| 100 | 100 |\n| 200 | 50 |",
        "b": "| Number of Cycles | Al\u2082O\u2083 Thickness (\u00c5) |\n|---|---|\n| 0 | 160 |\n| 50 | 120 |\n| 100 | 90 |\n| 200 | 50 |"
    },
    "vqa": {
        "a": [
            {
                "question_type": "Process-Oriented",
                "question": "Which deposition temperature has the highest deposition rate?",
                "answer_type": "Paragraph",
                "answer": "The highest deposition rate is achieved at 200 degrees C as there the initial thickness is higher."
            },
            {
                "question_type": "Comparative/Trend",
                "question": "Is there a difference in etch per cycle for the two different substrates?",
                "answer_type": "Paragraph",
                "answer": "Such a difference is not visible as for both the substrates the slope is equal."
            },
            {
                "question_type": "Application/Performance",
                "question": "How many cycles are required to etch 5 nm?",
                "answer_type": "Factoid",
                "answer": "100 cycles of etching."
            },
            {
                "question_type": "Application/Performance",
                "question": "Do the different diagnostic techniques yield the same results?",
                "answer_type": "Paragraph",
                "answer": "In this specific instance both SE and XRR yield the same thicknesses."
            }
        ]
    },
    "bbox": {
        "a": {
            "x": 0,
            "y": 0,
            "width": 0,
            "height": 0
        }
    }
}

File: inter-annotator-agreement-data/atomic-layer-etching/experimental-usecase/24/6/figure_1.json
{
    "sample_id": "atomic-layer-etching/experimental-usecase/24/figure_1",
    "classification": {
        "a": "line chart"
    },
    "summarization": {
        "a": "The chart shows a linear decrease in mass change (ng/cm^2) over time at 300\u00b0C on Al\u2082O\u2083, with the TMA and HF exposure and purge times indicated in the bottom left."
    },
    "data_extraction": {
        "a": "| Time (s) | Mass Change (ng/cm\u00b2) |\n|---|---|\n| 0 | 0 |\n| 2000 | -500 |\n| 4000 | -1000 |\n| 6000 | -1500 |"
    },
    "vqa": {
        "a": [
            {
                "question_type": "Process-Oriented",
                "question": "What are the ALE process steps?",
                "answer_type": "Paragraph",
                "answer": "1) Exposure to TMA, 2 seconds, 2)System purge with N2, 30 seconds, 3) Exposure to HF, 1 second, 4) System purge with N2, 30 seconds."
            },
            {
                "question_type": "Process-Oriented",
                "question": "Does the system pressure remain constant throughout the process?",
                "answer_type": "Yes/No",
                "answer": "No, pressure transients were observed during the TMA and HF exposures, which were 40 and 80 mTorr, respectively."
            },
            {
                "question_type": "Comparative/Trend",
                "question": "What is the observed mass change per cycle (MCPC)?",
                "answer_type": "Factoid",
                "answer": "The observed MCPC was -15.9 ng/(cm^2 cycle), which corresponds to an etch rate of 0.51 \u00c5/cycle."
            },
            {
                "question_type": "Process-Oriented",
                "question": "How come no mass is removed but added instead during the first ALE cycle?",
                "answer_type": "Paragraph",
                "answer": "The first cycle displays mass gains of 32 ng/cm^2 for TMA and 33 ng/cm^2 for HF. The mass gain for TMA is attributed to the formation of AlCH3* surface species on the initial hydroxylated Al2O3 substrate. Exposure to HF can lead to the formation of AlF* surface species (by reaction with AlCH3*), but the underlying Al2O3 substrate can also be fluorinated to form AlF3. The initial ALE cycle primarily forms AlF3, which is why mass gain is observed rather than etching."
            }
        ]
    },
    "bbox": {
        "a": {
            "x": 0,
            "y": 0,
            "width": 0,
            "height": 0
        }
    }
}

File: inter-annotator-agreement-data/atomic-layer-etching/experimental-usecase/24/6/figure_13.json
{
    "sample_id": "atomic-layer-etching/experimental-usecase/24/figure_13",
    "classification": {
        "a": "molecular structure diagram",
        "b": "molecular structure diagram"
    },
    "bbox": {
        "a": {
            "x": 0,
            "y": 0,
            "width": 0,
            "height": 0
        },
        "b": {
            "x": 0,
            "y": 0,
            "width": 0,
            "height": 0
        }
    }
}

File: inter-annotator-agreement-data/atomic-layer-etching/experimental-usecase/24/6/figure_2.json
{
    "sample_id": "atomic-layer-etching/experimental-usecase/24/figure_2",
    "classification": {
        "a": "line chart"
    },
    "summarization": {
        "a": "The line chart illustrates the mass change over time at 300\u00b0C on Al\u2082O\u2083, showing the effects of TMA and HF exposure. Mass is removed during TMA exposure, but added after HF exposure. Ultimately, more mass is removed than added during a full ALE cycle."
    },
    "data_extraction": {
        "a": "| Time (s) | Mass Change (ng/cm\u00b2) |\n|---|---|\n| 6100 | -1440 |\n| 6125 | -1470 |\n| 6150 | -1460 |"
    },
    "vqa": {
        "a": [
            {
                "question_type": "Process-Oriented",
                "question": "What is the effect of the TMA and HF exposures on the mass change?",
                "answer_type": "Factoid",
                "answer": "Exposure to TMA causes the mass change to decrease by 29 ng/cm^2, whilst exposure to HF causes the mass change to increase by 13 ng/cm^2."
            },
            {
                "question_type": "Process-Oriented",
                "question": "What is the implication of the mass loss after TMA exposure?",
                "answer_type": "Factoid",
                "answer": "That TMA can successfully remove the AlF3 surface layer on Al2O3."
            },
            {
                "question_type": "Comparative/Trend",
                "question": "Is the overall mass change consistent between ALE cycles?",
                "answer_type": "Yes/No",
                "answer": "Yes, each ALE cycle results in a net loss of mass and the mass loss per ALE cycle is constant."
            },
            {
                "question_type": "Process-Oriented",
                "question": "What is the mass change after one ALE cycle?",
                "answer_type": "Factoid",
                "answer": "-16 ng/cm^2."
            }
        ]
    },
    "bbox": {
        "a": {
            "x": 0,
            "y": 0,
            "width": 0,
            "height": 0
        }
    }
}

File: inter-annotator-agreement-data/atomic-layer-etching/experimental-usecase/24/6/figure_5.json
{
    "sample_id": "atomic-layer-etching/experimental-usecase/24/figure_5",
    "classification": {
        "a": "multi-axis chart"
    },
    "summarization": {
        "a": "The chart shows the mass change and thickness changes over time at different temperatures for TMA and HF treatments."
    },
    "data_extraction": {
        "a": "| Time (s) | Mass Change (ng/cm\u00b2) 250 \u00b0C | 275 \u00b0C | 300 \u00b0C | 325 \u00b0C |\n|---|---|---|---|---|\n| 0 | 0 | 0 | 0 | 0 |\n| 2000 | -83 | -333 | -500 | -800 |\n| 4000 | -166 | -666 | -1000 | -1600 |\n| 6000 | -250 | -1000 | -1500 | -2400 |"
    },
    "vqa": {
        "a": [
            {
                "question_type": "Process-Oriented",
                "question": "How many ALE cycles were performed for this experiment?",
                "answer_type": "Factoid",
                "answer": "100"
            },
            {
                "question_type": "Comparative/Trend",
                "question": "How does temperature affect the mass change per cycle?",
                "answer_type": "Factoid",
                "answer": "The MCPC increases with temperature from -4.2 ng/(cm^2 cycle) at 250 \u00b0C to -23.3 ng/(cm2 cycle) at 325 \u00b0C. This corresponds to etch rates of 0.14 \u00c5/cycle at 250 \u00b0C to 0.75 \u00c5/cycle at 325 \u00b0C."
            },
            {
                "question_type": "Process-Oriented",
                "question": "How were the etch rates determined?",
                "answer_type": "Paragraph",
                "answer": "For this study, a quartz crystal microbalance (QCM) was used, which yields mass change in ng/cm^2. Before the experiments, the density of the Al2O3 substrate was determined to be 3.1 g/cm^3. Dividing mass change (per area) by the density in this case results in the material thickness that was etched per cycle, expressed in \u00c5."
            },
            {
                "question_type": "Process-Oriented",
                "question": "What was the reaction sequence used for this experiment?",
                "answer_type": "Factoid",
                "answer": "2 s TMA exposure, 30 s purge, 1 s HF exposure, 30 s purge."
            }
        ]
    },
    "bbox": {
        "a": {
            "x": 0,
            "y": 0,
            "width": 0,
            "height": 0
        }
    }
}

File: inter-annotator-agreement-data/atomic-layer-etching/experimental-usecase/24/6/figure_7.json
{
    "sample_id": "atomic-layer-etching/experimental-usecase/24/figure_7",
    "classification": {
        "a": "line chart",
        "b": "line chart",
        "c": "line chart"
    },
    "summarization": {
        "a": "The line chart shows the mass change over time at 250\u00b0C, with a step-like pattern corresponding to the ALE process, with the TMA and HF exposure points indicated.",
        "b": "The line chart shows the mass change over time at 275\u00b0C, with a step-like pattern corresponding to the ALE process, with the TMA and HF exposure points indicated.",
        "c": "The line chart shows the mass change over time at 325\u00b0C, with a step-like pattern corresponding to the ALE process, with the TMA and HF exposure points indicated."
    },
    "data_extraction": {
        "a": "| Time (s) | Mass Change (ng/cm\u00b2) |\n|---|---|\n| 6100 | -320 |\n| 6150 | -330 |\n| 6200 | -335 |\n| 6250 | -340 |\n| 6300 | -340 |",
        "b": "| Time (s) | Mass Change (ng/cm\u00b2) |\n|---|---|\n| 6100 | -940 |\n| 6150 | -960 |\n| 6200 | -975 |\n| 6250 | -980 |\n| 6300 | -970 |",
        "c": "| Time (s) | Mass Change (ng/cm\u00b2) |\n|---|---|\n| 6100 | -2210 |\n| 6150 | -2235 |\n| 6200 | -2280 |\n| 6250 | -2300 |\n| 6300 | -2280 |"
    },
    "vqa": {
        "c": [
            {
                "question_type": "Process-Oriented",
                "question": "What is the mass loss during TMA exposure at 325 \u00b0C?",
                "answer_type": "Factoid",
                "answer": "-41.9 ng/cm^2."
            }
        ],
        "a": [
            {
                "question_type": "Process-Oriented",
                "question": "What is the mass loss during TMA exposure at 250 \u00b0C?",
                "answer_type": "Factoid",
                "answer": "-10.5 ng/cm^2."
            },
            {
                "question_type": "Comparative/Trend",
                "question": "How does the mass loss change with temperature when comparing all sub-figures?",
                "answer_type": "Factoid",
                "answer": "The overall mass loss becomes larger as temperature increases."
            }
        ],
        "b": [
            {
                "question_type": "Process-Oriented",
                "question": "What is the mass loss during TMA exposure at 275 \u00b0C?",
                "answer_type": "Factoid",
                "answer": "-20.5 ng/cm^2."
            }
        ]
    },
    "bbox": {
        "a": {
            "x": 0,
            "y": 0,
            "width": 0,
            "height": 0
        },
        "b": {
            "x": 0,
            "y": 0,
            "width": 0,
            "height": 0
        },
        "c": {
            "x": 0,
            "y": 0,
            "width": 0,
            "height": 0
        }
    }
}

File: inter-annotator-agreement-data/atomic-layer-etching/experimental-usecase/24/7/figure_1.json
{
    "sample_id": "atomic-layer-etching/experimental-usecase/24/figure_1",
    "classification": {
        "a": "line chart"
    },
    "summarization": {
        "a": "The line chart shows a linear decrease in mass change (ng/cm\u00b2) over time (s) at 300\u00b0C on Al\u2082O\u2083, ALE using sequential  TMA and HF treatments. This MCPC represents the removal of 9.4 \u00d7 10\u00b9\u00b3 \u201cAl\u2082O\u2083\u201d units/(cm\u00b2\u00b7cycle). This MCPC is also equivalent to an etch rate of 0.51 \u00c5/cycle, based on the Al\u2082O\u2083 ALD film density of 3.1 g/cm\u00b3 determined by XRR."
    },
    "data_extraction": {
        "a": "| Time (s) | Mass Change (ng/cm\u00b2) |\n|---|---|\n| 0 | 0 |\n| 2000 | -500 |\n| 4000 | -1000 |\n| 6000 | -1500 |"
    },
    "vqa": {
        "a": [
            {
                "question_type": "Process-Oriented",
                "question": "What are the sequential exposures listed out in this ALE process given in this figure?",
                "answer_type": "List",
                "answer": "1) TMA (Trimethylaluminum) for 2.0 s\n2) purged with nitrogen (N\u2082) for 30 s \n3) HF (Hydrogen Fluoride) for 1.0 s\n4) purged again with N\u2082 for 30 seconds"
            },
            {
                "question_type": "Comparative/Trend",
                "question": "Does a  linear etching trend of the Al\u2082O\u2083 film observed in this ALE process ?",
                "answer_type": "Yes/No",
                "answer": "Yes, A  linear etching of the Al\u2082O\u2083 film with a  slope of the mass change versus time yields a mass change per cycle (MCPC) of \u221215.9 ng/(cm\u00b2 cycle)"
            },
            {
                "question_type": "Structure-Property",
                "question": "How does the given Al\u2082O\u2083 film density of 3.1 g/cm\u00b3 (from XRR) allow the conversion of the measured Mass Change Per Cycle (MCPC) into an etch rate in \u00c5/cycle?",
                "answer_type": "Paragraph",
                "answer": "The density provides the mass-to-volume relationship for the material. By dividing the MCPC (-15.9 ng/cm\u00b2/cycle) by the density, you calculate the volume of material removed per unit area per cycle. Converting this volumetric thickness (cm\u00b3/cm\u00b2) into angstroms yields the linear etch rate of 0.51 \u00c5/cycle, linking a bulk material property to a nanoscale process metric."
            },
            {
                "question_type": "Application/Performance",
                "question": "The first ALE cycle shows no mass loss, unlike subsequent cycles. What does this imply about the initial state of the film surface for a manufacturing process?",
                "answer_type": "Paragraph",
                "answer": "It implies the first cycle serves as an activation or conditioning step, likely modifying the surface chemistry for subsequent etching. In manufacturing, this means the process recipe must account for an initial \"dead cycle\" to achieve stable, predictable etch rates. This stabilization is critical for achieving uniform depth control across a wafer."
            }
        ]
    },
    "bbox": {
        "a": {
            "x": 0,
            "y": 0,
            "width": 0,
            "height": 0
        }
    }
}

File: inter-annotator-agreement-data/atomic-layer-etching/experimental-usecase/24/7/figure_11.json
{
    "sample_id": "atomic-layer-etching/experimental-usecase/24/figure_11",
    "classification": {
        "a": "spectra chart"
    },
    "summarization": {
        "a": "The spectral chart represents the difference in the infrared absorbance spectra from 800 to 1300 cm\u207b\u00b9 of Al\u2082O\u2083 ALE carried out at 300 \u00b0C. The two spectral lines show the comparison of (blue) TMA and (red) HF exposures."
    },
    "data_extraction": {
        "a": "| Wavenumbers (cm\u207b\u00b9) | Absorbance | Precursor |\n|-------------------:|-----------:|-----|\n| 1300               | 0.00       | TMA |\n| 1220               | +0.055     | TMA |\n| 1200               | +0.045     | TMA |\n| 1100               | 0.00       | TMA |\n| 1000               | 0.00       | TMA |\n| 900                | -0.055     | TMA |\n| 850                | -0.020     | TMA |\n| 800                | 0.00       | TMA |\n| 1300               | 0.00       | HF  |\n| 1220               | -0.055     | HF  |\n| 1200               | -0.045     | HF  |\n| 1100               | 0.00       | HF  |\n| 1000               | 0.00       | HF  |\n| 900                | +0.040     | HF  |\n| 850                | +0.020     | HF  |\n| 800                | 0.00       | HF  |"
    },
    "vqa": {
        "a": [
            {
                "question_type": "Process-Oriented",
                "question": "List the correct order of steps for one full ALE cycle based on the spectral data. What is the purpose of the purge step between exposures?",
                "answer_type": "List",
                "answer": "1. HF exposure (fluorination)\n\n2. Purge\n\n3. TMA exposure (ligand exchange)\n\n4.  Purge\nThe purge removes volatile byproducts and unreacted precursors, preventing gas-phase reactions and ensuring each subsequent half-cycle begins with a clean, well-defined surface."
            },
            {
                "question_type": "Comparative/Trend",
                "question": "Compare the magnitude of the methyl peak gain (Blue) vs. the methyl peak loss (Red). They appear roughly symmetric. What would it imply for the process stability if the Red (loss) peak were only half the height of the Blue (gain) peak?",
                "answer_type": "Paragraph",
                "answer": "If the Red loss peak were smaller than the Blue gain peak, it would imply incomplete removal of methyl ligands during the HF step. This accumulation of organic residue would eventually contaminate the surface, blocking active sites and causing the etch rate to slow down or stop entirely over time (drift), rather than maintaining the constant rate required for manufacturing."
            },
            {
                "question_type": "Structure-Property",
                "question": "Compare this thermal ALE process using HF/TMA with a plasma-based ALE process for Al\u2082O\u2083. For etching ultra-thin films on temperature-sensitive substrates, which method is preferable and why?",
                "answer_type": "Paragraph",
                "answer": "Thermal ALE is preferable for temperature-sensitive substrates. It operates at a defined, moderate temperature (300\u00b0C) without ion bombardment, minimizing substrate damage and defect generation. Plasma ALE, while potentially faster, risks ion-induced damage and requires careful management of UV/VUV photon effects."
            },
            {
                "question_type": "Application/Performance",
                "question": "The distinct, complementary spectral changes for each reactant confirm self-limiting reactions. What does this imply for using this ALE process to uniformly etch Al\u2082O\u2083 from deep, high-aspect-ratio trenches in 3D NAND memory?",
                "answer_type": "Paragraph",
                "answer": "This implies the process will be perfectly conformal in high-aspect-ratio structures. The self-limiting surface reactions ensure etching proceeds layer-by-layer uniformly on all exposed surfaces, regardless of geometry, enabling precise depth control and profile retention in complex 3D architectures."
            }
        ]
    },
    "bbox": {
        "a": {
            "x": 0,
            "y": 0,
            "width": 0,
            "height": 0
        }
    }
}

File: inter-annotator-agreement-data/atomic-layer-etching/experimental-usecase/24/7/figure_13.json
{
    "sample_id": "atomic-layer-etching/experimental-usecase/24/figure_13",
    "classification": {
        "a": "unknown",
        "b": "unknown"
    },
    "bbox": {
        "a": {
            "x": 0,
            "y": 0,
            "width": 0,
            "height": 0
        },
        "b": {
            "x": 0,
            "y": 0,
            "width": 0,
            "height": 0
        }
    }
}

File: inter-annotator-agreement-data/atomic-layer-etching/experimental-usecase/24/7/figure_4.json
{
    "sample_id": "atomic-layer-etching/experimental-usecase/24/figure_4",
    "classification": {
        "a": "line chart",
        "b": "line chart"
    },
    "summarization": {
        "a": "The line chart shows a negative trend of mass change \u0394M\u208dTMA\u208e in ng/(cm\u00b2\u00b7cycle) with increasing TMA exposure time (s) at 300 \u00b0C, from 0 to 2.5 seconds.\u0394M\u208dTMA\u208e decreases with increasing TMA exposure time \u2192 This indicates that during the TMA half-reaction, more material is being removed (etched) as exposure time increases.",
        "b": "The line chart shows a positive trend of mass change \u0394M\u208dHF\u208e in ng/(cm\u00b2\u00b7cycle) with increasing HF exposure time (s) at 300 \u00b0C, from 0 to 2.5 seconds. \u0394M\u208dHF\u208e increases with increasing HF exposure time \u2192 This means that during the HF half-reaction, more fluorination and by-product formation occur, causing greater mass gain as HF exposure increases."
    },
    "data_extraction": {
        "a": "| TMA Exposure Time (s) | \u0394M TMA(ng/(cm\u00b2\u00b7cycle)) |\n|---|---|\n| 0.0 | 0 |\n| 0.5 | -12 |\n| 1.0 | -20 |\n| 1.5 | -20 |\n| 2.0 | -25 |\n| 2.5 | -30 |\n| 3.0 | -33 |",
        "b": "| HF Exposure Time (s) | \u0394M HF (ng/(cm\u00b2\u00b7cycle)) |\n|---|---|\n| 0.0 | 0 |\n| 0.5 | 12 |\n| 1.0 | 13 |\n| 1.5 | 14 |\n| 2.0 | 15 |"
    },
    "vqa": {
        "a": [
            {
                "question_type": "Process-Oriented",
                "question": "List the experimental steps, in order, to determine the optimal TMA exposure time from the \u0394M(TMA) saturation plot. Explain the purpose of systematically varying the exposure time.",
                "answer_type": "List",
                "answer": "1. Run multiple ALE cycles at a fixed temperature (300\u00b0C) and HF exposure time.\n\n2. For each set of cycles, use a different, precisely controlled TMA exposure time (e.g., 0.5 s, 1.0 s, 1.5 s, 2.0 s).\n\n3. Measure the mass change per cycle (\u0394M) for each TMA time using QCM.\n\n4. Plot \u0394M(TMA) vs. TMA Exposure Time to identify the saturation point."
            },
            {
                "question_type": "Comparative/Trend",
                "question": "Compare using a TMA exposure time at the saturation point (e.g., ~2.0 s) versus a shorter, non-saturating time (e.g., 0.5 s). Under a constraint of minimizing total cycle time for high throughput, which is better and what is the key trade-off?",
                "answer_type": "Paragraph",
                "answer": "The shorter, non-saturating time (0.5 s) is better for minimizing cycle time. The trade-off is a lower etch per cycle and potentially incomplete surface reactions, which could lead to non-uniform etching, residue accumulation, and poor process control over many cycles compared to the stable, saturated regime."
            },
            {
                "question_type": "Structure-Property",
                "question": "Based on the \u0394M(TMA) plot, how does increasing TMA exposure time affect the completeness of the ligand-exchange etching reaction at 300\u00b0C? Provide the kinetic reason for the observed saturation.",
                "answer_type": "Paragraph",
                "answer": "Increasing TMA exposure time initially makes the etch more complete, removing more of the fluorinated layer per cycle, as shown by the increasingly negative \u0394M(TMA). Saturation occurs because the reaction is self-limiting; once all the AlF\u2083 sites formed during the prior HF step have reacted, additional TMA cannot further increase the etch amount, leading to a constant \u0394M."
            }
        ],
        "b": [
            {
                "question_type": "Application/Performance",
                "question": "The data shows distinct saturation plateaus. If the curve in panel (a) never plateaued but continued to slope downward linearly with time, what would that imply about the mechanism, and why would that be fatal for 'Atomic Precision'?",
                "answer_type": "Paragraph",
                "answer": "If the curve never plateaued, it would imply a continuous (CVD-like) etch, where the etchant spontaneously consumes the material as long as it is present. This would be fatal for precision because the etch depth would depend entirely on timing (analog control). A 10% error in pulse time would mean a 10% error in depth. The plateau seen here proves the mechanism is self-limiting (digital control), which is the defining requirement for atomic precision."
            }
        ]
    },
    "bbox": {
        "a": {
            "x": 0,
            "y": 0,
            "width": 0,
            "height": 0
        },
        "b": {
            "x": 0,
            "y": 0,
            "width": 0,
            "height": 0
        }
    }
}

File: inter-annotator-agreement-data/atomic-layer-etching/experimental-usecase/24/7/figure_5.json
{
    "sample_id": "atomic-layer-etching/experimental-usecase/24/figure_5",
    "classification": {
        "a": "multi-axis chart"
    },
    "summarization": {
        "a": "The multi axis chart shows the mass change (ng/cm\u00b2) and thickness (\u00c5) changes over time at different temperatures (250, 275, 300, and 325 \u00b0C) for TMA and HF exposures. The mass changes versus time during Al\u2082O\u2083 ALE are linear at all  temperatures. These results indicate that the Al\u2082O\u2083 etch rate can be controlled by the reaction temperature."
    },
    "data_extraction": {
        "a": "| Time (s) | Temperature (\u00b0C) | Mass Change (ng/cm\u00b2) | Thickness (\u00c5) |\n|----------|------------------|----------------------|---------------|\n| 0        | 250              | 0                    | 0             |\n| 0        | 275              | 0                    | 0             |\n| 0        | 300              | 0                    | 0             |\n| 0        | 325              | 0                    | 0             |\n| 2000     | 250              | -250                 | -10           |\n| 2000     | 275              | -500                 | -20           |\n| 2000     | 300              | -1100                | -45           |\n| 2000     | 325              | -1750                | -70           |\n| 4000     | 250              | -500                 | -20           |\n| 4000     | 275              | -1100                | -45           |\n| 4000     | 300              | -1900                | -75           |\n| 4000     | 325              | -2400                | -95           |\n| 6000     | 250              | -750                 | -30           |\n| 6000     | 275              | -1600                | -65           |\n| 6000     | 300              | -2400                | -95           |\n| 6000     | 325              | -2600                | -105          |\n| 8000     | 250              | -1000                | -40           |\n| 8000     | 275              | -2000                | -80           |\n| 8000     | 300              | -2700                | -110          |\n| 8000     | 325              | -2750                | -110          |"
    },
    "vqa": {
        "a": [
            {
                "question_type": "Process-Oriented",
                "question": "List the four-step sequence of one complete Al\u2082O\u2083 ALE cycle as labeled. What is the purpose of the numeric notation (e.g., \"2-30-1-30\")?",
                "answer_type": "List",
                "answer": "TMA dose (2 s) \u2192 2. Purge (30 s) \u2192 3. HF dose (1 s) \u2192 4. Purge (30 s).\nThe notation defines the precise timing: reactant dose length and purge length. This controls reactant exposure and byproduct removal, ensuring self-limiting surface reactions and preventing gas-phase mixing."
            },
            {
                "question_type": "Comparative/Trend",
                "question": "Compare operating at 250\u00b0C vs. 325\u00b0C. For etching a 10 nm film with a strict thermal budget of \u2264300\u00b0C, which temperature is ruled out, and what is gained by using the highest allowed temperature?",
                "answer_type": "Paragraph",
                "answer": "325\u00b0C is ruled out. Using 300\u00b0C (the highest allowed) maximizes the etch rate within the constraint, reducing process time. The trade-off is operating near the budget limit, which may increase thermal stress compared to 250\u00b0C, but offers significantly faster throughput."
            },
            {
                "question_type": "Structure-Property",
                "question": "How does increasing temperature affect the slope of the mass and thickness loss lines? State the kinetic principle responsible.",
                "answer_type": "Paragraph",
                "answer": "Increasing temperature increases the slope (etch rate). This follows the Arrhenius law, where higher thermal energy accelerates the surface reaction kinetics of both the fluorination (HF) and ligand-exchange (TMA) steps, leading to more material removed per unit time."
            },
            {
                "question_type": "Application/Performance",
                "question": "If the reactant purge times were insufficient, leading to CVD-like parasitic growth, how would the shape of these mass change curves likely deviate from the linear decrease shown here?",
                "answer_type": "Paragraph",
                "answer": "If CVD-like growth occurred (e.g., TMA and HF mixing in the gas phase), the net mass change would likely turn positive (mass gain) or the etch rate would slow down drastically, causing the curves to flatten or curve upward. The fact that the lines remain strictly negative and linear confirms that the process is operating in a pure etching mode with no competing deposition artifacts."
            }
        ]
    },
    "bbox": {
        "a": {
            "x": 0,
            "y": 0,
            "width": 0,
            "height": 0
        }
    }
}
