Repository: sciknoworg/sci-imageminer

## Project Overview  

**Sci-ImageMiner** is an annotation project on figures from **atomic layer deposition (ALD)** and **atomic layer etching (ALE)**, situated within the broader field of materials science and engineering. Within each of these categories, the data is further organized into the sub-categories **experimental-usecase** and **simulation-usecase**.

It aims to host gold-standard annotations for chart classification, data extraction, summarization, and question answering—providing both pilot and full-phase data to support multimodal AI research in scientific image understanding.

File: inter-annotator-agreement-data/atomic-layer-etching/experimental-usecase/24/7/figure_6.json
{
    "sample_id": "atomic-layer-etching/experimental-usecase/24/figure_6",
    "classification": {
        "a": "multiple line chart"
    },
    "summarization": {
        "a": "The multi-line chart represents the mass change (ng/cm\u00b2) over time from 0 to 120 seconds at different temperatures (250 \u00b0C, 275 \u00b0C, 300 \u00b0C, 325 \u00b0C) on the Al\u2082O\u2083 surface. The mass change increases sharply around 30 seconds and plateaus until 60 seconds, followed by a slight decrease and then a step-like growth. The individual mass changes correspond to the sequential TMA and HF exposures at those temperatures."
    },
    "data_extraction": {
        "a": "| Time (s) | Mass change (ng/cm\u00b2) | Temperature (\u00b0C) | Precursor |\n|---------|----------------------|------------------|-----|\n| 0        | 0                    | 250              | TMA |\n| 20       | 30                   | 250              | TMA |\n| 30       | 65                   | 250              | HF  |\n| 60       | 75                   | 250              | TMA |\n| 90       | 80                   | 250              | HF  |\n| 0        | 0                    | 275              | TMA |\n| 20       | 28                   | 275              | TMA |\n| 30       | 63                   | 275              | HF  |\n| 60       | 70                   | 275              | TMA |\n| 90       | 68                   | 275              | HF  |\n| 0        | 0                    | 300              | TMA |\n| 20       | 26                   | 300              | TMA |\n| 30       | 60                   | 300              | HF  |\n| 60       | 65                   | 300              | TMA |\n| 90       | 60                   | 300              | HF  |\n| 0        | 0                    | 325              | TMA |\n| 20       | 24                   | 325              | TMA |\n| 30       | 58                   | 325              | HF  |\n| 60       | 40                   | 325              | TMA |\n| 90       | 45                   | 325              | HF  |"
    },
    "vqa": {
        "a": [
            {
                "question_type": "Process-Oriented",
                "question": "Identify the specific timepoint where the actual 'etching' (material removal) occurs. Why does the mass increase significantly at the 35-second mark (HF pulse) instead of decreasing?",
                "answer_type": "Factoid",
                "answer": "Etching occurs at ~65 seconds (TMA pulse)."
            },
            {
                "question_type": "Comparative/Trend",
                "question": "Evaluate the net process outcome at 250\u00b0C (Red line). After the full sequence (TMA ->HF -> TMA -> HF), is the final mass lower than the starting mass?",
                "answer_type": "Yes/No",
                "answer": "No, the final mass is effectively higher (or barely changed) compared to the start of the cycle."
            },
            {
                "question_type": "Structure-Property",
                "question": "Compare the mass loss during the TMA pulse (t=65s) for the 250\u00b0C sample (Red) versus the 325\u00b0C sample (Green). What does this disparity indicate about the activation energy of the ligand-exchange reaction?",
                "answer_type": "Paragraph",
                "answer": "At 250\u00b0C (Red), the mass drop is negligible, implying the thermal energy is insufficient to drive the ligand-exchange reaction between TMA and the fluorinated surface. In contrast, at 325\u00b0C (Green), the massive drop indicates the barrier has been overcome, enabling rapid and efficient volatilization. This strong temperature dependence confirms the process is kinetically controlled by a significant energy barrier."
            },
            {
                "question_type": "Application/Performance",
                "question": "A process engineer observes the Green curve (325\u00b0C) and notes that the mass continues to drift downward slightly between 70s and 90s (after the sharp drop). What does this instability suggest about the 'Self-Limiting' nature of the etch at high temperatures?",
                "answer_type": "Paragraph",
                "answer": "Ideally, an ALE step should be self-limiting, showing a sharp drop followed by a flat plateau (saturation). The slight continuous downward slope seen in the Green line (325\u00b0C) suggests a loss of self-limiting behavior, potentially due to thermal desorption of the film itself or a secondary CVD-like reaction. This instability makes precise depth control more difficult compared to the stable plateaus seen at intermediate temperatures (e.g., 300\u00b0C, Black line)."
            }
        ]
    },
    "bbox": {
        "a": {
            "x": 0,
            "y": 0,
            "width": 0,
            "height": 0
        }
    }
}

File: inter-annotator-agreement-data/atomic-layer-etching/experimental-usecase/24/7/figure_7.json
{
    "sample_id": "atomic-layer-etching/experimental-usecase/24/figure_7",
    "classification": {
        "a": "line chart",
        "b": "line chart",
        "c": "line chart"
    },
    "summarization": {
        "a": "The line chart shows the mass change (ng/cm\u00b2) over time from 6100 to 6300 seconds at 250 \u00b0C on the Al\u2082O\u2083 surface. The mass change increase is not very predominant compared with the other two temperatures.",
        "b": "The line chart shows the mass change (ng/cm\u00b2) over time from 6100 to 6300 seconds at 275 \u00b0C on the Al\u2082O\u2083 surface. The mass change increases slowly and then plateaus, followed by a slight decrease and a step-like growth.",
        "c": "The line chart shows the mass change (ng/cm\u00b2) over time from 6100 to 6300 seconds at 325 \u00b0C on the Al\u2082O\u2083 surface. The mass change increases sharply compared with the other two temperatures, indicating a strong step-like growth. The individual mass changes correspond to the sequential TMA and HF exposures at each temperature."
    },
    "data_extraction": {
        "a": "| Time (s) | Mass change (ng/cm\u00b2) | Precursor | Segment  |\n|---------:|----------------------:|-----|----------|\n| 6120     | -330                 | \u2013   | MCPC in  |\n| 6150     | -345                 | \u2013   | MCPC out |\n| 6235     | -345                 | TMA | TMA step |\n| 6260     | -355                 | HF  | HF step  |",
        "b": "| Time (s) | Mass change (ng/cm\u00b2) |Precursor | Segment  |\n|---------|-------------------|-----|----------|\n| 6120     | -950                 |   \u2013   | MCPC in  |\n| 6150     | -965                 |   \u2013   | MCPC out |\n| 6235     | -965                 | TMA | TMA step |\n| 6260     | -975                 | HF  | HF step  |",
        "c": "| Time (s) | Mass change (ng/cm\u00b2) |Precursor | Segment  |\n|---------|----------------------|-----|----------|\n| 6120     | -2220                | \u2013   | MCPC in  |\n| 6150     | -2245                | \u2013   | MCPC out |\n| 6235     | -2245                | TMA | TMA step |\n| 6260     | -2290                | HF  | HF step  |"
    },
    "vqa": {
        "c": [
            {
                "question_type": "Structure-Property",
                "question": "In this image at 325\u00b0C, observe the TMA pulse (blue arrow). It causes a massive, instantaneous drop in mass. Physically, what is happening to the surface layer during those few seconds?",
                "answer_type": "Paragraph",
                "answer": "The sharp drop indicates the rapid removal of material. The TMA reacts with the surface aluminum fluoride (AlF) layer created by the previous HF step. This reaction produces volatile byproducts (like dimethylaluminum fluoride) which immediately desorb into the gas phase, carrying away aluminum atoms and reducing the film mass."
            },
            {
                "question_type": "Application/Performance",
                "question": "The data shows that temperature directly controls the etch rate and reaction completeness. What does this imply for the design of a robust ALE process for high-volume manufacturing?",
                "answer_type": "Paragraph",
                "answer": "It implies the process must have excellent temperature control and uniformity across the wafer. A stable, uniform temperature (likely at the higher end, e.g., 300-325\u00b0C) is required to ensure reproducible etch rates and consistent film removal across all devices on a production wafer."
            }
        ],
        "a": [
            {
                "question_type": "Process-Oriented",
                "question": "What does this drastic difference tell you about the temperature sensitivity of the etch rate when you compare the 'step height' (MCPC) in panel (a) vs. panel (c).?",
                "answer_type": "Yes/No",
                "answer": "In label (a) at 250\u00b0C, the step height is tiny (almost flat), implying an etch rate near zero. In label (c) at 325\u00b0C, the step height is huge (dropping by tens of ng/cm\u00b2 per cycle). This exponential-like increase in material removal proves that the rate-limiting chemical reaction (likely ligand exchange) has a high activation energy and requires temperatures well above 250\u00b0C to proceed efficiently."
            }
        ],
        "b": [
            {
                "question_type": "Comparative/Trend",
                "question": "For etching a very thin (< 5 nm) Al\u2082O\u2083 layer where precision is more critical than speed, is 325\u00b0C or 275\u00b0C the better choice, and why?",
                "answer_type": "Paragraph",
                "answer": "275\u00b0C is the better choice. While slower, its more moderate reaction kinetics offer greater control and reduce the risk of over-etching or damaging underlying layers, which is crucial for precision etching of ultrathin films."
            }
        ]
    },
    "bbox": {
        "a": {
            "x": 0,
            "y": 0,
            "width": 0,
            "height": 0
        },
        "b": {
            "x": 0,
            "y": 0,
            "width": 0,
            "height": 0
        },
        "c": {
            "x": 0,
            "y": 0,
            "width": 0,
            "height": 0
        }
    }
}

File: inter-annotator-agreement-data/atomic-layer-etching/experimental-usecase/24/7/figure_9.json
{
    "sample_id": "atomic-layer-etching/experimental-usecase/24/figure_9",
    "classification": {
        "a": "multiple line chart"
    },
    "summarization": {
        "a": "The multiple line chart shows the thickness of Al\u2082O\u2083 (\u00c5 ) as a function of the number of ALE cycles at two temperatures: 300\u00b0C and 200\u00b0C. The thickness decreases with increasing cycles for both temperatures. The measurements were carried out X-ray reflectivity XRR and spectroscopic ellipsometry SE indicated with different symbols."
    },
    "data_extraction": {
        "a": "| Number of ALE Cycles | (a) Al\u2082O\u2083 300\u00b0C - XRR (\u00c5), SE (\u00c5) | (b) Al\u2082O\u2083 200\u00b0C - XRR (\u00c5), SE (\u00c5) |\n|-------------------------------|------------------------------------------|-----------------------------------------|\n| 0               | 140                       | 170                       | \n| 25            | 135                       | 160                       | \n| 50            | 120                       | 150                       | \n| 100          | 100                      | 140                        | \n| 200          | 50                        | 100                        |"
    },
    "vqa": {
        "a": [
            {
                "question_type": "Process-Oriented",
                "question": "List the key steps, in order, to obtain one thickness data point via in-situ spectroscopic ellipsometry (SE) during an ALE process.",
                "answer_type": "List",
                "answer": "1. Begin an ALE cycle (HF/TMA exposures) on the Al\u2082O\u2083 film.\n\n2. After the cycle completes, pause the process and allow conditions to stabilize.\n\n3. Perform an SE measurement scan over a range of photon energies.\n\n4. Fit the SE data with an optical model to extract the new film thickness.\nThis sequence integrates metrology directly into the process flow, enabling real-time, non-destructive monitoring of etch depth without breaking vacuum."
            },
            {
                "question_type": "Comparative/Trend",
                "question": "Compare using 200\u00b0C vs. 300\u00b0C for ALE. For the application of trimming a 20 \u00c5 Al\u2082O\u2083 gate oxide with sub-\u00c5 precision, which temperature is preferable and what is the trade-off?",
                "answer_type": "Paragraph",
                "answer": "For sub-\u00c5 precision on a 20 \u00c5 film, 200\u00b0C is preferable. The slower rate provides the necessary resolution for fine trimming, despite the longer process time."
            },
            {
                "question_type": "Structure-Property",
                "question": "How does the ALE temperature affect the etch rate (\u00c5/cycle) of the Al\u2082O\u2083 film? State the fundamental reason.",
                "answer_type": "Paragraph",
                "answer": "Higher temperature increases the etch rate. The fundamental reason is the increased thermal energy, which accelerates the kinetics of both the surface fluorination (HF) and ligand-exchange (TMA) reactions, allowing each cycle to remove material more completely and rapidly."
            },
            {
                "question_type": "Application/Performance",
                "question": "The linear, temperature-dependent thickness reduction confirms a well-controlled ALE process. What specific device parameter can be tuned using this capability?",
                "answer_type": "Paragraph",
                "answer": "This capability allows precise tuning of a transistor's threshold voltage (V\u209c). The gate oxide thickness directly influences V\u209c; by using ALE to trim the Al\u2082O\u2083 dielectric layer by a few \u00c5ngstr\u00f6ms, the V\u209c can be adjusted post-deposition to meet exact specifications, improving chip performance and yield."
            }
        ]
    },
    "bbox": {
        "a": {
            "x": 0,
            "y": 0,
            "width": 0,
            "height": 0
        }
    }
}

File: inter-annotator-agreement-data/atomic-layer-etching/experimental-usecase/24/8/figure_10.json
{
    "sample_id": "atomic-layer-etching/experimental-usecase/24/figure_10",
    "classification": {
        "a": "stacked spectra chart"
    },
    "summarization": {
        "a": "The chart shows $\\mathrm{Al - O}$ stretching vibration of Al\u2082O\u2083 measured at 300\u00b0C. Absorbance decreases as the number of ALE cycles increases."
    },
    "data_extraction": {
        "a": "| Number of ALE cycles | Wavenumbers (cm\u207b\u00b9) | Absorbance |\n|---|---|---|\n| 0 | Peak at 930 | 0.58 |\n| 4 | Peak at 928 | 0.55 |\n| 6 | Peak at 927 | 0.49 |\n| 8 | Peak at 921 | 0.41 |"
    },
    "vqa": {
        "a": [
            {
                "question_type": "Comparative/Trend",
                "question": "What does the progressive change of Al-O peak indicate about the Al\u2082O\u2083 film?",
                "answer_type": "Paragraph",
                "answer": "The Al-O peak decreases  as the cycle count increases from 0 to 8. This indicates that the amount of material contributing to that vibration is decreasing with each cycle. Overall, the spectra are consistent with progressive etching of the Al\u2082O\u2083 layer during ALE."
            },
            {
                "question_type": "Comparative/Trend",
                "question": "What change in the spectra suggests that the Al\u2082O\u2083 bonding environment might be evolving during cycling?",
                "answer_type": "Factoid",
                "answer": "Systematic shift in peak position (from about 930 to ~921 cm\u207b\u00b9)."
            },
            {
                "question_type": "Comparative/Trend",
                "question": "Which spectral feature is not noticeably changing as the number of ALE cycles increases?",
                "answer_type": "Factoid",
                "answer": "Peak shape"
            },
            {
                "question_type": "Comparative/Trend",
                "question": "Does the absorbance decrease more slowly at the beginning of cycling or toward the end?",
                "answer_type": "Factoid",
                "answer": "It decreases more slowly at the beginning."
            }
        ]
    },
    "bbox": {
        "a": {
            "x": 0,
            "y": 0,
            "width": 0,
            "height": 0
        }
    }
}

File: inter-annotator-agreement-data/atomic-layer-etching/experimental-usecase/24/8/figure_11.json
{
    "sample_id": "atomic-layer-etching/experimental-usecase/24/figure_11",
    "classification": {
        "a": "multi spectra chart"
    },
    "summarization": {
        "a": "The figure displays difference infrared absorption spectra at 300\u00b0C, highlighting the changes in CH3-, Al2O3- and AlF3-related bands after TMA (a) and HF (b) exposures."
    },
    "data_extraction": {
        "a": "| Wavenumbers (cm\u207b\u00b9) | Absorbance after TMA exposure | Absorbance after  HF exposure |\n|---|---|---|\n| 1221 |0.05 | - 0.05 |\n| 962 | - 0.03 | - 0.02 |\n| 932 | - 0.05 |  0 |\n| 843 | 0 | - 0.02 |"
    },
    "vqa": {
        "a": [
            {
                "question_type": "Comparative/Trend",
                "question": "After TMA exposure, which new species appear in the spectrum, that were not present before?",
                "answer_type": "Factoid",
                "answer": "Methyl groups, as indicated by the gain in the \u03b4s(CH\u2083) region."
            },
            {
                "question_type": "Comparative/Trend",
                "question": "After HF exposure, which new species appear in the spectrum, that were not present before?",
                "answer_type": "Factoid",
                "answer": "AlF\u2083"
            },
            {
                "question_type": "Comparative/Trend",
                "question": "After HF exposure, which species disappear?",
                "answer_type": "Factoid",
                "answer": "Methyl groups, as indicated by the loss in the \u03b4s(CH\u2083) region."
            },
            {
                "question_type": "Comparative/Trend",
                "question": "Which half-cycle is primarily responsible for removing Al\u2082O\u2083, and what features of the spectrum support this conclusion?",
                "answer_type": "Paragraph",
                "answer": "The TMA half-cycle appears to drive the Al\u2082O\u2083 removal. It shows a clear negative change in the Al\u2082O\u2083 band region (~900\u20131000 cm\u207b\u00b9), consistent with loss of Al\u2013O absorbance during that step. In contrast, the HF half-cycle mainly removes CH\u2083 (negative CH\u2083 band) and increases AlF\u2083-related bands (~800\u2013950 cm\u207b\u00b9), suggesting surface fluorination rather than the main oxide-removal step."
            }
        ]
    },
    "bbox": {
        "a": {
            "x": 0,
            "y": 0,
            "width": 0,
            "height": 0
        }
    }
}

File: inter-annotator-agreement-data/atomic-layer-etching/experimental-usecase/24/8/figure_3.json
{
    "sample_id": "atomic-layer-etching/experimental-usecase/24/figure_3",
    "classification": {
        "a": "scatter plot",
        "b": "scatter plot"
    },
    "summarization": {
        "a": "The figure shows the change in MCPC (mass change per cycle) and \u0394M (mass change due to HF and TMA) over cycles at 300\u00b0C on Al<sub>2</sub>O<sub>3</sub>. The values remain relative constant, \u0394M values have an outlier (first cycle).",
        "b": "The figure displays the ratio of \u0394M<sub>TMA</sub> to MCPC over cycles. The value remains relatively constant."
    },
    "data_extraction": {
        "a": "| Number of Cycles | MCPC (ng/(cm\u00b2 cycle)) | \u0394M<sub>HF</sub> (ng/(cm\u00b2 cycle)) |  \u0394M<sub>TMA</sub> (ng/(cm\u00b2 cycle)) |\n|---|---|---|---|\n| 1 | -7.8 | 33 .5 | 31 | \n| 2 | -13 | 15.5 |-23 | \n| 50 | -15 | 13.6 | -28 | \n| 86 | -23 | 12.9 | -35 | \n| 100 | 15.7 | 13.3 | -29 |",
        "b": "| Number of Cycles | Ratio (\u0394M<sub>TMA</sub> / MCPC) |\n|---|---|\n| 1 | 0.5 |\n| 2 | 2.8 |\n| 3 | 1.8 |\n| 25 | 1.8 |\n| 50 | 1.8 |\n| 75 | 1.8 |\n| 100 | 1.8 |"
    },
    "vqa": {
        "a": [
            {
                "question_type": "Comparative/Trend",
                "question": "Which step produces the larger mass change?",
                "answer_type": "Factoid",
                "answer": "TMA exposure."
            },
            {
                "question_type": "Comparative/Trend",
                "question": "What do the values of  \u0394M<sub>TMA</sub> and \u0394M<sub>HF</sub> imply about what each reactant is doing during the ALE cycle?",
                "answer_type": "Paragraph",
                "answer": "A positive \u0394M<sub>HF</sub> means the HF step increases the surface mass, consisting with fluorinating the surface. A negative \u0394M<sub>TMA</sub> means the TMA step decreases the surface mass, indicating it removes material by converting the surface species into volatile products that leave the surface. Overall, HF builds a fluorinated layer, and TMA strips it."
            }
        ],
        "b": [
            {
                "question_type": "Comparative/Trend",
                "question": "Which cycles are clear outliers?",
                "answer_type": "Factoid",
                "answer": "First two cycles."
            },
            {
                "question_type": "Comparative/Trend",
                "question": "Does the ALE process appear to be in steady state between cycles 40 and 80?",
                "answer_type": "Yes/No",
                "answer": "Yes."
            }
        ]
    },
    "bbox": {
        "a": {
            "x": 0,
            "y": 0,
            "width": 0,
            "height": 0
        },
        "b": {
            "x": 0,
            "y": 0,
            "width": 0,
            "height": 0
        }
    }
}

File: inter-annotator-agreement-data/atomic-layer-etching/experimental-usecase/24/8/figure_4.json
{
    "sample_id": "atomic-layer-etching/experimental-usecase/24/figure_4",
    "classification": {
        "a": "line chart",
        "b": "line chart"
    },
    "summarization": {
        "a": "The figure shows a negative trend of \u0394M<sub>TMA</sub> with increasing TMA exposure time at 300\u00b0C. The \u0394M<sub>TMA</sub>  decreases rapidly at first, then more gradually.",
        "b": "The figure shows a positive trend of \u0394M<sub>HF</sub> with increasing HF exposure time at 300\u00b0C. The \u0394M<sub>HF</sub> increases rapidly at first, then approaches a plateau."
    },
    "data_extraction": {
        "a": "| TMA Exposure Time (s) | \u0394M<sub>TMA</sub> (ng/(cm<sup>2</sup> cycle)) |\n|---|---|\n| 0.0 | 0 |\n| 0.5 | -14 |\n| 1.0 | -19 |\n| 1.5 | -23 |\n| 1.75 | -27 |\n| 2.0 | -29 |\n| 2.0 | -29 |\n| 2.2 | -31|\n| 3.0 | -32 |",
        "b": "| HF Exposure Time (s) | \u0394M<sub>HF</sub> (ng/(cm<sup>2</sup> cycle)) |\n|---|---|\n| 0.0 | 0 |\n| 0.5 | 11.5 |\n| 0.75 | 11.6 |\n| 1.0 | 13 |\n| 1.25 | 13.5 |\n| 1.5 | 15 |\n| 1.75 | 15 |"
    },
    "vqa": {
        "a": [
            {
                "question_type": "Comparative/Trend",
                "question": "Which half-cycle (HF or TMA)  appears more kinetically limited, if HF approaches a plateau by ~ 1s, and what supports this conclusion?",
                "answer_type": "Paragraph",
                "answer": "The TMA half-cycle appears more kinetically limited because \u0394M<sub>TMA</sub> approaches its plateau much more slowly than \u0394M<sub>HF</sub. HF levels off by about 1s, while TMA needs ~2s to level off. Longer time-to-saturation and gradual flattering indicates that the TMA step is slower to complete under the same conditions."
            }
        ],
        "b": [
            {
                "question_type": "Process-Oriented",
                "question": "Why does the mass of Al\u2082O\u2083 change after HF exposure?",
                "answer_type": "Paragraph",
                "answer": "HF fluorinates the surface, converting part of the oxide into an AlF\u2083 surface layer.  The reaction is Al\u2082O\u2083 + 6HF \u2192 2AlF\u2083 + 3H\u2082O, meaning that Al2O3 is converted into two AlF3.  Since 2AlF3 have a mass of 168 amu, while Al2O3 is 102 amu, the mass increases during the HF exposure."
            },
            {
                "question_type": "Comparative/Trend",
                "question": "Does the reactant shows self-limiting behavior or constnt increase?",
                "answer_type": "Factoid",
                "answer": "Self-limiting behavior."
            },
            {
                "question_type": "Comparative/Trend",
                "question": "When is self-limiting behavior observed for HF?",
                "answer_type": "Factoid",
                "answer": "After 1s."
            }
        ]
    },
    "bbox": {
        "a": {
            "x": 0,
            "y": 0,
            "width": 0,
            "height": 0
        },
        "b": {
            "x": 0,
            "y": 0,
            "width": 0,
            "height": 0
        }
    }
}

File: inter-annotator-agreement-data/atomic-layer-etching/experimental-usecase/24/8/figure_5.json
{
    "sample_id": "atomic-layer-etching/experimental-usecase/24/figure_5",
    "classification": {
        "a": "multi-axis chart"
    },
    "summarization": {
        "a": "The chart shows how the mass change and thickness decrease over time for the cycle with 2 s TMA exposure and 1 s  HF exposure, when operating at different temperatures (250, 275, 300 and 325\u00b0C). Both values decrease more rapidly at higher temperatures."
    },
    "data_extraction": {
        "a": "| Time (s) | Mass Change (ng/cm\u00b2) | Thickness (\u00c5) | Temperature (\u00b0C) |\n|---|---|---|---|\n| 0 | 0 | 0 | 250 |\n| 4000 | -177 | -6  | 250 |\n| 6300 | -1338 | -11  | 250 |\n| 0 | 0 |  0 | 275 |\n| 4000 | -598 | -19  | 275 |\n| 6300 | -989 | -32  | 275 |\n| 0 | 0 | 0 | 300 |\n| 4000 | -927  | -30 | 300 |\n| 6300 | -1494 | -48  | 300 |\n| 0 | 0 | 0 | 325 |\n| 4000 | -1437 | -46  | 325 |\n| 6300 | -2281 | -73  | 325 |"
    },
    "vqa": {
        "a": [
            {
                "question_type": "Comparative/Trend",
                "question": "What process parameter can be adjusted to control etch rate, based on this data?",
                "answer_type": "Factoid",
                "answer": "Temperature"
            },
            {
                "question_type": "Comparative/Trend",
                "question": "What is the correct order of etch rates from fastest to slowest across the four temperatures?",
                "answer_type": "List",
                "answer": "325 \u00b0C, 300 \u00b0C, 275 \u00b0C, 250 \u00b0C"
            },
            {
                "question_type": "Comparative/Trend",
                "question": "Which temperature should be chosen to etch at least 6 nm after 100 cycles and why.",
                "answer_type": "Paragraph",
                "answer": "Since one cycle is about 63 s, 100 cycles correspond to roughly 6300 s, so you can read the expected thickness removal near that time on the right-hand axis. At 325 \u00b0C, the curve reaches roughly 70 \u00c5 (\u22656 nm). All lower-temperature curves show less than 6 nm after 100 cycles. Therefore, 325 \u00b0C is the best choice because it meets the \u22656 nm target within 100 cycles."
            },
            {
                "question_type": "Comparative/Trend",
                "question": "To remove roughly 3 nm in 60 to 65 cycles, which operating temperature is the best choice?",
                "answer_type": "Factoid",
                "answer": "300 \u00b0C"
            }
        ]
    },
    "bbox": {
        "a": {
            "x": 0,
            "y": 0,
            "width": 0,
            "height": 0
        }
    }
}

File: inter-annotator-agreement-data/atomic-layer-etching/experimental-usecase/24/8/figure_7.json
{
    "sample_id": "atomic-layer-etching/experimental-usecase/24/figure_7",
    "classification": {
        "a": "line chart",
        "b": "line chart",
        "c": "line chart"
    },
    "summarization": {
        "a": "The line chart shows the mass change over time at 250\u00b0C. TMA exposure produces net mass loss, while HF produces net mass gain. The bracketed MCPC indicates the smallest net mass change per cycle on a panel.",
        "b": "The line chart displays the mass change over time at 275\u00b0C. TMA exposure produces net mass loss, while HF produces net mass gain.",
        "c": "The line chart illustrates the mass change over time at 325\u00b0C. TMA exposure produces net mass loss, while HF produces net mass gain. The bracketed MCPC indicates the largest net mass change per cycle on a panel."
    },
    "data_extraction": {
        "a": "| Time (s) | Mass Change (ng/cm\u00b2) | Step |\n|---|---|---|\n| 6100 | -318 | Start TMA dosing  |\n| 6145 | -328 | Start HF dosing  |\n| 6175 | -322 | Start TMA dosing  |\n| 6207 | -334 | Start HF dosing  |\n| 6238 | - 327  | Start TMA dosing  |\n| 6270 | - 338 | Start HF dosing  |\n| 6298 | - 332 | Purging |",
        "b": "| Time (s) | Mass Change (ng/cm\u00b2) | Step |\n|---|---|---|\n| 6100 | -944 | Start TMA dosing  |\n| 6145 | -966 | Start HF dosing  |\n| 6175 | -955 | Start TMA dosing  |\n| 6207 | -975 | Start HF dosing  |\n| 6238 | - 964  | Start TMA dosing  |\n| 6270 | - 985 | Start HF dosing  |\n| 6298 | - 975 | Purging |",
        "c": "| Time (s) | Mass Change (ng/cm\u00b2) | Step |\n|---|---|---|\n| 6100 | - 2209 | Start TMA dosing  |\n| 6145 | - 2250 | Start HF dosing  |\n| 6175 | - 2232| Start TMA dosing  |\n| 6207 | - 2274| Start HF dosing  |\n| 6238 | - 2256  | Start TMA dosing  |\n| 6270 | - 2298 | Start HF dosing  |\n| 6298 | - 2280| Purging |"
    },
    "vqa": {
        "c": [
            {
                "question_type": "Comparative/Trend",
                "question": "Which half-cycle dominates the net MCPC at 325 \u00b0C ?",
                "answer_type": "Factoid",
                "answer": "TMA half-cycle."
            }
        ],
        "a": [
            {
                "question_type": "Process-Oriented",
                "question": "How many ALE cycles are shown on the chart?",
                "answer_type": "Factoid",
                "answer": "3 cycles."
            },
            {
                "question_type": "Comparative/Trend",
                "question": "Does the cycle result in net etching or net deposition?",
                "answer_type": "Factoid",
                "answer": "Net etching (MCPC slightly negative)"
            }
        ],
        "b": [
            {
                "question_type": "Process-Oriented",
                "question": "Between the first and second ALE cycles shown on the figure, which cycle shows a larger magnitude MCPC?",
                "answer_type": "Factoid",
                "answer": "First cycle (\u221211 ng/cm\u00b2) shows larger MCPC that the second cycle (\u22129 ng/cm\u00b2)."
            }
        ]
    },
    "bbox": {
        "a": {
            "x": 0,
            "y": 0,
            "width": 0,
            "height": 0
        },
        "b": {
            "x": 0,
            "y": 0,
            "width": 0,
            "height": 0
        },
        "c": {
            "x": 0,
            "y": 0,
            "width": 0,
            "height": 0
        }
    }
}

File: inter-annotator-agreement-data/atomic-layer-etching/experimental-usecase/24/8/figure_9.json
{
    "sample_id": "atomic-layer-etching/experimental-usecase/24/figure_9",
    "classification": {
        "a": "multiple line chart"
    },
    "summarization": {
        "a": "The chart shows the thickness of Al\u2082O\u2083 as a function of the number of cycles at two temperatures: 300\u00b0C and 200\u00b0C, as measured by SE and XRR. The thickness decreases with increasing cycles for both temperatures."
    },
    "data_extraction": {
        "a": "| Number of Cycles |Temperature, \u00b0C | Al\u2082O\u2083 Thickness (\u00c5)  XRR | Al\u2082O\u2083 Thickness (\u00c5)  SE |\n|---|---|---|---|\n| 0 | 300 | 140 | 140 |\n| 50 | 300 | 117 | 117 |\n| 100 | 300 | 95 | 95 |\n| 200 | 300 | 49 | 49 |\n| 0 | 200 | 167 | 170 |\n| 50 | 200 | 148 | 148 |\n| 100 | 200 | 128 | 128 |\n| 200 | 200 | 84 | 84 |"
    },
    "vqa": {
        "a": [
            {
                "question_type": "Comparative/Trend",
                "question": "Which conditions show the highest etch rate?",
                "answer_type": "Factoid",
                "answer": "300 \u00b0C"
            },
            {
                "question_type": "Comparative/Trend",
                "question": "Are XRR and SE measurements generally in agreement with each other?",
                "answer_type": "Yes/No",
                "answer": "Yes."
            },
            {
                "question_type": "Comparative/Trend",
                "question": "Which data series shows the largest XRR\u2013SE mismatch (300 \u00b0C or 200 \u00b0C), and at what cycle count is that mismatch biggest?",
                "answer_type": "Factoid",
                "answer": "200 \u00b0C, 0 cycles."
            },
            {
                "question_type": "Comparative/Trend",
                "question": "What is the etch per cycle at 300 \u00b0C and 200 \u00b0C, and how to determine it from this figure?",
                "answer_type": "Paragraph",
                "answer": "By taking the thickness loss over a cycle interval and dividing by the number of cycles. From 0 to 200 cycles, 300 \u00b0C sample drops from 140 \u00c5 to 49 \u00c5, so (140\u221249)/200=0.46 \u00c5/cycle. At 200 \u00b0C, XRR gives (167\u221284)/200 = 0.42. SE measurement gives a slightly different result: (170\u221284)/200 = 0.43  \u00c5/cycle."
            }
        ]
    },
    "bbox": {
        "a": {
            "x": 0,
            "y": 0,
            "width": 0,
            "height": 0
        }
    }
}

File: inter-annotator-agreement-data/atomic-layer-etching/experimental-usecase/24/9/figure_10.json
{
    "sample_id": "atomic-layer-etching/experimental-usecase/24/figure_10",
    "classification": {
        "a": "multi spectra chart"
    },
    "summarization": {
        "a": "The FTIR absorbance spectra show Al\u2082O\u2083 ALD films on ZrO\u2082 nanoparticles during sequential TMA and HF exposures at 300 \u00b0C. The absorbance in the 800\u20131000 cm\u207b\u00b9 region decreases progressively with increasing Al\u2082O\u2083 ALE cycles, indicating etching of the Al\u2082O\u2083 film and loss of Al\u2013O stretching vibrations."
    },
    "data_extraction": {
        "a": "| Wavenumbers (cm\u207b\u00b9) | Absorbance (a.u.) |\n|---|---|\n| 800 | 0.50 |\n| 850 | 0.45 |\n| 900 | 0.40 |\n| 950 | 0.35 |\n| 1000 | 0.30 |"
    },
    "vqa": {
        "d": [
            {
                "question_type": "Application/Performance",
                "question": "What does the observed decrease in Al\u2013O absorbance imply about the performance of the ALE process on Al\u2082O\u2083 films?",
                "answer_type": "Paragraph",
                "answer": "The progressive loss of Al\u2013O absorbance indicates effective etching of the Al\u2082O\u2083 film during ALE cycles. This confirms that the sequential TMA and HF exposures at 300\u202f\u00b0C can selectively remove Al\u2082O\u2083 layers on ZrO\u2082 nanoparticles, which is critical for controlled layer-by-layer modification in atomic layer etching applications."
            }
        ],
        "c": [
            {
                "question_type": "Structure-Property",
                "question": "Which structural feature of Al\u2082O\u2083 is monitored in the FTIR spectra during ALE?",
                "answer_type": "List",
                "answer": "Al\u2013O stretching vibrations in bulk Al\u2082O\u2083, Surface hydroxyl (Al\u2013OH) groups, indicating surface reactions during ALE"
            }
        ],
        "a": [
            {
                "question_type": "Process-Oriented",
                "question": "Does the FTIR data indicate that Al\u2082O\u2083 is being etched during the ALE cycles at 300\u202f\u00b0C?",
                "answer_type": "Yes/No",
                "answer": "Yes"
            }
        ],
        "b": [
            {
                "question_type": "Comparative/Trend",
                "question": "How does the absorbance in the 800\u20131000\u202fcm\u207b\u00b9 region change as the number of Al\u2082O\u2083 ALE cycles increases?",
                "answer_type": "Factoid",
                "answer": "The absorbance progressively decreases with increasing ALE cycles."
            }
        ]
    },
    "bbox": {
        "a": {
            "x": 0,
            "y": 0,
            "width": 0,
            "height": 0
        }
    }
}
