Repository: sciknoworg/sci-imageminer

## Project Overview  

**Sci-ImageMiner** is an annotation project on figures from **atomic layer deposition (ALD)** and **atomic layer etching (ALE)**, situated within the broader field of materials science and engineering. Within each of these categories, the data is further organized into the sub-categories **experimental-usecase** and **simulation-usecase**.

It aims to host gold-standard annotations for chart classification, data extraction, summarization, and question answering—providing both pilot and full-phase data to support multimodal AI research in scientific image understanding.

File: inter-annotator-agreement-data/atomic-layer-etching/experimental-usecase/24/9/figure_12.json
{
    "sample_id": "atomic-layer-etching/experimental-usecase/24/figure_12",
    "classification": {
        "a": "spectra chart",
        "b": "spectra chart"
    },
    "summarization": {
        "a": "After TMA exposure, increases in absorbance are observed at ~2900\u202fcm\u207b\u00b9 and ~2950\u202fcm\u207b\u00b9, corresponding to the symmetric and asymmetric stretching vibrations of AlCH\u2083* surface species, indicating the formation of AlF\u2082(CH\u2083)* or \u2212OAl(CH\u2083)\u2082* species.",
        "b": "After HF exposure, the AlCH\u2083* absorbance features are removed, consistent with the removal of these species. No vibrational features are observed between ~3000\u20133675\u202fcm\u207b\u00b9, confirming the absence of HF* species at this temperature."
    },
    "data_extraction": {
        "a": "| Wavenumbers (cm\u207b\u00b9) | Absorbance |\n|-------------------|------------|\n| 4000 | 0.000 |\n| 3750 | 0.000 |\n| 3675 | 0.000 |\n| 3500 | 0.000 |\n| 3250 | 0.000 |\n| 3000 | 0.000 |\n| 2950 | 0.05  |\n| 2900 | 0.05  |\n| 2750 | 0.000 |\n| 2500 | 0.000 |",
        "b": "| Wavenumbers (cm\u207b\u00b9) | Absorbance |\n|-------------------|------------|\n| 4000 | 0.000 |\n| 3750 | 0.000 |\n| 3675 | 0.000 |\n| 3500 | 0.000 |\n| 3250 | 0.000 |\n| 3000 | 0.000 |\n| 2950 | -0.05 |\n| 2900 | -0.05 |\n| 2750 | 0.000 |\n| 2500 | 0.000 |"
    },
    "vqa": {
        "d": [
            {
                "question_type": "Application/Performance",
                "question": "What do the changes observed in the 2500\u20134000\u202fcm\u207b\u00b9 difference spectra indicate about the effectiveness of the Al\u2082O\u2083 ALE process?",
                "answer_type": "Paragraph",
                "answer": "The increase in absorbance at ~2900 and 2950\u202fcm\u207b\u00b9 after TMA exposure and their subsequent removal after HF exposure demonstrate that the ALE process is effectively forming and removing AlCH\u2083* surface species. The absence of HF* features in this region indicates that at 300\u202f\u00b0C, HF desorbs efficiently, enabling TMA to react with the underlying AlF\u2083 layer and produce controlled etching of Al\u2082O\u2083. These trends confirm the self-limiting nature and effectiveness of the ALE process under the described conditions."
            }
        ],
        "c": [
            {
                "question_type": "Structure-Property",
                "question": "Which vibrational features in the 2500\u20134000\u202fcm\u207b\u00b9 region are relevant for monitoring surface changes during ALE?",
                "answer_type": "List",
                "answer": "Symmetric stretching of AlCH\u2083 (~2900\u202fcm\u207b\u00b9), Asymmetric stretching of AlCH\u2083 (~2950\u202fcm\u207b\u00b9), Absence of HF vibrational features between ~3000\u20133675\u202fcm\u207b\u00b9"
            }
        ],
        "a": [
            {
                "question_type": "Process-Oriented",
                "question": "Does TMA exposure lead to the formation of AlCH\u2083* species on the Al\u2082O\u2083 surface during ALE at 300\u202f\u00b0C?",
                "answer_type": "Yes/No",
                "answer": "Yes"
            }
        ],
        "b": [
            {
                "question_type": "Comparative/Trend",
                "question": "How do the absorbance values at ~2900\u202fcm\u207b\u00b9 and ~2950\u202fcm\u207b\u00b9 change after HF exposure compared to TMA exposure?",
                "answer_type": "Factoid",
                "answer": "The absorbance at ~2900\u202fcm\u207b\u00b9 and ~2950\u202fcm\u207b\u00b9 decreases after HF exposure, indicating removal of AlCH\u2083* species."
            }
        ]
    },
    "bbox": {
        "a": {
            "x": 0,
            "y": 0,
            "width": 0,
            "height": 0
        },
        "b": {
            "x": 0,
            "y": 0,
            "width": 0,
            "height": 0
        }
    }
}

File: inter-annotator-agreement-data/atomic-layer-etching/experimental-usecase/24/9/figure_2.json
{
    "sample_id": "atomic-layer-etching/experimental-usecase/24/figure_2",
    "classification": {
        "a": "line chart"
    },
    "summarization": {
        "a": "The figure highlights a zoomed-in portion of the steady-state region from the QCM data, showing the individual mass responses during each TMA and HF exposure at 300\u00b0C. TMA causes a clear mass loss as it removes the AlF\u2083 surface layer, while HF produces a mass gain as it converts Al\u2082O\u2083 to AlF\u2083. These alternating decreases and increases reflect the self-limiting steps of the ALE cycle."
    },
    "data_extraction": {
        "a": "|Exposure Type|Time (s)|Mass Change (ng/cm\u00b2)|\n|-------------|--------|--------------------|\n|TMA|2.0|-29|\n|HF|1.0|+13|"
    },
    "vqa": {
        "d": [
            {
                "question_type": "Application/Performance",
                "question": "Do these alternating mass changes indicate that the ALE process is functioning properly at 300\u00b0C?",
                "answer_type": "Paragraph",
                "answer": "Yes, the figure shows a stable and repeatable pattern of mass loss followed by mass gain, demonstrating that the etching process is operating as expected. The consistency of these responses across exposures confirms that both half-reactions are self-limiting and that the ALE mechanism is performing effectively at 300\u00b0C."
            }
        ],
        "c": [
            {
                "question_type": "Structure-Property",
                "question": "Is the observed mass gain during HF exposure linked to the formation of an AlF\u2083 surface layer?",
                "answer_type": "List",
                "answer": "HF reacts with Al\u2082O\u2083, AlF\u2083 forms on the surface, This structural change results in mass increase"
            }
        ],
        "a": [
            {
                "question_type": "Process-Oriented",
                "question": "Does Figure 2 show distinct mass changes for each step in the TMA\u2013HF ALE cycle at 300\u00b0C?",
                "answer_type": "Yes/No",
                "answer": "Yes"
            }
        ],
        "b": [
            {
                "question_type": "Comparative/Trend",
                "question": "Do the mass changes during TMA and HF exposures follow opposite trends?",
                "answer_type": "Factoid",
                "answer": "TMA leads to mass loss, while HF leads to mass gain."
            }
        ]
    },
    "bbox": {
        "a": {
            "x": 0,
            "y": 0,
            "width": 0,
            "height": 0
        }
    }
}

File: inter-annotator-agreement-data/atomic-layer-etching/experimental-usecase/24/9/figure_5.json
{
    "sample_id": "atomic-layer-etching/experimental-usecase/24/figure_5",
    "classification": {
        "a": "multi-axis chart"
    },
    "summarization": {
        "a": "Figure 5 illustrates the mass change of Al\u2082O\u2083 during 100 ALE cycles at 250, 275, 300, and 325\u202f\u00b0C using sequential TMA and HF exposures. The mass decreases linearly with time at all temperatures, demonstrating a consistent etch process. The etch rate increases with temperature, with MCPC values ranging from \u22124.2\u202fng/(cm\u00b2 cycle) at 250\u202f\u00b0C to \u221223.3\u202fng/(cm\u00b2 cycle) at 325\u202f\u00b0C, corresponding to etch rates of 0.14\u20130.75\u202f\u00c5/cycle. These results confirm that the Al\u2082O\u2083 etch rate can be precisely controlled by adjusting the reaction temperature, while the linear trends indicate reproducible ALE behavior across cycles."
    },
    "data_extraction": {
        "a": "|Time (s)|Mass Change at 250\u00b0C (ng/cm\u00b2)|Mass Change at 275\u00b0C (ng/cm\u00b2)|Mass Change at 300\u00b0C (ng/cm\u00b2)|Mass Change at 325\u00b0C (ng/cm\u00b2)|\n|--------|-----------------------------|-----------------------------|-----------------------------|-----------------------------|\n|0|0|0|0|0|\n|2000|-84|-120|-160|-233|\n|4000|-168|-240|-320|-466|\n|6000|-252|-360|-480|-699|\n|8000|-336|-480|-640|-932|"
    },
    "vqa": {
        "d": [
            {
                "question_type": "Application/Performance",
                "question": "Why is temperature control important for Al\u2082O\u2083 ALE in practical applications?",
                "answer_type": "Paragraph",
                "answer": "Temperature control is crucial because it directly determines the etch rate. By selecting appropriate temperatures, practitioners can achieve precise and uniform removal of Al\u2082O\u2083, tailor etch depths, and ensure consistent results across multiple samples or production batches. Proper temperature management is therefore essential for reproducible, high-quality ALE in both research and industrial applications."
            }
        ],
        "c": [
            {
                "question_type": "Structure-Property",
                "question": "What does the linear mass change versus time indicate about the Al\u2082O\u2083 ALE process?",
                "answer_type": "List",
                "answer": "Consistent removal of Al\u2082O\u2083 per cycle, Predictable thickness reduction, Minimal fluctuations between cycles"
            }
        ],
        "a": [
            {
                "question_type": "Process-Oriented",
                "question": "Do the ALE reactions at different temperatures show linear mass change over time?",
                "answer_type": "Yes/No",
                "answer": "Yes"
            }
        ],
        "b": [
            {
                "question_type": "Comparative/Trend",
                "question": "How does temperature affect the mass change per cycle (MCPC) and etch rate during Al\u2082O\u2083 ALE?",
                "answer_type": "Factoid",
                "answer": "MCPC increases from \u22124.2\u202fng/(cm\u00b2 cycle) at 250\u202f\u00b0C to \u221223.3\u202fng/(cm\u00b2 cycle) at 325\u202f\u00b0C."
            }
        ]
    },
    "bbox": {
        "a": {
            "x": 0,
            "y": 0,
            "width": 0,
            "height": 0
        }
    }
}

File: inter-annotator-agreement-data/atomic-layer-etching/experimental-usecase/24/9/figure_6.json
{
    "sample_id": "atomic-layer-etching/experimental-usecase/24/figure_6",
    "classification": {
        "a": "multiple line chart"
    },
    "summarization": {
        "a": "Figure 6 shows the mass changes during the first two Al\u2082O\u2083 ALE cycles at 250, 275, 300, and 325\u202f\u00b0C. The first TMA exposure produces mass gains of 27\u201332\u202fng/cm\u00b2, corresponding to the reaction of surface AlOH* with TMA. The subsequent HF exposure adds 33\u201336\u202fng/cm\u00b2 due to the conversion of AlCH\u2083* species to AlF* and formation of an AlF\u2083 surface layer. Mass changes are nearly constant across the temperatures during these early cycles, and higher temperatures lead to slightly larger gains. The figure highlights the initial nucleation behavior and the temperature-dependent early-stage mass changes."
    },
    "data_extraction": {
        "a": "|Time (s)|\u0394M (ng/cm\u00b2) 250\u00b0C|\u0394M (ng/cm\u00b2) 275\u00b0C|\u0394M (ng/cm\u00b2) 300\u00b0C|\u0394M (ng/cm\u00b2) 325\u00b0C|\n|--------|-----------------|-----------------|-----------------|-----------------|\n|0|0|0|0|0|\n|15|27|29|31|32|\n|30|60|63|65|66|\n|45|60|63|65|66|\n|60|60|63|65|66|\n|75|60|63|65|66|\n|90|60|63|65|66|\n|105|60|63|65|66|\n|120|60|63|65|66|\n|135|60|63|65|66|\n|150|60|63|65|66|"
    },
    "vqa": {
        "d": [
            {
                "question_type": "Application/Performance",
                "question": "Why is understanding mass changes during the first two ALE cycles important for controlling Al\u2082O\u2083 etching?",
                "answer_type": "Factoid",
                "answer": "It helps determine the nucleation behavior, confirms self-limiting reactions, and allows estimation of the thickness of the AlF\u2083 surface layer, which is critical for precise etch depth control in ALE processes."
            }
        ],
        "c": [
            {
                "question_type": "Structure-Property",
                "question": "Which surface species are responsible for the mass changes observed during TMA and HF exposures in the first two ALE cycles?",
                "answer_type": "List",
                "answer": "TMA exposure: AlOH reacting with Al(CH\u2083)\u2083 \u2192 formation of AlOAl(CH\u2083)\u2082, HF exposure: AlCH\u2083 reacting with HF \u2192 formation of AlF and AlF\u2083 surface layer"
            }
        ],
        "a": [
            {
                "question_type": "Process-Oriented",
                "question": "How do the sequential TMA and HF exposures affect the mass of Al\u2082O\u2083 during the first two ALE cycles?",
                "answer_type": "Paragraph",
                "answer": "The first TMA exposure reacts with surface AlOH* species, resulting in a mass gain of 27\u201332\u202fng/cm\u00b2 depending on the temperature. The subsequent HF exposure converts AlCH\u2083* species to AlF* and forms an AlF\u2083 surface layer, producing an additional mass gain of 33\u201336\u202fng/cm\u00b2. These sequential reactions illustrate the self-limiting and surface-specific nature of the ALE process during the early cycles."
            }
        ],
        "b": [
            {
                "question_type": "Comparative/Trend",
                "question": "Does the temperature affect the magnitude of mass changes during the first two ALE cycles?",
                "answer_type": "Paragraph",
                "answer": "Yes. Higher temperatures lead to slightly larger mass gains during both TMA and HF exposures, reflecting more efficient surface reactions."
            }
        ]
    },
    "bbox": {
        "a": {
            "x": 0,
            "y": 0,
            "width": 0,
            "height": 0
        }
    }
}

File: inter-annotator-agreement-data/atomic-layer-etching/experimental-usecase/24/9/figure_7.json
{
    "sample_id": "atomic-layer-etching/experimental-usecase/24/figure_7",
    "classification": {
        "a": "line chart",
        "b": "line chart",
        "c": "line chart"
    },
    "summarization": {
        "a": "Individual mass changes during sequential TMA and HF exposures for Al\u2082O\u2083 ALE at 250 \u00b0C, showing mass decreases after TMA exposures due to removal of the AlF\u2083 surface layer and mass increases after HF exposures due to fluorination of Al\u2082O\u2083 to AlF\u2083.",
        "b": "Individual mass changes during sequential TMA and HF exposures for Al\u2082O\u2083 ALE at 300 \u00b0C, exhibiting larger mass losses after TMA and mass gains after HF compared to lower temperatures.",
        "c": "Individual mass changes during sequential TMA and HF exposures for Al\u2082O\u2083 ALE at 325 \u00b0C, showing the largest \u0394M_TMA and \u0394M_HF step changes, indicating more pronounced reactions at higher temperature."
    },
    "data_extraction": {
        "a": "|Time (s)|Mass Change (ng/cm\u00b2)|\n|--------|--------------------|\n|6150|-10.5|\n|6200|-4.2|\n|6250|-10.5|\n|6300|-4.2|",
        "b": "|Time (s)|Mass Change (ng/cm\u00b2)|\n|--------|--------------------|\n|6150|-20.5|\n|6200|-9.9|\n|6250|-20.5|\n|6300|-9.9|",
        "c": "|Time (s)|Mass Change (ng/cm\u00b2)|\n|--------|--------------------|\n|6150|-41.9|\n|6200|-18.6|\n|6250|-41.9|\n|6300|-18.6|"
    },
    "vqa": {
        "d": [
            {
                "question_type": "Application/Performance",
                "question": "Why is understanding the temperature dependence of mass changes during ALE important for Al\u2082O\u2083 etching?",
                "answer_type": "Paragraph",
                "answer": "Knowing how mass changes vary with temperature helps optimize ALE processes for precise etching. Higher temperatures produce larger mass losses during TMA exposures and larger mass gains during HF exposures, indicating more efficient removal of AlF\u2083 and fluorination of Al\u2082O\u2083. This information allows control over etch rates and surface layer formation, which is critical for applications requiring uniform, conformal, and predictable etching in microfabrication or semiconductor processing."
            }
        ],
        "c": [
            {
                "question_type": "Structure-Property",
                "question": "What are the observed effects on mass change for Al\u2082O\u2083 ALE at the three temperatures?",
                "answer_type": "List",
                "answer": "250\u202f\u00b0C: \u0394M\u209c\u2098\u2090 \u2248 \u221210.5\u202fng/cm\u00b2, \u0394M_HF \u2248 6.3\u202fng/cm\u00b2, 275\u202f\u00b0C: \u0394M\u209c\u2098\u2090 \u2248 \u221220.5\u202fng/cm\u00b2, \u0394M_HF \u2248 9.9\u202fng/cm\u00b2, 325\u202f\u00b0C: \u0394M\u209c\u2098\u2090 \u2248 \u221241.9\u202fng/cm\u00b2, \u0394M_HF \u2248 18.6\u202fng/cm\u00b2"
            }
        ],
        "a": [
            {
                "question_type": "Process-Oriented",
                "question": "Does the TMA exposure remove the AlF\u2083 surface layer during Al\u2082O\u2083 ALE at all three temperatures?",
                "answer_type": "Paragraph",
                "answer": "Yes. Mass decreases observed after TMA exposures indicate the removal of the AlF\u2083 layer."
            }
        ],
        "b": [
            {
                "question_type": "Comparative/Trend",
                "question": "How does the magnitude of mass changes after TMA and HF exposures vary with temperature?",
                "answer_type": "Factoid",
                "answer": "The mass losses after TMA and mass gains after HF exposures both increase with temperature: smallest at 250\u202f\u00b0C, intermediate at 275\u202f\u00b0C, and largest at 325\u202f\u00b0C."
            }
        ]
    },
    "bbox": {
        "a": {
            "x": 0,
            "y": 0,
            "width": 0,
            "height": 0
        },
        "b": {
            "x": 0,
            "y": 0,
            "width": 0,
            "height": 0
        },
        "c": {
            "x": 0,
            "y": 0,
            "width": 0,
            "height": 0
        }
    }
}

File: inter-annotator-agreement-data/atomic-layer-etching/experimental-usecase/24/9/figure_9.json
{
    "sample_id": "atomic-layer-etching/experimental-usecase/24/figure_9",
    "classification": {
        "a": "line chart",
        "b": "line chart"
    },
    "summarization": {
        "a": "Figure 9a shows the Al\u2082O\u2083 film thickness measured by X-ray reflectivity (XRR) for initial films grown at 300\u202f\u00b0C and 200\u202f\u00b0C. The thickness decreases linearly with the number of ALE cycles, indicating a consistent etch rate of 0.46\u202f\u00c5/cycle for both temperatures.",
        "b": "Figure 9b shows the Al\u2082O\u2083 film thickness measured by spectroscopic ellipsometry (SE) for the same films. Similar to XRR, the thickness decreases linearly with ALE cycles, confirming the etch rate is independent of the initial ALD growth temperature."
    },
    "data_extraction": {
        "a": "|Number of Cycles|Al\u2082O\u2083 Thickness (\u00c5)|\n|----------------|-------------------|\n|0|141|\n|25|129.5|\n|50|118|\n|100|94|\n|200|48|",
        "b": "|Number of Cycles|Al\u2082O\u2083 Thickness (\u00c5)|\n|----------------|-------------------|\n|0|170|\n|25|158.5|\n|50|147|\n|100|123|\n|200|77|"
    },
    "vqa": {
        "d": [
            {
                "question_type": "Application/Performance",
                "question": "How do the XRR and SE measurements support the reliability of the Al\u2082O\u2083 ALE process?",
                "answer_type": "Paragraph",
                "answer": "Both XRR and SE measurements show a consistent linear decrease in Al\u2082O\u2083 thickness with ALE cycles, confirming the etch rate is uniform and independent of initial ALD film growth temperature. This consistency demonstrates that the ALE process can be reliably used for precise, controllable thinning of Al\u2082O\u2083 films in applications requiring accurate nanoscale thickness control."
            }
        ],
        "c": [
            {
                "question_type": "Structure-Property",
                "question": "What properties of the Al\u2082O\u2083 film were measured in Figure 9?",
                "answer_type": "List",
                "answer": "Film thickness by X-ray reflectivity (XRR), Film thickness by spectroscopic ellipsometry (SE), Refractive index (n \u2248 1.67\u20131.68)"
            }
        ],
        "a": [
            {
                "question_type": "Process-Oriented",
                "question": "Does the number of ALE cycles directly affect the thickness of Al\u2082O\u2083 films?",
                "answer_type": "Yes/No",
                "answer": "Yes"
            }
        ],
        "b": [
            {
                "question_type": "Comparative/Trend",
                "question": "How does the etch rate of Al\u2082O\u2083 films compare between films grown at 300\u202f\u00b0C and 200\u202f\u00b0C?",
                "answer_type": "Factoid",
                "answer": "The etch rate is the same for both films, approximately 0.46\u202f\u00c5/cycle, showing that initial growth temperature does not affect ALE etch rate."
            }
        ]
    },
    "bbox": {
        "a": {
            "x": 0,
            "y": 0,
            "width": 0,
            "height": 0
        },
        "b": {
            "x": 0,
            "y": 0,
            "width": 0,
            "height": 0
        }
    }
}
