Repository: sciknoworg/sci-imageminer

<div align="center">
</div>

## Project Overview  

**Sci-ImageMiner** is an annotation project on figures from **atomic layer deposition (ALD)** and **atomic layer etching (ALE)**, situated within the broader field of materials science and engineering. Within each of these categories, the data is further organized into the sub-categories **experimental-usecase** and **simulation-usecase**.

It aims to host gold-standard annotations for chart classification, data extraction, summarization, and question answering—providing both pilot and full-phase data to support multimodal AI research in scientific image understanding.

### 🗂️ Directory Structure  

We have compiled the dataset for annotation in this repository, structured into clearly defined categories and sub-categories.  
The layout reflects the distinction between ALD and ALE literature, as well as between experimental and simulation studies, making it easier to navigate both the pilot and full annotation phases.  


```text
data
├── alde-imageminer
│   ├── train
│   │   ├── atomic-layer-deposition
│   │   │   ├── experimental-usecase
│   │   │   │   ├── paper #
│   │   │   │   │   ├── images
│   │   │   │   │   │   ├── figures
│   │   │   │   │   │   │   ├── filename.jpg          # (JPEG) actual figure image extracted using MinerU
│   │   │   │   │   │   │   └── filename.json        # (JSON) expert annotated JSON
│   │   │   │   ├── Author et al.pdf                # (PDF) actual PDF document
│   │   │   │   ├── content.json                    # (JSON) structured content extracted using MinerU
│   │   │   └── ...
│   │   └── simulation-usecase
│   │       └── ...
│   └── atomic-layer-etching
│       └── ...
└── dev/test
    ├── atomic-layer-deposition
    │   ├── experimental-usecase
    │   └── simulation-usecase
    └── atomic-layer-etching
        ├── experimental-usecase
        └── simulation-usecase
```

## 🛠️ Tools Used

- **[MinerU](https://github.com/opendatalab/MinerU)** → structured text, figures, formulas, and tables from PDFs. It is created by OpenDataLab as an open-source tool designed for data extraction from PDF documents, converting them into structured machine-readable formats like Markdown and JSON. MinerU can interpret the complex layout structure of research papers, including figures, tables, formulas, and text.
- **[Qwen2.5-VL](https://github.com/QwenLM/Qwen2.5-VL)** → multimodal LLM applied for classification, extraction, and summarization. Specifically, we used [Qwen2.5-VL-7B-Instruct](https://huggingface.co/Qwen/Qwen2.5-VL-7B-Instruct).
- **[Prompts](code/baseline/prompts)** folder documents the prompts used for information extraction (figure type, data, summary, and VQA).

### 📊 Dataset Statistics

#### Overall

| Split Name | ALD-Experimental-UseCase-Papers | ALD-Experimental-UseCase-Figures | ALD-Simulation-UseCase-Papers | ALD-Simulation-UseCase-Figures | ALE-Experimental-UseCase-Papers | ALE-Experimental-UseCase-Figures | ALE-Simulation-UseCase-Papers | ALE-Simulation-UseCase-Figures | Total-Papers | Total-Figures |
|---|---|---|---|---|---|---|---|---|---|---|
| Train | 42 | 330 | 35 | 349 | 27 | 248 | 22 | 243 | 126 | 1170 |
| Dev | 6 | 50 | 6 | 59 | 5 | 55 | 3 | 37 | 20 | 201 |
| Test | 18 | 172 | 17 | 149 | 14 | 138 | 10 | 121 | 59 | 580 |
| Total | 66 | 552 | 58 | 557 | 46 | 441 | 35 | 401 | 205 | 1951 |

#### Figure type Distribution

We have defined a taxonomy of 39 figure types including "unknown". The full taxonomy with descriptions, parent taxonomy category, and aliases is here [figure_taxonomy.tsv](https://github.com/sciknoworg/ALD-E-ImageMiner/blob/main/figure_taxonomy.tsv). The ALD/E-ImageMiner project maintains a focus only on figures of parent taxonomy category `quantitative plot`.


| Figure Type                     | Train | Dev | Test |
|---------------------------------|-------|-----|------|
| 3d scatter plot                 | 10    | 0   | 4    |
| apparatus diagram               | 51    | 1   | 28   |
| area chart                      | 1     | 0   | 0    |
| band diagram                    | 5     | 0   | 8    |
| bar chart                       | 35    | 2   | 13   |
| box plot                        | 6     | 0   | 4    |
| chromaticity diagram            | 1     | 0   | 0    |
| conceptual diagram              | 146   | 35  | 45   |
| contour heatmap                 | 38    | 0   | 8    |
| device structure diagram        | 10    | 2   | 4    |
| formula                         | 2     | 0   | 0    |
| grouped bar chart               | 9     | 0   | 3    |
| heatmap                         | 75    | 0   | 28   |
| image panel                     | 235   | 33  | 86   |
| line chart                      | 114   | 29  | 51   |

### Annotations and Metadata
All annotations, labels, bounding boxes, and structured metadata in this repository are licensed under CC BY 4.0 (see [LICENSE](data/LICENSE.md) file).

You are free to use, modify, and redistribute the annotations with proper attribution.

File: test/atomic-layer-etching/experimental-usecase/1/images/figure_3.json
{
    "sample_id": "atomic-layer-etching/experimental-usecase/1/figure_3",
    "classification": {
        "a": "device structure"
    },
    "bbox": {
        "a": {
            "x": 0,
            "y": 0,
            "width": 572,
            "height": 620
        }
    }
}

File: test/atomic-layer-etching/experimental-usecase/1/images/figure_4.json
{
    "sample_id": "atomic-layer-etching/experimental-usecase/1/figure_4",
    "classification": {
        "a": "device structure"
    },
    "bbox": {
        "a": {
            "x": 0,
            "y": 0,
            "width": 472,
            "height": 630
        }
    }
}

File: test/atomic-layer-etching/experimental-usecase/1/images/figure_8.json
{
    "sample_id": "atomic-layer-etching/experimental-usecase/1/figure_8",
    "classification": {
        "a": "multiple scatter plo"
    },
    "bbox": {
        "a": {
            "x": 0,
            "y": 0,
            "width": 675,
            "height": 572
        }
    }
}

File: test/atomic-layer-etching/experimental-usecase/12/images/fig2.json
{
    "sample_id": "atomic-layer-etching/experimental-usecase/12/fig2",
    "classification": {
        "a": "scatter plot",
        "b": "scatter plot",
        "c": "scatter plot",
        "d": "scatter plot"
    },
    "summarization": {
        "a": "EPC increases rapidly with SF\u2086 plasma exposure time and saturates at \u22483.4 \u00c5 after ~5s for a 0.5s TMA dose at 260 \u00b0C. The auto summary did not identify the saturation threshold or the self-limiting nature of the plasma step. The manual summary clarifies the time required to reach full fluorination.",
        "b": "EPC remains constant at \u22483.1\u20133.3 \u00c5 across the full plasma pump-time range following SF\u2086 exposure. The auto summary described only a generic dependence, whereas the manual version highlights that pump time does not influence EPC once saturation is reached.",
        "c": "EPC shows a sharp onset between 0.2 and 0.4 s TMA dosing and saturates near \u22483.3 \u00c5 for a fixed 5s SF\u2086 plasma exposure. The auto summary missed this threshold behavior and the implication of a self-limiting ligand-exchange step. The manual summary explicitly identifies the dosing time required for saturation.",
        "d": "EPC is insensitive to TMA pump time and remains at \u22483.2\u20133.3 \u00c5 across all values shown. The auto summary implied a dependence without interpretation. The manual summary clarifies that the reaction completes during dosing and does not require extended pumping."
    },
    "data_extraction": {
        "a": "| SF plasma time (s) | EPC (\u00c5) |\n|---|---|\n| 0 | 0 |\n| 5 | 2 |\n| 10 | 3 |\n| 15 | 3 |\n| 20 | 3 |\n| 25 | 3 |\n| 30 | 3 |",
        "b": "| Plasma pump time (s) | EPC (\u00c5) |\n|---|---|\n| 10 | 2.9 |\n| 20 | 3 |\n| 30 | 3 |",
        "c": "| TMA dosing time (s) | EPC (\u00c5) |\n|---|---|\n| 0 | 0 |\n| 0.1 | -0.1 |\n| 0.2 | 0 |\n| 0.4 | 2 |\n| 0.6 | 3 |\n| 0.8 | 3 |",
        "d": "| TMA pump time (s) | EPC (\u00c5) |\n|---|---|\n| 5 | 3.25 |\n| 10 | 3 |\n| 30 | 3 |"
    },
    "vqa": {
        "c": [
            {
                "question_type": "Comparative/Trend",
                "question": "How long the deposition process takes to reach saturation after TMA exposure?",
                "answer_type": "Factoid",
                "answer": "Approximately 0.3 s."
            },
            {
                "question_type": "Process-Oriented",
                "question": "What happens at a dose time of 0.1 s of TMA?",
                "answer_type": "Paragraph",
                "answer": "c\tAt this dose time there is a negative EPC indicating that there is deposition of aluminum."
            },
            {
                "question_type": "Process-Oriented",
                "question": "How long must the TMA dose be to achieve full saturation of the ligand-exchange step (5 s SF\u2086 exposure)?",
                "answer_type": "Factoid",
                "answer": "\u22650.4 s"
            },
            {
                "question_type": "Structure-Property",
                "question": "The TMA dosing curve shows no etch below 0.2s  in label c, then a sharp rise to saturation. What does this threshold reveal about the surface structure required for the ligand-exchange reaction to begin?",
                "answer_type": "Factoid",
                "answer": "It reveals that a minimum coverage of surface fluorine species (from SF\u2086 plasma) must be present before TMA can effectively react and release volatile etch products."
            },
            {
                "question_type": "Process-Oriented",
                "question": "What happens during shorter TMA doses?",
                "answer_type": "Paragraph",
                "answer": "The TMA dose saturates quickly for doses longer than 0.3 s. Doses shorter than 0.2 s were found to cause a negligible thickness change, which is likely related to the consumption of TMA by AlF3 deposition on the reactor walls (100 \u00b0C) that are at a lower temperature than the substrate holder (300 \u0002C). Previous work has shown that AlF3 ALD using SF6 plasma and TMA readily occurs at low temperatures. It is, therefore, likely that a significant amount of dosed TMA is adsorbed on the reactor walls before it can reach the substrate"
            },
            {
                "question_type": "Comparative/Trend",
                "question": "What was the obtained etch per cycle value as a function of TMA dosing time?",
                "answer_type": "Factoid",
                "answer": "3.1 \u00c5."
            },
            {
                "question_type": "Comparative/Trend",
                "question": "At what TMA dosing time does the process transition from net deposition to net etching?",
                "answer_type": "Factoid",
                "answer": "Around 0.2 s (based on the EPC crossing from negative to positive)."
            },
            {
                "question_type": "Comparative/Trend",
                "question": "For which TMA dosing times does the half-process show self-limiting behavior?",
                "answer_type": "Factoid",
                "answer": "At about ~0.3 s TMA dose. It is clearly saturated by ~0.4\u20130.5 s"
            },
            {
                "question_type": "Structure-Property",
                "question": "Does EPC depend strongly on pump times?",
                "answer_type": "Yes/No",
                "answer": "No"
            },
            {
                "question_type": "Structure-Property",
                "question": "Can the standard ALE cycle defined in Figure 2 (5 s SF6 plasma, 0.5 s TMA dose, 10 s pump) achieve controlled etching without parasitic reactions?",
                "answer_type": "Yes/No",
                "answer": "Yes"
            }
        ],
        "d": [
            {
                "question_type": "Application/Performance",
                "question": "How much time is needed to avoid parasitic etching?",
                "answer_type": "Factoid",
                "answer": "10 s."
            },
            {
                "question_type": "Process-Oriented",
                "question": "Based on the shown times, what would be the best ALE process in terms of duration and self-limiting behaviour?",
                "answer_type": "Paragraph",
                "answer": "The process would be 5-5-0.5-5."
            },
            {
                "question_type": "Application/Performance",
                "question": "Is a long pump step after the TMA dose necessary to maintain consistent etch per cycle?",
                "answer_type": "Yes/No",
                "answer": "No"
            },
            {
                "question_type": "Structure-Property",
                "question": "Based on the data presented in subfigures (b) and (d), is the etched surface prone to desorption or parasitic chemical vapor etching during the purge steps?",
                "answer_type": "Yes/No",
                "answer": "No"
            },
            {
                "question_type": "Application/Performance",
                "question": "For manufacturing, the TMA pump time curve label d shows EPC slightly decreases with longer pump times before saturating. What does this imply about the optimal pump time for maximizing both etch rate and precursor efficiency?",
                "answer_type": "Paragraph",
                "answer": "The initial decrease suggests that some active TMA molecules are pumped away before reacting if the purge is too short. Therefore, the optimal pump time is just beyond the dip (~10-15s), where EPC stabilizes. This maximizes precursor utilization by allowing sufficient reaction time while minimizing waste and cycle time, which is critical for cost-effective high-volume production."
            },
            {
                "question_type": "Comparative/Trend",
                "question": "How does the etch per cycle (EPC) compare to literature?",
                "answer_type": "Factoid",
                "answer": "The measured EPC is higher than the literature results reported for thermal ALE of Al2O3 with HF/TMA at a comparable temperature."
            },
            {
                "question_type": "Application/Performance",
                "question": "Does the saturation of EPC in Figure 2 indicate self-limiting surface reactions characteristic of ALE?",
                "answer_type": "Factoid",
                "answer": "Yes, the saturation of EPC in Figure 2 indicate self-limiting surface reactions characteristic of ALE."
            },
            {
                "question_type": "Comparative/Trend",
                "question": "How does EPC depend on the exposure and dosing times shown in the figure?",
                "answer_type": "Paragraph",
                "answer": "EPC increases with both SF\u2086 plasma exposure time and TMA dosing time until a saturation level is reached, indicating self-limiting surface reactions. In contrast, EPC shows little dependence on plasma pump time or TMA pump time."
            }
        ],
        "a": [
            {
                "question_type": "Process-Oriented",
                "question": "Which feature is illustrated in the figure?",
                "answer_type": "Factoid",
                "answer": "The figure shows the etching per cycle as a function of plasma and precursor dose time."
            },
            {
                "question_type": "Structure-Property",
                "question": "Which plasma is used for the etching process?",
                "answer_type": "Factoid",
                "answer": "SF6."
            },
            {
                "question_type": "Process-Oriented",
                "question": "What is the saturated dose time of the plasma step?",
                "answer_type": "Paragraph",
                "answer": "a\tThe saturated time is already around 5s, however the process soft-saturates."
            },
            {
                "question_type": "Process-Oriented",
                "question": "What is the minimum SF\u2086 plasma exposure time needed to reach >95 % of the saturated EPC at 260 \u00b0C?",
                "answer_type": "Factoid",
                "answer": "5 s"
            },
            {
                "question_type": "Application/Performance",
                "question": "According to the saturation plateaus shown in this figure, what is the experimentally determined Etch Per Cycle (EPC) for Al\u2082O\u2083 at 260 \u00b0C?",
                "answer_type": "Factoid",
                "answer": "The experimentally determined Etch Per Cycle (EPC) is approximately 3.1 \u00c5/cycle."
            },
            {
                "question_type": "Process-Oriented",
                "question": "Based on the saturation curve in label  a, what is the minimum SF\u2086 plasma exposure time required to achieve a self-limiting, saturated etch rate in this ALE process?",
                "answer_type": "Factoid",
                "answer": "~2 seconds (the EPC saturates after the initial sharp rise between 0-2s)."
            },
            {
                "question_type": "Process-Oriented",
                "question": "Does the SF6 plasma saturation curve show quasisaturation behavior ?",
                "answer_type": "Paragraph",
                "answer": "Yes, similar to the modification steps observed for many other ALE processes."
            },
            {
                "question_type": "Process-Oriented",
                "question": "What was the process temperature?",
                "answer_type": "Factoid",
                "answer": "260 \u00b0C."
            },
            {
                "question_type": "Process-Oriented",
                "question": "How do the authors explain the quasi-saturated behaviour that is observed during SF6 exposure?",
                "answer_type": "Paragraph",
                "answer": "As the film is exposed to SF6 plasma, the formed fluorine radicals react quickly with surface Al2O3 molecules to form AlF3. This AlF3 then acts as a protective layer, which inhibits the remaining fluorine radicals from reacting with Al2O3 below the AlF3 film. However, this AlF3 does not completely prevent the fluorine radicals from reaching the lower layers of Al2O3, so more AlF3 gets formed as the exposure time of SF6 increases. After about 3 seconds, this reaction does become diffusion-limited, which explains the observed change."
            },
            {
                "question_type": "Comparative/Trend",
                "question": "Why does the EPC rise rapidly during the first ~5 s of SF\u2086 plasma exposure, but increase much more slowly at longer exposure times?",
                "answer_type": "Paragraph",
                "answer": "The initial fast increase comes from rapid fluorination of the surface. As the fluorinated layer thickens, additional fluorination becomes harder because reactants must penetrate through this layer. The fluorinated layer therefore acts as a diffusion barrier, leading to a slower EPC increase."
            },
            {
                "question_type": "Comparative/Trend",
                "question": "Approximately at what time does EPC begin to saturate?",
                "answer_type": "Factoid",
                "answer": "Around ~5 s."
            },
            {
                "question_type": "Process-Oriented",
                "question": "How does the SF6 plasma and TMA dosing affect the growth per cycle (EPC) in the atomic layer etching (ALE) process as shown in Figure?",
                "answer_type": "Paragraph",
                "answer": "Figure demonstrates that both SF6 plasma exposure and TMA dosing exhibit self-limiting behavior, typical of ALE processes. For SF6 plasma, the EPC rapidly increases for short exposure times and saturates around 5 s, indicating full surface fluorination. For TMA, EPC saturates after ~0.3\u20130.5 s, reflecting complete adsorption on the fluorinated surface. Pump steps of 10 s between half-cycles are sufficient to prevent parasitic reactions, ensuring that etching occurs only when alternating plasma and TMA doses are applied. Overall, the curves confirm the controlled, self-limiting nature of the plasma ALE process."
            },
            {
                "question_type": "Process-Oriented",
                "question": "Which two steps show saturation behavior in EPC?",
                "answer_type": "Factoid",
                "answer": "SF\u2086 plasma exposure and TMA dosing."
            }
        ],
        "b": [
            {
                "question_type": "Process-Oriented",
                "question": "Are pump times of 5 s sufficient for all the purging during the ALE cycle?",
                "answer_type": "Paragraph",
                "answer": "Both subfigure b and d show that 5 s is sufficient purge time."
            },
            {
                "question_type": "Comparative/Trend",
                "question": "Does extending the pump time after SF\u2086 plasma exposure increase or decrease the etch per cycle?",
                "answer_type": "Factoid",
                "answer": "Neither; EPC remains constant at \u22483.3 \u00c5."
            },
            {
                "question_type": "Comparative/Trend",
                "question": "Compare the impact of plasma exposure time label a  and plasma pump time label b on the etch-per-cycle (EPC). What does this comparison reveal about the trade-off between process step duration and etch mechanism?",
                "answer_type": "Paragraph",
                "answer": "Plasma exposure time is critical; EPC rises sharply until saturation at ~2s, indicating the time needed for surface fluorination. In contrast, plasma pump time has minimal effect after ~10s, suggesting that reactant removal is not rate-limiting. The trade-off is that precise control of the active plasma step is essential for consistent etching, while the purge step offers a wider, more forgiving time window, allowing for throughput optimization without sacrificing etch rate."
            },
            {
                "question_type": "Process-Oriented",
                "question": "What can be said about plasma pump time?",
                "answer_type": "Factoid",
                "answer": "A minimum plasma pump steps of 10 s are sufficient to avoid a parasitic etching component"
            },
            {
                "question_type": "Process-Oriented",
                "question": "What was the final, selected pump/purge time?",
                "answer_type": "Factoid",
                "answer": "10 s."
            },
            {
                "question_type": "Application/Performance",
                "question": "Which process parameters control the etching per cycle?",
                "answer_type": "List",
                "answer": "SF\u2086 plasma exposure time, TMA dosing time."
            },
            {
                "question_type": "Comparative/Trend",
                "question": "What trends are observed in the EPC when varying the plasma exposure time and TMA dosing time in Figure 2",
                "answer_type": "List",
                "answer": "EPC increases rapidly at short SF6 plasma exposure times and then saturates at ~3 \u00c5/cycle, TMA dosing exhibits quick saturation above ~0.3 s, with little additional growth for longer doses, Pump steps (both after plasma and TMA) show no significant change in EPC after 10 s, confirming removal of excess reactants, The self-limiting behavior is consistent for both plasma and TMA, ensuring precise etching per cycle"
            }
        ]
    },
    "bbox": {
        "a": {
            "x": 8,
            "y": 0,
            "width": 322,
            "height": 371
        },
        "b": {
            "x": 358,
            "y": 0,
            "width": 324,
            "height": 369
        },
        "c": {
            "x": 9,
            "y": 384,
            "width": 321,
            "height": 361
        },
        "d": {
            "x": 363,
            "y": 384,
            "width": 319,
            "height": 359
        }
    }
}

File: test/atomic-layer-etching/experimental-usecase/12/images/fig_1.json
{
    "sample_id": "atomic-layer-etching/experimental-usecase/12/fig_1",
    "classification": {
        "a": "multi spectra chart",
        "b": "stacked spectra chart"
    },
    "summarization": {
        "a": "The spectral chart shows the infrared spectra collected at 250 \u00b0C, highlighting the broad absorbance region between 800 and 1100 cm\u207b\u00b9 corresponding to Al\u2013O vibrations in the film. These spectra were recorded after each SF\u2086 plasma/TMA ALE cycle and referenced to the as-deposited Al\u2082O\u2083 spectrum taken prior to the ALE cycles. The figure displays absorbance spectra across the wavenumber range for cycles 1 through 6, showing changes in absorbance at specific wavenumbers.",
        "b": "The spectral chart shows the Al\u2013CH\u2083 absorbance peaks at 2900 and 3500 cm\u207b\u00b9. The spectra were recorded after each SF\u2086 plasma and TMA half-cycle and are referenced to the spectrum from the previous half-cycle. The figure compares the absorbance spectra for TMA-referenced to SF\u2086 plasma(blue line) and SF\u2086-plasma-referenced to TMA(red line)  for cycles 2, 4, and 6. Sharp absorbance peaks were observed close to 2900 to 2950 cm\u207b\u00b9."
    },
    "data_extraction": {
        "a": "| Wavenumber (cm\u207b\u00b9) | Cycle 1 | Cycle 2 | Cycle 3 | Cycle 4 | Cycle 5 | Cycle 6 |\n|--------------------|---------|---------|---------|---------|---------|---------|\n| 1000              | 0.002   | 0.0018  | 0.0016  | 0.0014  | 0.0012  | 0.0010  |\n| 900               | 0.0018  | 0.0016  | 0.0014  | 0.0012  | 0.0010  | 0.0008  |\n| 800               | 0.0016  | 0.0014  | 0.0012  | 0.0010  | 0.0008  | 0.0006  |",
        "b": "| Wavenumber (cm\u207b\u00b9) | Cycle 2 (Blue) | Cycle 2 (Red) | Cycle 4 (Blue) | Cycle 4 (Red) | Cycle 6 (Blue) | Cycle 6 (Red) |\n|--------------------|-----------------|---------------|-----------------|---------------|-----------------|---------------|\n| 3000              | +0.005         | -0.005        | +0.005         | -0.005        | +0.005         | -0.005        |\n| 2800              | +0.004         | -0.004        | +0.004         | -0.004        | +0.004         | -0.004        |"
    },
    "vqa": {
        "b": [
            {
                "question_type": "Process-Oriented",
                "question": "Which vibrational mode is studied in the subfigure?",
                "answer_type": "Factoid",
                "answer": "AlCH3 symmetric and asymmetric stretching modes after SF6 plasma and TMA half cycle are studied, as a funcion of the number of cycles (2,4, and 6)."
            },
            {
                "question_type": "Structure-Property",
                "question": "Which reactant enables the removal of methyl groups?",
                "answer_type": "Factoid",
                "answer": "SF6 plasma."
            },
            {
                "question_type": "Comparative/Trend",
                "question": "What do the absorbance peaks at 2900 and 2950 cm\u207b\u00b9 represent?",
                "answer_type": "Factoid",
                "answer": "These peaks correspond to the symmetric and asymmetric stretching modes of AlCH3 groups on the surface, which form after TMA dosing."
            },
            {
                "question_type": "Structure-Property",
                "question": "Do the reference spectra differ depending on whether TMA or SF\u2086 plasma is used as the reference?",
                "answer_type": "Yes/No",
                "answer": "Yes"
            },
            {
                "question_type": "Process-Oriented",
                "question": "What is the role of TMA during cycling? What supports this conclusion?",
                "answer_type": "Paragraph",
                "answer": "TMA methylates the surface of the film. It is indicated by the appearance of Al\u2013CH\u2083 bands after the TMA step. These Al\u2013CH\u2083 features are not present after the SF\u2086 plasma half-step, showing that the methyl species are not coming from the plasma exposure."
            },
            {
                "question_type": "Comparative/Trend",
                "question": "After TMA exposure, which new species appear in the spectrum?",
                "answer_type": "Factoid",
                "answer": "Methyl-groups."
            },
            {
                "question_type": "Comparative/Trend",
                "question": "Are methyl-groups being accumulated on the surface upon cycling?",
                "answer_type": "Yes/No",
                "answer": "No"
            },
            {
                "question_type": "Process-Oriented",
                "question": "At which wavenumbers  are the absorbance peaks for Al-CH3 typically observed?",
                "answer_type": "Factoid",
                "answer": "At 2900 and 2950 cm^-1."
            },
            {
                "question_type": "Comparative/Trend",
                "question": "What do the observed difference spectra tell us about the process?",
                "answer_type": "Paragraph",
                "answer": "Sub-figure b shows how the absorbance has changed after SF6 exposure with a reference spectrum taken after TMA exposure (blue). The reverse is also shown in red. The baseline of these two difference spectra is marked by the dashed line. As the blue and red lines are almost perfect mirror images (relative to the dashed line), this tells us that SF6 and TMA successfully react to remove and form methyl surface groups during each half cycle respectively."
            },
            {
                "question_type": "Comparative/Trend",
                "question": "What can be said about AlCH3 absorbance peaks at 2900 and 2950 cm-1?",
                "answer_type": "Paragraph",
                "answer": "Following TMA dosing, AlCH3 surface species are observed as indicated by an increase in the CH3 absorbance peak. These methyl groups are thought to be\nformed after removal of the fluorinated surface layer, allowing excess TMA to adsorb on the bulk Al2O3. After SF6 plasma exposure, a negative CH3 peak is observed, indicating the removal of surface methyl groups, which is attributed to ligand exchange reactions between methyl groups and fluorine atoms."
            },
            {
                "question_type": "Process-Oriented",
                "question": "At what temperature were these spectra collected?",
                "answer_type": "Factoid",
                "answer": "At 250 \u00b0C."
            },
            {
                "question_type": "Application/Performance",
                "question": "Does the spectral data in figure support the conclusion that this process is suitable for manufacturing devices requiring \u00c5ngstr\u00f6m-level depth control?",
                "answer_type": "Yes/No",
                "answer": "Yes. The data supports this because the absorbance peaks for Cycles 2, 4, and 6 are nearly identical in intensity and shape. This repeatability implies a constant \"Etch Per Cycle\" (EPC) without significant drift, allowing engineers to precisely control the total etch depth simply by counting the number of cycles."
            },
            {
                "question_type": "Process-Oriented",
                "question": "Based on the difference spectra in subfigure (b), how does the surface chemistry change during the TMA half-cycle versus the SF\u2086 plasma half-cycle?",
                "answer_type": "Paragraph",
                "answer": "During the TMA half-cycle (blue lines), positive absorbance peaks appear at 2900 and 2950 cm\u207b\u00b9, corresponding to AlCH\u2083 symmetric and asymmetric stretching modes, which indicates that TMA adsorbs onto the surface and methylates it. Conversely, during the SF\u2086 plasma half-cycle (red lines), these same peaks appear as negative features. This indicates the removal of the methyl groups introduced in the previous step, likely replaced by fluorine atoms from the plasma radicals, consistent with a ligand-exchange mechanism."
            },
            {
                "question_type": "Structure-Property",
                "question": "What specific chemical functional group is identified by the peaks at 2900 and 2950 cm\u207b\u00b9 in subfigure (b)?",
                "answer_type": "Factoid",
                "answer": "These peaks correspond to the symmetric and asymmetric stretching vibrations of methyl groups (\u2013CH\u2083) bonded to aluminum (AlCH\u2083 surface species)."
            },
            {
                "question_type": "Process-Oriented",
                "question": "Does the negative difference spectrum observed after the SF\u2086 plasma half-cycle in subfigure (b) indicate the removal of surface methyl groups?",
                "answer_type": "Yes/No",
                "answer": "Yes"
            },
            {
                "question_type": "Structure-Property",
                "question": "Why do \u2013CH\u2083 stretching features appear after TMA exposure but disappear after the subsequent SF\u2086 plasma step?",
                "answer_type": "Paragraph",
                "answer": "TMA exposure introduces surface-bound methyl ligands through ligand-exchange reactions with fluorinated aluminum sites. These \u2013CH\u2083 groups are transient and serve as intermediates rather than permanent surface species. The following SF\u2086 plasma step removes the methyl ligands, returning the C\u2013H region to baseline and regenerating a fluorinated surface. This reversible behavior indicates clean, self-limiting surface chemistry without carbon accumulation."
            },
            {
                "question_type": "Application/Performance",
                "question": "What does the absence of residual \u2013CH\u2083 signal after SF\u2086 plasma imply for ALE process reliability?",
                "answer_type": "Factoid",
                "answer": "It indicates complete ligand removal each cycle, preventing carbon buildup and enabling repeatable ALE behavior."
            },
            {
                "question_type": "Comparative/Trend",
                "question": "In the spectrum there is a tiny negative bumb around 2700 cm-1, what does this mean?",
                "answer_type": "Paragraph",
                "answer": "The specific wavenumber is related to -OH groups. It could indicate the adsorption of TMA on these groups."
            },
            {
                "question_type": "Structure-Property",
                "question": "How does the SF6 plasma treatment affect the AlCH3 peaks?",
                "answer_type": "List",
                "answer": "The SF6 plasma removes surface methyl groups resulting in a decrease of the AlCH3 peaks due to ligand exchange reactions with fluorine atoms, Formation of Al\u2013F bonds and surface fluorination further suppress Al\u2013CH\u2083 related vibrational features in the FTIR spectra."
            }
        ],
        "a": [
            {
                "question_type": "Comparative/Trend",
                "question": "How many cycles are needed to weaken the Al-O bond?",
                "answer_type": "Factoid",
                "answer": "6 cycles"
            },
            {
                "question_type": "Application/Performance",
                "question": "How the Al-O changes over the cycles",
                "answer_type": "Factoid",
                "answer": "The Al-O absorbance band decreses with increasing the number of cycles."
            },
            {
                "question_type": "Process-Oriented",
                "question": "Is there an ALE process visible and how is this shown?",
                "answer_type": "Paragraph",
                "answer": "a\tAl-O absorbance decreases for increasing cycle number indicating that there is less Al2O3, meaning there is etching."
            },
            {
                "question_type": "Structure-Property",
                "question": "Is the same type of Al-O removed each cycle in terms of bonding?",
                "answer_type": "Paragraph",
                "answer": "a\tIt seems that the wavenumber range around 850 cm-1 does not have the same fluctuation each cycle, indicating that there is a difference."
            },
            {
                "question_type": "Application/Performance",
                "question": "Eventhough the exact change in absorbance is not the same at 800 and 1100 cm-1, could it still be that they are both related to the same amount of etching for different species?",
                "answer_type": "Paragraph",
                "answer": "a\tYes, this could be as not every vibrations is as likely to occur, which means that differences in absorption for different wavenumbers do not have to be the same."
            },
            {
                "question_type": "Process-Oriented",
                "question": "What change occurs in the Al\u2013O absorbance band between 800 and 1100 cm\u207b\u00b9 as the ALE cycle number increases from 1 to 6?",
                "answer_type": "Factoid",
                "answer": "The Al\u2013O absorbance decreases monotonically with increasing cycle number."
            },
            {
                "question_type": "Comparative/Trend",
                "question": "Does the evolution of the Al\u2013O difference signal in panel (a) show evidence of etch saturation by cycle 6?",
                "answer_type": "Yes/No",
                "answer": "No"
            },
            {
                "question_type": "Comparative/Trend",
                "question": "What trend is observed in the Al\u2013O absorbance band in subfigure (a) as the number of ALE cycles increases from 1 to 6, and what does this signify regarding the film thickness?",
                "answer_type": "Paragraph",
                "answer": "The absorbance of the Al\u2013O band, located between 800 and 1100 cm\u207b\u00b9, systematically decreases with each subsequent ALE cycle, as indicated by the arrow labeled \"Increasing Cycles.\" Since infrared absorbance in this region is proportional to the amount of Al\u2013O bonds present, this reduction signifies the layer-by-layer removal of the Al\u2082O\u2083 film, confirming that the process is indeed etching the material."
            },
            {
                "question_type": "Process-Oriented",
                "question": "Based on the increasing absorbance in the Al-O region (800-1100 cm\u207b\u00b9) over cycles 1-6 in Fig. a, describe the sequence of the surface's chemical state change during the ALE process.",
                "answer_type": "List",
                "answer": "Initial Al\u2082O\u2083 surface (reference, 0 cycles).\n\nSF\u2086 plasma converts surface Al-O to Al-F, reducing Al-O absorbance.\n\nTMA reacts with Al-F, releasing volatile products and potentially leaving some Al-CH\u2083.\n\nRepeated cycles progressively alter the near-surface oxide structure, changing the Al-O absorbance signature as seen in the growing, shifted peaks."
            },
            {
                "question_type": "Comparative/Trend",
                "question": "The broad Al-O absorbance peak in Fig. a shifts and changes shape between cycles 1 and 6. What does this evolution imply about the structural or compositional change in the film's near-surface region?",
                "answer_type": "Paragraph",
                "answer": "The shifting peak indicates a change in the local bonding environment of aluminum and oxygen. The initial Al\u2082O\u2083 has a specific crystalline or amorphous structure. The cyclic fluorination and ligand exchange likely create a modified, possibly disordered or fluorine-incorporated, oxyfluoride surface layer (AlO\u2093F\u1d67), which has different vibrational energies than pure Al\u2082O\u2083. This maps directly to a change in the material's etch susceptibility."
            },
            {
                "question_type": "Structure-Property",
                "question": "What specific physical change in the film structure is directly correlated with the downward trend of the broad absorbance feature between 800 and 1100 cm\u207b\u00b9 in the spectra image?",
                "answer_type": "Factoid",
                "answer": "The decrease in absorbance in this region maps directly to the breaking of Al\u2013O bonds and the subsequent reduction in film thickness, confirming that bulk material is being removed layer-by-layer."
            },
            {
                "question_type": "Process-Oriented",
                "question": "What happens to the absorbance with increasing cycles?",
                "answer_type": "Factoid",
                "answer": "The intensity of the absorbance decreases with increasing cycles."
            },
            {
                "question_type": "Structure-Property",
                "question": "Does a decrease in absorption corresponds to the removal of species?",
                "answer_type": "Yes/No",
                "answer": "Yes"
            },
            {
                "question_type": "Comparative/Trend",
                "question": "How does the absorbance change as the number of cycle increases/",
                "answer_type": "Factoid",
                "answer": "The absorbance decreases with the increasing number of ALE cycles, which corresponds to the removal of material after each ALE cycle."
            },
            {
                "question_type": "Process-Oriented",
                "question": "What was the source of fluorine radicals in this ALE process?",
                "answer_type": "Factoid",
                "answer": "SF6."
            },
            {
                "question_type": "Comparative/Trend",
                "question": "What does the change in Al-O region imply about what\u2019s happening to the Al\u2082O\u2083 film during cycling?",
                "answer_type": "Paragraph",
                "answer": "The Al\u2013O band shows a progressive decrease in absorbance from cycle 1 to cycle 6. This indicates a reduction in Al\u2013O\u2013containing material relative to the initial film. The monotonic decline is consistent with cumulative etching of Al\u2082O\u2083 over successive cycles."
            },
            {
                "question_type": "Comparative/Trend",
                "question": "How does the absorbance change with increasing cycle number ?",
                "answer_type": "Paragraph",
                "answer": "The absorbance increases with increasing cycle number, particularly in the Al\u2013O related region, indicating progressive accumulation or modification of surface species during repeated cycles."
            },
            {
                "question_type": "Process-Oriented",
                "question": "What quantity is plotted on the x-axis in both panels?",
                "answer_type": "Factoid",
                "answer": "Wavenumber (cm\u207b\u00b9)."
            },
            {
                "question_type": "Process-Oriented",
                "question": "Does a decrease in absorption in the IR spectra indicate, the removal of species from the Al2O3 surface, in Figure 1?",
                "answer_type": "Paragraph",
                "answer": "Yes, A decrease in absorption corresponds to the removal of species from the Al2O3 surface, such as the Al\u2013O bonds removed during each SF6 plasma/TMA ALE cycle."
            },
            {
                "question_type": "Application/Performance",
                "question": "What is the reference point for the spectra in figure (a) and (b)?",
                "answer_type": "Paragraph",
                "answer": "In Figure (a), spectra are referenced to the as-deposited Al2O3 film before ALE cycles. In figure (b), spectra are referenced to the previous half-cycle to highlight changes after each TMA or SF6 plasma exposure."
            },
            {
                "question_type": "Application/Performance",
                "question": "Which spectral regions show notable changes in these absorbance spectra?",
                "answer_type": "List",
                "answer": "The Al\u2013O related band region, The C\u2013H stretching region"
            }
        ]
    },
    "bbox": {
        "a": {
            "x": 4,
            "y": 4,
            "width": 318,
            "height": 552
        },
        "b": {
            "x": 317,
            "y": 9,
            "width": 283,
            "height": 550
        }
    }
}

File: test/atomic-layer-etching/experimental-usecase/12/images/fig_3.json
{
    "sample_id": "atomic-layer-etching/experimental-usecase/12/fig_3",
    "classification": {
        "a": "line chart",
        "b": "line chart"
    },
    "summarization": {
        "a": "The line chart represents the film thickness (\u00c5), measured every five cycles, as a function of the number of pulses or cycles (0\u2013110) performed on Al\u2082O\u2083. (a) 5 seconds SF\u2086 plasma without a TMA dose, representing half-cycle A. (b) 0.5 seconds TMA and SF\u2086 gas dosing without striking a plasma, representing half-cycle B. (c) Full ALE cycles with alternating SF\u2086 plasma and TMA doses, confirming a linear relationship between the etch depth and the number of cycles. The figure shows that the film thickness remains at approximately 200 \u00c5 up to cycle 60, followed by a linear decrease at an etch rate of 3.1 \u00c5 per cycle.",
        "b": "The inset shows a magnified view of the transition between half-cycles A and B at 30 cycles, where a thickness change from 207 \u00c5 to 204 \u00c5 is observed. The horizontal dashed lines indicate the initial film thickness before processing."
    },
    "data_extraction": {
        "a": "| Film thikckness (\u00c5) | Numer of pulses/cycles |\n|---|---|\n| 0 | 200 |\n| 10 | 207 |\n| 20 | 207 |\n| 30 | 207 |\n| 40 | 204 |\n| 50 | 204 |\n| 60 | 204 |\n| 70 | 170 |\n| 80 | 140 |\n| 90 | 130 |\n| 100 | 80 |\n| 110 | 45 |",
        "b": "| Film thikckness (\u00c5) | Numer of pulses/cycles |\n|---|---|\n| 20 | 207 |\n| 30 | 207 |\n| 40 | 204 |"
    },
    "vqa": {
        "b": [
            {
                "question_type": "Comparative/Trend",
                "question": "How does the film thickness change after half-cycle A?",
                "answer_type": "Factoid",
                "answer": "After the half-cycle A, the film was exposed to a TMA dose, resulting in a decrease in thickness from 207 \u00c5 to 204 \u00c5."
            },
            {
                "question_type": "Comparative/Trend",
                "question": "Why is there a drop in thickness after the switch from the plasma to the TMA step?",
                "answer_type": "Paragraph",
                "answer": "b\tBetween these data points actually one full ALE cycle has taken place. This is also the reason that the thickness difference is 3 angstroms."
            },
            {
                "question_type": "Application/Performance",
                "question": "Does the linear regime indicate suitability for atomic-scale thickness control?",
                "answer_type": "Yes/No",
                "answer": "Yes"
            },
            {
                "question_type": "Comparative/Trend",
                "question": "How does the etch profile observed in the full ALE cycle [subfigure (c)] compare to the \"spontaneous etching\" tests in subfigures (a) and (b)?",
                "answer_type": "Paragraph",
                "answer": "In subfigure (c), the film thickness exhibits a continuous, linear decrease with a constant negative slope, characteristic of a controlled layer-by-layer etching process. In contrast, subfigures (a) and (b) show saturation behavior where the thickness stabilizes (plateaus) after an initial change. This comparison highlights that the linear removal of material is exclusive to the cyclic alternation of the two reactants."
            },
            {
                "question_type": "Application/Performance",
                "question": "What is the Etch Per Cycle (EPC) rate calculated from the slope of the linear fit in subfigure (c)?",
                "answer_type": "Factoid",
                "answer": "The Etch Per Cycle (EPC) is 3.1 \u00c5/cycle."
            },
            {
                "question_type": "Process-Oriented",
                "question": "Does the inset show the step between half-cycle A and half-cycle B magnified?",
                "answer_type": "Yes/No",
                "answer": "Yes"
            },
            {
                "question_type": "Structure-Property",
                "question": "According to the inset, what specific thickness anomaly occurs at the transition point (30 cycles), and what is the magnitude of this change?",
                "answer_type": "Factoid",
                "answer": "At 30 cycles, there is a distinct step-change where the thickness drops from 207 \u00c5 to 204 \u00c5 (a reduction of 3 \u00c5), marking the transition between the SF\u2086 plasma-only phase and the TMA/SF\u2086 gas phase."
            },
            {
                "question_type": "Process-Oriented",
                "question": "What happens after SF6 cycles?",
                "answer_type": "Factoid",
                "answer": "Al2O3 is resistant to spontaneous etching by SF6 plasma, with etching observed only when alternating between SF6 plasma and TMA doses."
            },
            {
                "question_type": "Comparative/Trend",
                "question": "How do we know TMA dose is self-limiting?",
                "answer_type": "Paragraph",
                "answer": "The exposure of Al2O3 to multiple SF6 plasma pulses without dosing TMA (half-cycle A) causes an initial 1A\u02da increase in film thickness, which corresponds to the formation of a thin fluorinated surface layer. When subsequently exposing the substrate to TMA pulses (b), the thickness initially decreases by 3A\u02da  , and this is attributed to the removal of the modified AlF3 surface layer. After the initial 3A\u02da of etching, the film thickness remains constant during further TMA doses, confirming that the TMA exposure is self-limiting."
            }
        ],
        "a": [
            {
                "question_type": "Process-Oriented",
                "question": "Which are the main steps shown in the figure?",
                "answer_type": "Factoid",
                "answer": "First, the substrates were exposed to 30 pulses of SF6 plasma (Half-cycle A), followed by 30 pulses of TMA (half-cycle B), and finally 50 ALE cycles (SF6 plasma + TMA dose)."
            },
            {
                "question_type": "Structure-Property",
                "question": "Which reactant exhibits a slight increase in the film thickness?",
                "answer_type": "Factoid",
                "answer": "The exposure to SF6 plasma, which is related to the formation of a thin fluorinated layer."
            },
            {
                "question_type": "Application/Performance",
                "question": "How does  the film thickness change over the course of the full ALE cycle?",
                "answer_type": "Factoid",
                "answer": "The film thickness is decreasing with an etch rate of 3.1 \u00c5 per cycle."
            },
            {
                "question_type": "Process-Oriented",
                "question": "How can the EPC be determined?",
                "answer_type": "Paragraph",
                "answer": "a\tBy performing a linear fit in the last section of the graph and taking the slope."
            },
            {
                "question_type": "Process-Oriented",
                "question": "Is the synergy high for this process?",
                "answer_type": "Paragraph",
                "answer": "a\tSynergy is high if one of the two doses on there own do not etch. This seems the case so the synergy is high."
            },
            {
                "question_type": "Application/Performance",
                "question": "How long would it take to etch 12 nm?",
                "answer_type": "Paragraph",
                "answer": "a\t12 nm, or 120 angstrom would require 39 cycles."
            },
            {
                "question_type": "Process-Oriented",
                "question": "Why does repeated SF\u2086 plasma exposure not reduce film thickness?",
                "answer_type": "Paragraph",
                "answer": "The constant thickness indicates that fluorination alone does not cause spontaneous material removal. The fluorinated Al\u2082O\u2083 surface is chemically stable under these conditions and does not desorb volatile species by itself. This confirms that SF\u2086 plasma acts only as a surface activation step rather than an etching step."
            },
            {
                "question_type": "Comparative/Trend",
                "question": "What surface characteristic is demonstrated by the unchanged thickness during SF\u2086 plasma exposure?",
                "answer_type": "Factoid",
                "answer": "High thermal and chemical stability of the fluorinated surface."
            },
            {
                "question_type": "Structure-Property",
                "question": "What surface property, clearly demonstrated in panel (a), is essential for damage-free, self-limited thermal ALE of Al\u2082O\u2083?",
                "answer_type": "Paragraph",
                "answer": "The complete absence of thickness change during prolonged SF\u2086 plasma exposure proves that the fluorinated surface is highly stable against thermal decomposition and ion-induced damage. This thermal and chemical robustness means that no unintended etching or roughening occurs during the activation step, preserving atomic-scale smoothness. It is precisely this stable-yet-reactive fluorine-terminated surface that allows the subsequent TMA step to selectively and completely remove exactly one monolayer per cycle without over-etching."
            },
            {
                "question_type": "Process-Oriented",
                "question": "What does the behavior of the film thickness in regions (a) and (b) indicate about the interactions of the individual reactants (SF\u2086 plasma and TMA) with the Al\u2082O\u2083 surface?",
                "answer_type": "Paragraph",
                "answer": "The data in region (a) shows that exposure to SF\u2086 plasma alone results in a slight mass gain (thickness increase) due to surface fluorination but does not cause continuous etching. Similarly, region (b) shows that after the removal of the fluorinated layer, prolonged exposure to TMA does not result in further thickness loss. Together, these results demonstrate that neither reactant can spontaneously etch the bulk material on its own; etching only occurs through the synergistic, sequential application of both reactants."
            },
            {
                "question_type": "Structure-Property",
                "question": "What chemical transformation causes the initial ~1 \u00c5 thickness increase observed in subfigure (a)?",
                "answer_type": "Factoid",
                "answer": "The thickness increase is attributed to the fluorination of the Al\u2082O\u2083 surface, forming a lower-density AlF\u2083 (or AlO\u2093F\u1d67) layer, which involves a volume expansion compared to the original oxide."
            },
            {
                "question_type": "Process-Oriented",
                "question": "List the specific operating conditions for the three distinct processing regimes (a, b, and c) depicted in the line chart.",
                "answer_type": "List",
                "answer": "Half-cycle A (0\u201330 cycles): Exposure to 5 seconds of SF\u2086 plasma without any TMA dose.\n\nHalf-cycle B (30\u201360 cycles): Dosing with 0.5 seconds of TMA and SF\u2086 gas without striking a plasma.\n\nFull ALE Cycle (60\u2013110 cycles): Alternating exposures of SF\u2086 plasma and TMA doses."
            },
            {
                "question_type": "Comparative/Trend",
                "question": "Contrast the film thickness behavior observed during the \"Half-cycles\" (A and B) with the behavior observed during the \"Full ALE cycles\" (c).",
                "answer_type": "Paragraph",
                "answer": "During the Half-cycles (A and B), the film thickness remains largely static (staying at approximately 200\u2013207 \u00c5), indicating that the individual components alone do not sustain etching. In contrast, the Full ALE cycles (c) exhibit a linear decrease in thickness, demonstrating that the combination of both steps is required to achieve a continuous etch rate (specifically 3.1 \u00c5 per cycle)."
            },
            {
                "question_type": "Application/Performance",
                "question": "Does the data in region (c) support the use of this process for applications requiring precise, time-based depth control?",
                "answer_type": "Yes/No",
                "answer": "Yes. The image clearly shows a linear relationship between the etch depth and the number of cycles with a specific rate of 3.1 \u00c5 per cycle. This linearity implies that manufacturers can precisely calculate the total etch depth simply by counting cycles, which is ideal for high-precision semiconductor fabrication."
            },
            {
                "question_type": "Process-Oriented",
                "question": "Is the ALE process linear?",
                "answer_type": "Factoid",
                "answer": "Alternating pulses of SF6 plasma and TMA show a linear dependence between the number of cycles and etch depth of the Al2O3 film (c)."
            },
            {
                "question_type": "Process-Oriented",
                "question": "What is the starting thickness of the Al2O3 film?",
                "answer_type": "Factoid",
                "answer": "Around 207 \u00c5."
            },
            {
                "question_type": "Process-Oriented",
                "question": "How many half cycles of SF6 and TMA exposure were performed?",
                "answer_type": "Factoid",
                "answer": "30 for both."
            },
            {
                "question_type": "Comparative/Trend",
                "question": "At what rate was the material etched during the full ALE cycles?",
                "answer_type": "Factoid",
                "answer": "At a rate of 3.1 \u00c5 per cycle."
            },
            {
                "question_type": "Process-Oriented",
                "question": "Why was this particular experiment performed and what information was obtained?",
                "answer_type": "Paragraph",
                "answer": "A key requirement for ALE is that etching should only occur if the substrate is exposed to alternating half-cycles, which is why this experiment was conducted. The figure shows that the SF6 half-cycles did not affect the film thickness. When the substrate was exposed to the TMA half-cycles, a decrease was expected for the first half-cycle as the AlF3 layer formed during SF6 exposure should react with TMA. This was indeed the case and the substrate thickness did not change during the remainder of the TMA half-cycles. The data shown in this figure demonstrate that the process conditions meet this key requirement."
            },
            {
                "question_type": "Comparative/Trend",
                "question": "What does the film-thickness response during the SF\u2086 plasma half-cycle and the TMA half-cycle indicate about whether each step is self-limiting or not?",
                "answer_type": "Paragraph",
                "answer": "The nearly unchanged thickness during both half-cycles indicates that neither the SF\u2086 plasma step nor the TMA step continues to etch (or grow) the film on its own once the surface reaction is complete. This is consistent with self-limited half-reactions. A non-self-limiting process would show a sustained thickness drift during a single half-cycle."
            },
            {
                "question_type": "Comparative/Trend",
                "question": "How does the thickness evolution demonstrate reactant synergy between the SF\u2086 plasma and TMA steps?",
                "answer_type": "Paragraph",
                "answer": "The thickness remains essentially unchanged during the isolated SF\u2086 half-step and the isolated TMA half-step, indicating little net removal from either reactant alone. When the steps are alternated in repeated full cycles, the thickness decreases steadily with cycle number and yields a consistent etch per cycle. This difference shows that net etching is driven by the combined, cyclic chemistry of the two steps (reactant synergy)."
            },
            {
                "question_type": "Comparative/Trend",
                "question": "Is etch rate constant or does it vary during the full-cycle ALE?",
                "answer_type": "Factoid",
                "answer": "Etch rate is constant in the full ALE cycle region."
            },
            {
                "question_type": "Comparative/Trend",
                "question": "Within cycles 0\u201350, after which cycle(s) does the thickness response deviate most from other cycles?",
                "answer_type": "Factoid",
                "answer": "Right after cycle 30 (the transition into the TMA half-cycle)."
            },
            {
                "question_type": "Application/Performance",
                "question": "Which process conditions lead to controlled film thinning?",
                "answer_type": "List",
                "answer": "Alternating SF\u2086 plasma exposure, TMA dosing, ALE cycles combining  half-steps"
            },
            {
                "question_type": "Comparative/Trend",
                "question": "How does film thickness change across the half-cycle and full-cycle processes?",
                "answer_type": "Paragraph",
                "answer": "During the individual half-cycles (SF\u2086 plasma or TMA exposure alone), the film thickness remains constant, indicating no net etching. In contrast, when the two steps are combined into a full ALE cycle, the film thickness decreases linearly with cycle number"
            },
            {
                "question_type": "Process-Oriented",
                "question": "What is the etch rate during the full ALE cycle?",
                "answer_type": "Factoid",
                "answer": "Approximately 3.1 \u00c5 per cycle."
            },
            {
                "question_type": "Comparative/Trend",
                "question": "How does the etch depth change when alternating SF6 plasma and TMA doses compared to individual half-cycles?",
                "answer_type": "Factoid",
                "answer": "Alternating SF6 plasma and TMA doses (full ALE cycles) result in a linear decrease of film thickness with cycle number, at an etch rate of approximately 3.1 \u00c5 per cycle, which is more systematic than the isolated changes in half-cycle A or B."
            },
            {
                "question_type": "Structure-Property",
                "question": "What mechanistic insight can be inferred from the thickness changes observed in Figures a and b?",
                "answer_type": "List",
                "answer": "SF6 plasma exposure creates a thin fluorinated surface layer (thickness increase), TMA dosing removes the fluorinated layer (thickness decrease), The self-limiting behavior of TMA indicates controlled surface reactions, The synergy of alternating cycles ensures consistent ALE etching"
            },
            {
                "question_type": "Application/Performance",
                "question": "How efficient is the ALE process in etching Al2O3 based on the observed film thickness changes?",
                "answer_type": "Paragraph",
                "answer": "The ALE process is highly efficient, as indicated by the linear decrease in film thickness during alternating SF6 plasma and TMA cycles, yielding an etch rate of approximately 3.1 \u00c5 per cycle. The initial thickness changes during individual half-cycles demonstrate controlled surface reactions, with the SF6 plasma forming a fluorinated layer and TMA removing it. The calculated ALE synergy of 99.9% confirms that the process reliably etches Al2O3 with precise control over material removal."
            },
            {
                "question_type": "Process-Oriented",
                "question": "Does the thickness change differently during SF6 plasma exposure and TMA dosing?",
                "answer_type": "Paragraph",
                "answer": "Yes. During SF6 plasma exposure (half-cycle A), the film thickness slightly increases due to the formation of a thin fluorinated surface layer. During TMA dosing (half-cycle B), the thickness decreases initially as the fluorinated layer is removed and then remains constant, confirming self-limiting behavior."
            },
            {
                "question_type": "Structure-Property",
                "question": "Does either half-cycle alone produce measurable film thinning?",
                "answer_type": "Yes/No",
                "answer": "Yes"
            }
        ]
    },
    "bbox": {
        "a": {
            "x": 0,
            "y": 0,
            "width": 583,
            "height": 447
        }
    }
}
