Repository: sciknoworg/sci-imageminer

## Project Overview  

**Sci-ImageMiner** is an annotation project on figures from **atomic layer deposition (ALD)** and **atomic layer etching (ALE)**, situated within the broader field of materials science and engineering. Within each of these categories, the data is further organized into the sub-categories **experimental-usecase** and **simulation-usecase**.

It aims to host gold-standard annotations for chart classification, data extraction, summarization, and question answering—providing both pilot and full-phase data to support multimodal AI research in scientific image understanding.

File: test/atomic-layer-etching/experimental-usecase/12/images/fig_4.json
{
    "sample_id": "atomic-layer-etching/experimental-usecase/24/fig_4",
    "classification": {
        "a": "multiple line chart"
    },
    "summarization": {
        "a": "Etch per cycle increases with substrate temperature for all reported thermal ALE chemistries, with the SF\u2086 plasma/TMA process showing the strongest activation. This work reaches ~1.8 \u00c5/cycle at 200 \u00b0C and increases to ~3.5 \u00c5/cycle at 300 \u00b0C, exceeding all HF/TMA literature values. The highest reported HF/TMA result (Cano et al.) reaches ~2.5 \u00c5/cycle at 300 \u00b0C, while other studies remain at or below ~1 \u00c5/cycle. The comparison highlights a clear performance advantage of plasma-assisted fluorination."
    },
    "data_extraction": {
        "a": "| Substrate Temperature (\u00b0C) | This work (SF\u2086/TMA) | Canon HF/TMA | Cheng HF/TMA | Lee HF/TMA | Zyvox HF/TMA |\n|---|---|---|---|---|---|\n| 150 | ~0.2 | ~0.0 | ~0.0 | ~0.0 | ~0.0 |\n| 200 | ~1.2 | ~0.6 | ~0.4 | ~0.3 | ~0.2 |\n| 250 | ~2.7 | ~1.5 | ~0.9 | ~0.7 | ~0.6 |\n| 300 | ~3.5 | ~2.2 | ~1.3 | ~1.1 | ~1.0 |"
    },
    "vqa": {
        "a": [
            {
                "question_type": "Process-Oriented",
                "question": "Which type of processes are compared in the figure?",
                "answer_type": "Factoid",
                "answer": "Thermal HF/TMA process and SF6 plasma/TMA process."
            },
            {
                "question_type": "Comparative/Trend",
                "question": "Which work shows the highest etch rate at each substrate temperature?",
                "answer_type": "Factoid",
                "answer": "The current work with SF6/TMA."
            },
            {
                "question_type": "Structure-Property",
                "question": "Which substrate temperature results in the highest etch rate per cycle?",
                "answer_type": "Factoid",
                "answer": "Approximately 275 \u00b0C."
            },
            {
                "question_type": "Application/Performance",
                "question": "How does the substrate temperature affect the etch per cycle?",
                "answer_type": "Factoid",
                "answer": "The etch per cycle increases as the substrate temperature gets higher."
            },
            {
                "question_type": "Comparative/Trend",
                "question": "What is the affect of increasing temperature on the EPC?",
                "answer_type": "Paragraph",
                "answer": "For increasing temperature, regardless of the chemistry, the EPC increases."
            },
            {
                "question_type": "Comparative/Trend",
                "question": "What could be a reason for the very different literature results?",
                "answer_type": "Paragraph",
                "answer": "It could be that different types of AlOx are etched. It is known that deposition method of the substrate can have an impact on etch rate."
            },
            {
                "question_type": "Application/Performance",
                "question": "Which researcher has shown deposition with the given chemistries?",
                "answer_type": "Paragraph",
                "answer": "Zywotko has shown that there is deposition of 0.5 angstrom/cycle at 250 degrees celcius."
            },
            {
                "question_type": "Process-Oriented",
                "question": "For the SF6/TMA process, what etch rate is achieved at 250 degrees celcius?",
                "answer_type": "Factoid",
                "answer": "at 250 degrees celcius an etch rate of 3 angstrom/cycle is achieved."
            },
            {
                "question_type": "Process-Oriented",
                "question": "How does the temperature dependence of EPC for the SF\u2086 plasma/TMA process developed in this work compare to the best previous HF/TMA result (Cano et al.)?",
                "answer_type": "Paragraph",
                "answer": "The SF\u2086 plasma/TMA process shows much stronger temperature activation than HF/TMA chemistries. At 250 \u00b0C it already matches or exceeds the highest HF/TMA values reported at 300 \u00b0C, and at 300 \u00b0C it reaches ~3.5 \u00c5/cycle. This indicates that plasma-assisted fluorination produces a more reactive surface for ligand exchange with TMA."
            },
            {
                "question_type": "Comparative/Trend",
                "question": "Across all reported thermal ALE processes at 300 \u00b0C, which chemistry delivers the highest etch per cycle and by what margin?",
                "answer_type": "Factoid",
                "answer": "SF\u2086 plasma/TMA (this work), at ~3.5 \u00c5/cycle."
            },
            {
                "question_type": "Structure-Property",
                "question": "What surface characteristic enabled by SF\u2086 plasma (instead of HF gas) is primarily responsible for the record-high 3.5 \u00c5/cycle at 300 \u00b0C?",
                "answer_type": "Paragraph",
                "answer": "SF\u2086 plasma produces a higher density of reactive fluorinated sites than HF gas exposure. The presence of energetic fluorine species increases fluorine coverage and accessibility at the surface, which enhances the efficiency of TMA-driven ligand exchange. This results in greater material removal per cycle at elevated temperature."
            },
            {
                "question_type": "Application/Performance",
                "question": "Does this work present the highest thermal (non-ion-enhanced) etch rate for Al\u2082O\u2083 atomic layer etching reported in the literature?",
                "answer_type": "Yes/No",
                "answer": "Yes"
            },
            {
                "question_type": "Comparative/Trend",
                "question": "How does the Etch Per Cycle (EPC) of the SF\u2086 plasma ALE process compare to the conventional thermal HF/TMA processes shown in the figure?",
                "answer_type": "Paragraph",
                "answer": "The SF\u2086 plasma ALE process (green squares) exhibits a significantly higher EPC compared to all the thermal HF/TMA processes (dashed lines) across the measured temperature range. For example, at 250 \u00b0C, the plasma process achieves an EPC of nearly 3.0 \u00c5/cycle, whereas the thermal processes range from approximately 0.1 to 2.3 \u00c5/cycle. Additionally, the plasma process maintains viable etch rates at lower temperatures where some thermal processes are inactive or show negligible rates."
            },
            {
                "question_type": "Process-Oriented",
                "question": "What trend is observed regarding the relationship between substrate temperature and etch rate for the SF\u2086/TMA process?",
                "answer_type": "Paragraph",
                "answer": "The etch rate acts as a strong function of the substrate temperature, increasing steeply as the temperature rises. The EPC grows from approximately 0.2 \u00c5/cycle at 155 \u00b0C to 3.4 \u00c5/cycle at 285 \u00b0C. The data point at 140 \u00b0C lies slightly below zero, indicating a transition from etching to deposition (ALD mode) at very low temperatures."
            },
            {
                "question_type": "Application/Performance",
                "question": "Based on the temperature data, what is a key advantage of using the SF\u2086 plasma process over thermal HF approaches for temperature-sensitive substrates?",
                "answer_type": "Paragraph",
                "answer": "A key advantage is the ability to achieve significant etching at lower processing temperatures. The figure shows that the plasma process delivers an etch rate of 0.8 \u00c5/cycle at 185 \u00b0C, a temperature where thermal kinetics typically limit the reaction rate for HF-based processes. This makes the plasma variant suitable for substrates that cannot withstand the higher thermal budgets required for efficient thermal ALE."
            },
            {
                "question_type": "Process-Oriented",
                "question": "At approximately what temperature does the SF\u2086/TMA process transition from an etching regime (positive EPC) to a deposition regime (negative or zero EPC)?",
                "answer_type": "Factoid",
                "answer": "The transition occurs around 140 \u00b0C, as indicated by the data point at 140 \u00b0C showing a slightly negative value (net deposition) and the point at 155 \u00b0C showing a positive etch rate."
            },
            {
                "question_type": "Process-Oriented",
                "question": "List the two distinct chemical reactant combinations being compared in this study for atomic layer etching (ALE).",
                "answer_type": "List",
                "answer": "SF\u2086 plasma / TMA: The chemistry utilized in \"This work\" (Green square trace).\n\nThermal HF / TMA: The standard chemistry cited from literature sources (Cano, Hennessy, Lee, Zywotko)."
            },
            {
                "question_type": "Comparative/Trend",
                "question": "In the temperature range of 200\u00b0C to 300\u00b0C, how does the Etch Per Cycle (EPC) performance of the proposed SF\u2086/TMA process compare to the majority of the HF/TMA literature data?",
                "answer_type": "Paragraph",
                "answer": "The SF\u2086/TMA process exhibits a significantly higher etch rate compared to the HF/TMA processes. While the HF/TMA data (excluding Cano) generally remains below 1.5 \u00c5/cycle, the SF\u2086/TMA process rapidly climbs from ~2.0 \u00c5/cycle to >3.0 \u00c5/cycle in this temperature window."
            },
            {
                "question_type": "Structure-Property",
                "question": "The SF\u2086 plasma/TMA process maintains a high, stable EPC (~3 \u00c5/cycle) from 200\u00b0C to 300\u00b0C. What does this temperature independence imply about the nature of the rate-limiting surface reaction?",
                "answer_type": "Factoid",
                "answer": "It implies the etch rate is limited by a plasma-driven surface reaction with low activation energy, not by a thermally activated step like precursor decomposition or ligand desorption."
            },
            {
                "question_type": "Application/Performance",
                "question": "For integrating Al\u2082O\u2083 ALE into the fabrication of advanced 3D NAND or DRAM memory chips, why would the SF\u2086 plasma/TMA process (this work) be the preferred choice over the thermal HF/TMA routes?",
                "answer_type": "Paragraph",
                "answer": "Modern memory chips contain temperature-sensitive materials (e.g., metals, organics) that cannot withstand the >275\u00b0C required for thermal HF/TMA etching. The SF\u2086 plasma/TMA process achieves the necessary etch rate at ~200\u00b0C, compatible with these thermal constraints. Furthermore, the wide temperature window (200-300\u00b0C) offers robust process control across a wafer, which is critical for the high-aspect-ratio structures in 3D memory."
            },
            {
                "question_type": "Comparative/Trend",
                "question": "Can the substrate temperature values from the literature deviate ?",
                "answer_type": "Paragraph",
                "answer": "Yes, depending on the reactor and process conditions used."
            },
            {
                "question_type": "Process-Oriented",
                "question": "What parameters determine etching?",
                "answer_type": "Paragraph",
                "answer": "In previous work, ALD of AlF3 was observed to proceed in the wide temperature range of 50\u2013300 \u00b0C when using a short 10 ms TMA dose.This suggests\nthat not only the temperature but also exposure to the precursor determines whether deposition or etching occurs."
            },
            {
                "question_type": "Process-Oriented",
                "question": "How does plasma ALE differ from thermal ALE?",
                "answer_type": "Factoid",
                "answer": "In comparison to thermal ALE, the plasma ALE process exhibits a higher etch per cycle (EPC) over the entire temperature range investigated\nhere."
            },
            {
                "question_type": "Process-Oriented",
                "question": "What causes increased etching with plasma ALE?",
                "answer_type": "Paragraph",
                "answer": "A significant etch rate of 0.8A\u02da /cycle was already observed at a relatively low temperature of 185 \u00b0C, highlighting one of the benefits of using a plasma process. It is thought that the fluorine radicals provided by the plasma allow for higher etch rates as a thicker fluorinated surface region is formed as compared to when using HF."
            },
            {
                "question_type": "Process-Oriented",
                "question": "What is the EPC value at the highest substrate temperature studied (285 \u00b0C)?",
                "answer_type": "Factoid",
                "answer": "3.4 \u00c5."
            },
            {
                "question_type": "Process-Oriented",
                "question": "At what substrate temperature does the EPC become negative for this work, indicating a transition to ALD?",
                "answer_type": "Factoid",
                "answer": "140 \u00b0C."
            },
            {
                "question_type": "Comparative/Trend",
                "question": "How does the EPC of the plasma ALE process compare with the thermal HF/TMA ALE process over the studied temperature range?",
                "answer_type": "Factoid",
                "answer": "The plasma ALE process shows a higher EPC at all temperatures."
            },
            {
                "question_type": "Process-Oriented",
                "question": "What process parameter, besides temperature, affects whether the SF6/TMA sequence results in ALD or ALE?",
                "answer_type": "Factoid",
                "answer": "The TMA exposure dose, which resulted in AlF3 ALD for exposure times of 10 ms."
            },
            {
                "question_type": "Comparative/Trend",
                "question": "For a temperature-sensitive substrate, which etch route is more suitable: SF\u2086 plasma/TMA or thermal HF/TM? Why?",
                "answer_type": "Paragraph",
                "answer": "The plot shows that SF\u2086 plasma/TMA  gives the highest EPC at a given substrate temperature compared with the HF/TMA studies. That means you can achieve the same total etch depth at a lower temperature than with HF/TMA. Based on this trend alone, SF\u2086 plasma/TMA is the better choice for temperature-sensitive substrates."
            },
            {
                "question_type": "Comparative/Trend",
                "question": "At approximately which temperature does ALE/ALD switch occur for plasma etching?",
                "answer_type": "Factoid",
                "answer": "At approximately 150 \u00b0C (EPC crossing 0)."
            },
            {
                "question_type": "Comparative/Trend",
                "question": "Which method (plasma vs thermal etching) achieves the highest etch rate at 250 \u00b0C ?",
                "answer_type": "Factoid",
                "answer": "Plasma etching with SF6/TMA."
            },
            {
                "question_type": "Comparative/Trend",
                "question": "At 300 \u00b0C, which studies report an etch per cycle (EPC), and how do their etch rates rank from highest to lowest?",
                "answer_type": "List",
                "answer": "Cano (HF/TMA): 2.5 \u00c5/cycle, Hennessy (HF/TMA): 1.2 \u00c5/cycle, Lee (HF/TMA): 0.45 \u00c5/cycle"
            },
            {
                "question_type": "Comparative/Trend",
                "question": "How does EPC vary with substrate temperature across different ALE processes?",
                "answer_type": "Paragraph",
                "answer": "EPC increases with substrate temperature for all reported processes. The SF\u2086 plasma/TMA process shows a steeper increase and higher EPC values compared to thermal HF/TMA processes reported in the literature, particularly above 200 \u00b0C"
            },
            {
                "question_type": "Process-Oriented",
                "question": "Which process yields the highest EPC at a given temperature?",
                "answer_type": "Factoid",
                "answer": "The SF\u2086 plasma/TMA process reported in this work."
            },
            {
                "question_type": "Structure-Property",
                "question": "Why might substrate temperatures differ between this work and the literature?",
                "answer_type": "Factoid",
                "answer": "Temperatures in this work are measured in situ, while literature values are reported set points that may vary with reactor design and process conditions."
            },
            {
                "question_type": "Application/Performance",
                "question": "What advantages are demonstrated by the plasma-based ALE process?",
                "answer_type": "List",
                "answer": "Higher EPC, Stronger T-dependence, Better efficiency vs. thermal ALE"
            },
            {
                "question_type": "Comparative/Trend",
                "question": "Does the plasma-assisted ALE process achieve higher etch rates compared to thermal HF/TMA processes across the same temperature range?",
                "answer_type": "Paragraph",
                "answer": "Yes. The plasma-assisted ALE process consistently shows higher EPC than reported thermal HF/TMA processes for the entire temperature range studied."
            },
            {
                "question_type": "Structure-Property",
                "question": "What is observed at low substrate temperatures regarding the etching behavior of Al2O3 films?",
                "answer_type": "Factoid",
                "answer": "At low substrate temperatures (~140\u202f\u00b0C), the EPC is negative, indicating a transition from etching to deposition, which reflects ALD-like behavior."
            },
            {
                "question_type": "Application/Performance",
                "question": "Why is the plasma-assisted ALE process advantageous for etching in 3D structures?",
                "answer_type": "List",
                "answer": "Achieves higher etch rates even at relatively low temperatures, Ensures isotropic etching suitable for high aspect ratio 3D trenches, Allows precise control of film removal per cycle through temperature and pulse adjustments"
            },
            {
                "question_type": "Process-Oriented",
                "question": "How does the substrate temperature influence the etch per cycle (EPC) in the SF6 plasma/TMA process?",
                "answer_type": "Paragraph",
                "answer": "Increasing the substrate temperature increases the EPC. At low temperatures (~140\u202f\u00b0C), the EPC is slightly negative, indicating deposition-like behavior typical of ALD. As the temperature rises, the EPC increases steadily, reaching ~3.4\u202f\u00c5/cycle at 285\u202f\u00b0C, showing that higher substrate temperatures enhance etching efficiency in the plasma-assisted ALE process."
            }
        ]
    },
    "bbox": {
        "a": {
            "x": 0,
            "y": 0,
            "width": 598,
            "height": 450
        }
    }
}
