Repository: sciknoworg/sci-imageminer

## Project Overview  

**Sci-ImageMiner** is an annotation project on figures from **atomic layer deposition (ALD)** and **atomic layer etching (ALE)**, situated within the broader field of materials science and engineering. Within each of these categories, the data is further organized into the sub-categories **experimental-usecase** and **simulation-usecase**.

It aims to host gold-standard annotations for chart classification, data extraction, summarization, and question answering—providing both pilot and full-phase data to support multimodal AI research in scientific image understanding.

File: test/atomic-layer-etching/experimental-usecase/12/images/fig_5.json
{
    "sample_id": "atomic-layer-etching/experimental-usecase/12/fig_5",
    "classification": {
        "a": "image panel",
        "b": "image panel"
    },
    "summarization": {
        "a": "The image shows a cross-sectional view of the material structure before etching, displaying the average film thickness in four sections.",
        "b": "The image shows a cross-sectional view of the material structure after 40 cycles of ALE (Atomic Layer Etching), displaying changes in film thickness for four regions."
    },
    "data_extraction": {
        "a": "",
        "b": ""
    },
    "vqa": {
        "b": [
            {
                "question_type": "Process-Oriented",
                "question": "To which type of process does this ALE cycle correspond?",
                "answer_type": "Factoid",
                "answer": "Isotropic atomic layer etching"
            },
            {
                "question_type": "Comparative/Trend",
                "question": "What is the maximum etch thickness achieved?",
                "answer_type": "Factoid",
                "answer": "11.6 nm (corresponds to the difference between 23.3 nm and 11.9 nm)."
            },
            {
                "question_type": "Process-Oriented",
                "question": "Is the etching thickness homogenous across the entire structure?",
                "answer_type": "Yes/No",
                "answer": "No"
            },
            {
                "question_type": "Application/Performance",
                "question": "How does the thickness change before and after the etching cycle?",
                "answer_type": "Factoid",
                "answer": "The thickness decreases after 40 cycles of atomic layer etching (ALE)."
            },
            {
                "question_type": "Comparative/Trend",
                "question": "What is the measured etch per cycle according to the TEM images?",
                "answer_type": "Paragraph",
                "answer": "b\tThe EPC is around 12/40 = 0.3 nm/cycle."
            },
            {
                "question_type": "Application/Performance",
                "question": "Why are plasmas usually not used in 3D structures with high aspect ratios?",
                "answer_type": "Paragraph",
                "answer": "Especially ions within a plasma are directionall meaning that side walls in 3D structures have a lower ion dose meaning that the method is not conformal."
            },
            {
                "question_type": "Process-Oriented",
                "question": "How uniformly is Al\u2082O\u2083 removed across the high-aspect-ratio trench after 40 thermal ALE cycles?",
                "answer_type": "Paragraph",
                "answer": "Al\u2082O\u2083 is removed with exceptional uniformity across the entire trench. The etched thickness ranges from ~10.4 to ~11.4 nm between the top, sidewalls, and bottom. This corresponds to a variation of less than \u00b15 %, demonstrating that both ALE half-reactions fully saturate all surfaces independent of aspect ratio."
            },
            {
                "question_type": "Comparative/Trend",
                "question": "How does the etch per cycle measured in the trench compare with typical EPC values on blanket films?",
                "answer_type": "Factoid",
                "answer": "~2.66 \u00c5/cycle in the trench versus ~3.1 \u00c5/cycle on blanket films."
            },
            {
                "question_type": "Application/Performance",
                "question": "Does this ALE process maintain atomic-layer precision in complex 3D structures?",
                "answer_type": "Yes/No",
                "answer": "Yes"
            },
            {
                "question_type": "Application/Performance",
                "question": "Based on the thickness measurements in the figure, what is the calculated average etch rate for the 3D trench structure, and how does it compare to the results on flat substrates?",
                "answer_type": "Factoid",
                "answer": "The average etch rate over the 3D trench structures was calculated to be 2.9 \u00b1 0.1 \u00c5/cycle, which agrees well with the Etch Per Cycle (EPC) value obtained for blanket substrates."
            },
            {
                "question_type": "Process-Oriented",
                "question": "How many process cycles were performed to transform the \"Pre-Etch\" structure in subfigure (a) into the etched structure shown in subfigure (b)?",
                "answer_type": "Factoid",
                "answer": "40 cycles of alternating SF\u2086 plasma and TMA pulses."
            },
                {
                "question_type": "Comparative/Trend",
                "question": "What is the thickness  before and after ALE etching?",
                "answer_type": "Paragraph",
                "answer": "1. Average thickness of Al2O3 before etching = 22.6 nm\n2. Average thickness of Al2O3 after 40 cycles of etching = 11.6nm"
            },
            {
                "question_type": "Application/Performance",
                "question": "What is the etch rate?",
                "answer_type": "Factoid",
                "answer": "Etched thickness = 11nm, Etch rate = 11/40 = - 0.28 nm/ALE cycle."
            },
            {
                "question_type": "Comparative/Trend",
                "question": "How does sidewall thickness change after 40 ALE cycles?",
                "answer_type": "Paragraph",
                "answer": "The sidewall thickness decreases significantly after 40 ALE cycles. Pre-etch measurements ranged from 21.6\u202fnm to 23.3\u202fnm, while post-etch values range from 11.2\u202fnm to 12.2\u202fnm. This consistent reduction across the measured points suggests uniform and controlled material removal via ALE."
            },
            {
                "question_type": "Comparative/Trend",
                "question": "How does the film thickness before and after ALE cycles compare across the trench regions?",
                "answer_type": "List",
                "answer": "Pre-ALE (plasma ALD): 21.8 nm, 23.3 nm, 22.6 nm, 21.6 nm, Post 40 ALE cycles: 11.4 nm, 11.9 nm, 12.2 nm, 11.2 nm, Observation: The etch depth is relatively consistent across regions, indicating isotropic etching"
            },
            {
                "question_type": "Structure-Property",
                "question": "What does the consistency in etch depth across horizontal and vertical surfaces indicate about the ALE process?",
                "answer_type": "Paragraph",
                "answer": "Yes. The similar etch depth across different surfaces indicates that the ALE process is isotropic, meaning it does not depend strongly on the orientation of the surface."
            },
            {
                "question_type": "Application/Performance",
                "question": "What is the significance of achieving isotropic etching for Al2O3 films in 3D structures?",
                "answer_type": "Factoid",
                "answer": "Achieving isotropic etching ensures uniform material removal across complex 3D geometries, which is critical for maintaining structural integrity and predictable etch rates in microfabrication and semiconductor applications."
            }
        ],
        "a": [
            {
                "question_type": "Process-Oriented",
                "question": "Was the deposition of alox fully conformal?",
                "answer_type": "Paragraph",
                "answer": "a\tNot all measurements along the trench show the same thickness where the biggest difference is 1.7 nm, so not fully conformal."
            },
            {
                "question_type": "Application/Performance",
                "question": "What is the main reason there is a color difference between the silicon substrate and the deposited aluminum oxide?",
                "answer_type": "Paragraph",
                "answer": "a\tThe main reason for this difference is the different densities of the materials."
            },
            {
                "question_type": "Structure-Property",
                "question": "What property of the deposited Al\u2082O\u2083 film indicates high conformality before etching?",
                "answer_type": "Factoid",
                "answer": "Thickness variation is less than \u00b10.85 nm from top to bottom of the trench."
            },
            {
                "question_type": "Structure-Property",
                "question": "What distinct geometric characteristic of the SF\u2086 plasma ALE process is demonstrated by comparing the film thickness changes on the sidewalls versus the horizontal surfaces in subfigures (a) and (b)?",
                "answer_type": "Paragraph",
                "answer": "The comparison demonstrates that the process is highly isotropic. In the pre-etch image (a), the film is conformal with a thickness of ~22 nm. After 40 cycles (b), the thickness is reduced to ~11\u201312 nm on both the horizontal surfaces (top/bottom) and the vertical sidewalls. The fact that the amount of material removed (~10\u201311 nm) is virtually identical on all faces confirms that the plasma-generated radicals etch all exposed surfaces equally, unlike ion-driven plasma processes which are typically directional."
            },
            {
                "question_type": "Comparative/Trend",
                "question": "Does the figure show significantly more etching on the horizontal bottom surface compared to the vertical sidewalls, as would be expected in a directional ion-bombardment process?",
                "answer_type": "Yes/No",
                "answer": "No"
            },
            {
                "question_type": "Structure-Property",
                "question": "Does the cross-section involve 3D trench structures?",
                "answer_type": "Yes/No",
                "answer": "Yes"
            },
            {
                "question_type": "Process-Oriented",
                "question": "What causes anistropic etching? Do the images suggest anistropic etching?",
                "answer_type": "Paragraph",
                "answer": "This  plasma ALE process exhibits a comparable etch depth for both horizontal and vertical surfaces of 11.4 nm and 11. 9 nm, respectively. \nAnisotropic etching would lead to a higher etch rate on horizontal surfaces.  This suggests that directional ions in the SF6 plasma do not significantly contribute to etching of the Al2O3 surface. A possible explanation for why the etch rate on the horizontal surfaces appears slightly lower than that on the vertical surfaces is densification of the film due to ion exposure during the O2 plasma steps of the Al2O3 ALD cycle."
            },
            {
                "question_type": "Process-Oriented",
                "question": "What process is being used to etch the material in this figure?",
                "answer_type": "Factoid",
                "answer": "Plasma-enhanced atomic layer etching (ALE) using SF\u2086 plasma and TMA exposure."
            },
            {
                "question_type": "Structure-Property",
                "question": "What property does the reduction in sidewall thickness indicate?",
                "answer_type": "List",
                "answer": "Etch rate, Uniformity, Precision, Material selectivity"
            },
            {
                "question_type": "Application/Performance",
                "question": "Is ALE effective in achieving nanometer-scale precision in etching?",
                "answer_type": "Yes/No",
                "answer": "Yes"
            },
            {
                "question_type": "Process-Oriented",
                "question": "How was the Al2O3 film deposited and subsequently etched on the 3D Si trench structures?",
                "answer_type": "Paragraph",
                "answer": "The Al2O3 film was first deposited on the Si trench structures using plasma ALD with TMA and O2 plasma, resulting in a uniform thickness of ~210 \u00c5. Subsequently, the film was etched using 40 ALE cycles, which alternated SF6 plasma exposure with TMA dosing. This process led to a uniform etch across horizontal and vertical surfaces, demonstrating the isotropic nature of the ALE process."
            }
        ]
    },
    "bbox": {
        "a": {
            "x": 2,
            "y": 8,
            "width": 291,
            "height": 469
        },
        "b": {
            "x": 299,
            "y": 10,
            "width": 285,
            "height": 468
        }
    }
}

File: test/atomic-layer-etching/experimental-usecase/18/images/fig_6.json
{
    "sample_id": "atomic-layer-etching/experimental-usecase/18/fig_6",
    "classification": {
        "a": "conceptual diagram"
    },
    "summarization": {
        "a": "The diagram illustrates different types of ALE (Atomic Layer Etching) classified  based on directionality of modification and removal steps, which can be isotropic or directional."
    },
    "data_extraction": {
        "a": "| Removal Step | Modification Step | Modification Type | Removal Type | ALE Classification |\n|-------------------|-------------------|-----------------------------------|---------------------------| --------------|\n| Isotropic      |   Isotropic       | Isotropic ALE - Modification       | Isotropic ALE - Removal     |   Isotropic ALE   |\n| Isotropic      |   Directional   | Directional ALE - Modification  | Isotropic ALE - Removal     |  Directional ALE |\n| Directional |   Isotropic        | Isotropic ALE - Modification      | Directional ALE - Removal |  Directional ALE |\n| Directional |   Directional    | Directional ALE - Modification | Directional ALE - Removal |  Directional ALE |"
    },
    "vqa": {
        "a": [
            {
                "question_type": "Process-Oriented",
                "question": "What are other ways the ALE process can be classified by?",
                "answer_type": "List",
                "answer": "1. Classification of thermal ALE processes by material\n, 2. Classification of modification steps\n, 3. Classification of removal steps\n, 4. Classification by the nature of self-limitation"
            },
            {
                "question_type": "Process-Oriented",
                "question": "On the classification based on directionality, are there multiple ways to achieve directional ALE ?",
                "answer_type": "Yes/No",
                "answer": "Yes. 3 ways"
            },
            {
                "question_type": "Process-Oriented",
                "question": "How selective is isotropic ALE?",
                "answer_type": "Paragraph",
                "answer": "Thermal isotropic ALE chemistry is characterized by high etch selectivities between materials if the right precursors are chosen, because only thermal energies are involved, . For example, metal oxides such as alumina or hafnia may be etched with  selectivities greater than 1000 with respect to other materials used in chip design such as silicon, silicon oxide, or nitride. This ability allows for a residue-less removal of certain materials, even in hard-to-reach places inside high-aspect-ratio structures without any erosion of the surfaces or even sharp corners and edges of these materials"
            },
            {
                "question_type": "Process-Oriented",
                "question": "Can directional ALE achieve self-limitation?",
                "answer_type": "Paragraph",
                "answer": "In comparison to thermal isotropic ALE, directional ALE uses ions to remove the modified layer. This etching process operates very close to the sputtering thresholds of the modified and bulk materials. The ion energy is adjusted to allow sputtering of the modified layer but not the bulk material. In that way, self-limitation of the removal step is achieved. In reality, the sputtering threshold of the two materials may be too close together to achieve perfect self-limitation."
            }
        ]
    },
    "bbox": {
        "a": {
            "x": 7,
            "y": 1,
            "width": 1063,
            "height": 653
        }
    }
}

File: test/atomic-layer-etching/experimental-usecase/18/images/fig_7.json
{
    "sample_id": "atomic-layer-etching/experimental-usecase/18/fig_7",
    "classification": {
        "a": "conceptual diagram"
    },
    "summarization": {
        "a": "The series of image illustrate the formation of horizontal devices using a 3D Vertical integration scheme with ALE and ALD processes."
    },
    "data_extraction": {
        "a": "| Number of Steps | Process |\n|------|----|\n|Step 1| RIE|\n|Step 2| ALE|\n|Step 3| ALD|\n|Step 4| ALE|\n|Step 5| Metal fill|"
    },
    "vqa": {
        "a": [
            {
                "question_type": "Process-Oriented",
                "question": "Does the figure only represent a hypothetical simplified integration flow for a RERAM memory?",
                "answer_type": "Yes/No",
                "answer": "Yes"
            },
            {
                "question_type": "Process-Oriented",
                "question": "What does reactive ion etching (RIE) do?",
                "answer_type": "Factoid",
                "answer": "The stack of alternating dielectric and metal layers is etched using reactive ion etching to form holes. The first panel in the schematic shows the same."
            },
            {
                "question_type": "Structure-Property",
                "question": "Why does the thickness of the ALD layer need to be twice the thickness of the dielectric film?",
                "answer_type": "Paragraph",
                "answer": "The dielectric materials can, for instance, be SiO2 with TiN being the metal. The TiN layer can  be recessed with thermal ALE selectively and with excellent control of the recess depth. The memory material, for instance, TiOx or TaOx, is deposited into the vertical hole and the recessed areas using ALD. The thickness of the ALD layer must be at least twice the thickness of the recessed dielectric film to ensure that the recesses are completely filled."
            },
            {
                "question_type": "Application/Performance",
                "question": "How is the device used in application?",
                "answer_type": "Yes/No",
                "answer": "The resulting memory cell is located at the cross sections of the horizontal TiN plates and the vertical TiN columns. They form so-called memory arrays, which are connected to control circuits next to or under the memory array via metal connections. Other implementations have the memory device at the crossing of metal lines rather than at the intersections of plates and columns."
            }
        ]
    },
    "bbox": {
        "a": {
            "x": 3,
            "y": 2,
            "width": 674,
            "height": 348
        }
    }
}

File: test/atomic-layer-etching/experimental-usecase/20/images/figure_9.json
{
    "sample_id": "atomic-layer-etching/experimental-usecase/20/figure_9",
    "classification": {
        "a": "scatter plot"
    },
    "summarization": {
        "a": "The scatter plot shows the relationship between BCl\u2083 exposure time (in Torr\u00b7s) and etch rate (in \u00c5/cycle) at a constant temperature of 255\u00b0C and with a constant pressure of 0.060 Torr s of XeF\u2082, and varying BCl\u2083 pressure."
    },
    "data_extraction": {
        "a": "| BCl\u2083 Exposure (Torr\u00b7s) | Etch Rate (\u00c5/cycle) |\n| --- | --- |\n| 0 | 0.40 |\n| 50 | 0.65 |\n| 100 | 0.80 |\n| 150 | - |"
    },
    "vqa": {
        "a": [
            {
                "question_type": "Process-Oriented",
                "question": "What are the experiment conditions?",
                "answer_type": "Factoid",
                "answer": "The experiment was conducted at a temperature of 255 \u00b0C and a pressure of 0.060 Torr s of XeF2."
            },
            {
                "question_type": "Comparative/Trend",
                "question": "How does the etch rate change with the BCl3 exposure?",
                "answer_type": "Factoid",
                "answer": "As BCl3 exposure increases, so does the etch rate, rising from 0.4 to 0.8 \u00c5/cycle."
            },
            {
                "question_type": "Structure-Property",
                "question": "At which BCl3 exposure value is a higher error bar observed?",
                "answer_type": "Factoid",
                "answer": "At approximately 50 Torr s."
            },
            {
                "question_type": "Application/Performance",
                "question": "Is the BCl3 exposure self-limiting?",
                "answer_type": "Yes/No",
                "answer": "No."
            }
        ]
    },
    "bbox": {
        "a": {
            "x": 0,
            "y": 1,
            "width": 656,
            "height": 513
        }
    }
}

File: test/atomic-layer-etching/experimental-usecase/21/images/fig_4.json
{
    "sample_id": "atomic-layer-etching/experimental-usecase/21/fig_4",
    "classification": {
        "a": "multiple line chart"
    },
    "summarization": {
        "a": "The figure shows the etch rate of CoO\u2093 (\u00c5/cycle) as a function of exposure time to Hacac or O\u2083 (s) at 250 \u00b0C with a 40 s purge. Both curves show an increase in the etch ratio as exposure time increases."
    },
    "data_extraction": {
        "a": "| Hacac or O\u2083 Exposure Times (s) | Hacac | O3 |\n| --- | --- | --- |\n| 0.0 | 0.0 | 0.0 |\n| 0.5 | - | - |\n| 1.0 | 0.36 | 0.44 |\n| 1.5 | 0.44 | 0.46 |\n| 2.0 | 0.46 | 0.48 |\n| 2.5 | 0.48 | 0.52 |\n| 3.0 | - | - |"
    },
    "vqa": {
        "a": [
            {
                "question_type": "Process-Oriented",
                "question": "What were the conditions in which the experiments were performed?",
                "answer_type": "Factoid",
                "answer": "The experiments were performed under 40 s of purge at 250 \u00b0C."
            },
            {
                "question_type": "Comparative/Trend",
                "question": "How does the etch rate change with the Hacac or O2 exposure time?",
                "answer_type": "Factoid",
                "answer": "The CoOx etch rate increases for both cases as the exposure time increases."
            },
            {
                "question_type": "Structure-Property",
                "question": "At what exposure time is the highest etch rate reached?",
                "answer_type": "Factoid",
                "answer": "After 2.5 s of exposure to Hacac or O3."
            },
            {
                "question_type": "Application/Performance",
                "question": "Does the figure show the self-limiting behavior of the process?",
                "answer_type": "Yes/No",
                "answer": "Yes."
            }
        ]
    },
    "bbox": {
        "a": {
            "x": 0,
            "y": 0,
            "width": 660,
            "height": 550
        }
    }
}

File: test/atomic-layer-etching/experimental-usecase/25/images/84ec0afa1681d61dad16457f11e33680c3ceb0560ff64acb7baa4f5a6cea16ef.json
{
    "sample_id": "atomic-layer-etching/experimental-usecase/25/84ec0afa1681d61dad16457f11e33680c3ceb0560ff64acb7baa4f5a6cea16ef",
    "classification": {
        "a": "line chart",
        "b": "line chart"
    },
    "summarization": {
        "a": "The etch rate of WO\u2083 increases with increasing BCl\u2083 exposure at a constant temperature and HF exposure, and saturates at 4 angstrom per cycle.",
        "b": "The etch rate of WO\u2083 increases with increasing HF exposure at a constant temperature and BCl\u2083 exposure, and soft-saturates at 4.2 angstrom per cycle."
    },
    "data_extraction": {
        "a": "| BCl\u2083 Exposure (mTorr s) | WO\u2083 Etch Rate (\u00c5/cycle) |\n|---|---|\n| 0 | 0 |\n| 200 | 3.7 |\n| 300 | 4.2 |\n| 500 | 4.1 |",
        "b": "| HF Exposure (mTorr s) | WO\u2083 Etch Rate (\u00c5/cycle) |\n|---|---|\n| 0 | 0 |\n| 100 | 2.7 |\n| 150 | 3.8 |\n| 200 | 4.2 |\n| 300 | 4.3 |"
    },
    "vqa": {
        "a": [
            {
                "question_type": "Comparative/Trend",
                "question": "If an exposure of 600 mTorr s would have been chosen, what would likely be the etch rate and why?",
                "answer_type": "Paragraph",
                "answer": "a\tThe etch rate would also 4 angstrom per cycle. This is the saturated value so further increasing the exposure would not result in a higher etch rate."
            },
            {
                "question_type": "Comparative/Trend",
                "question": "What type of function can be used to fit the given datapoints?",
                "answer_type": "Paragraph",
                "answer": "a\tUsually an exponential function is used to fit the datapoints, where fit parameter in the exponent are related to dosing constants."
            }
        ],
        "b": [
            {
                "question_type": "Process-Oriented",
                "question": "Is full saturation observed within the given range of exposures?",
                "answer_type": "Paragraph",
                "answer": "b\tNo, there is no full saturation observed. The curve has not flattened fully."
            },
            {
                "question_type": "Process-Oriented",
                "question": "At what temperature have the experiments be performed?",
                "answer_type": "Factoid",
                "answer": "b\t207 degrees celcius"
            }
        ]
    },
    "bbox": {
        "a": {
            "x": 6,
            "y": 8,
            "width": 650,
            "height": 543
        },
        "b": {
            "x": 4,
            "y": 560,
            "width": 652,
            "height": 549
        }
    }
}

File: test/atomic-layer-etching/experimental-usecase/25/images/figure_10.json
{
    "sample_id": "atomic-layer-etching/experimental-usecase/25/figure_10",
    "classification": {
        "a": "scatter plot"
    },
    "summarization": {
        "a": "The chart shows the logarithmic relationship between the inverse temperature (1000/T) and the etch rate of WO\u2083, which is called an Arrhenius plot."
    },
    "data_extraction": {
        "a": "| 1000/T (K\u207b\u00b9) | ln [WO\u2083 Etch Rate (\u00c5/cycle)] |\n|---|---|\n| 2.1 | 1.4 |\n| 2.2 | 0.9 |\n| 2.3 | 0.5 |\n| 2.4 | 0.1 |\n| 2.5 | -0.3 |"
    },
    "vqa": {
        "a": [
            {
                "question_type": "Process-Oriented",
                "question": "What does the slope in an Arrhenius plot represent?",
                "answer_type": "Paragraph",
                "answer": "a\tThe slope gives information regarding the activation energy. For the reaction to occur."
            },
            {
                "question_type": "Comparative/Trend",
                "question": "Is there an uncertainty in the determined slope of the line?",
                "answer_type": "Paragraph",
                "answer": "a\tYes there is an uncertainty. This is mainly caused by the fact that not all datapoints are precisely located on the line."
            },
            {
                "question_type": "Comparative/Trend",
                "question": "What does a negative value on the y-axis represent in terms of etch rate?",
                "answer_type": "Paragraph",
                "answer": "a\tA negative value on this y-axis represents an etch rate that is smaller than 1 angstrom per cycle."
            },
            {
                "question_type": "Process-Oriented",
                "question": "Why is the temperature such an important parameter?",
                "answer_type": "Paragraph",
                "answer": "a\tThe temperature is a probe of the kinetic energy reactants help. Usually a reaction requires an activation energy and by providing a certain temperature, the kinetic energy will increase leading to the reaction to occur."
            }
        ]
    },
    "bbox": {
        "a": {
            "x": 5,
            "y": 8,
            "width": 655,
            "height": 558
        }
    }
}

File: test/atomic-layer-etching/experimental-usecase/25/images/figure_11.json
{
    "sample_id": "atomic-layer-etching/experimental-usecase/25/figure_11",
    "classification": {
        "a": "scatter plot"
    },
    "summarization": {
        "a": "A line chart showing the decrease in W thickness (\u00c5) as the number of cycles increases, with a slope of 2.56."
    },
    "data_extraction": {
        "a": "| Number of Cycles | W Thickness (\u00c5) |\n|------------------|-----------------|\n| 20              | 263             |\n| 30              | 239             |\n| 40              | 210             |\n| 50              | 183             |"
    },
    "vqa": {
        "a": [
            {
                "question_type": "Process-Oriented",
                "question": "At what temperature did the experiment occur?",
                "answer_type": "Factoid",
                "answer": "a\t207 degrees Celcius"
            },
            {
                "question_type": "Process-Oriented",
                "question": "How many cycles are still required to fully remove the W layer?",
                "answer_type": "Paragraph",
                "answer": "a\tAfter the 50 cycles, around 185 angstrom is still present, the EPC is 2.56 angstrom per cycle, so still around 70 cycles are required."
            },
            {
                "question_type": "Process-Oriented",
                "question": "What is the thickness after 35 cycles of etching?",
                "answer_type": "Paragraph",
                "answer": "a\t225 angstrom."
            },
            {
                "question_type": "Process-Oriented",
                "question": "What is the EPC in nm/cycle and does this rely relate to atomic layer etching?",
                "answer_type": "Paragraph",
                "answer": "a\tThe EPC is 0.256 nm/cycle and this does relate to ALE as the etch per cycle is not too high."
            }
        ]
    },
    "bbox": {
        "a": {
            "x": 2,
            "y": 4,
            "width": 669,
            "height": 551
        }
    }
}

File: test/atomic-layer-etching/experimental-usecase/25/images/figure_12.json
{
    "sample_id": "atomic-layer-etching/experimental-usecase/25/figure_12",
    "classification": {
        "a": "multiple scatter plot",
        "b": "scatter plot"
    },
    "summarization": {
        "a": "The figure shows the thickness of WO\u2083 after exposure to O\u2082/O\u2083 and BCl\u2083/HF as a function of the number of half-cycles.",
        "b": "The figure illustrates the thickness of W as a function of the number of half-cycles, with an etch rate of 2.44 \u00c5/cycle."
    },
    "data_extraction": {
        "a": "| Number of Half-Cycles | WO\u2083 Thickness (\u00c5) After O\u2082/O\u2083 | WO\u2083 Thickness (\u00c5) After BCl\u2083/HF |\n|---|---|---|\n| 0 | 35 | 27 |\n| 10 | 42 | 36 |\n| 20 | 37 | 30 |\n| 30 | 32 | 25 |\n| 40 | 29 | 22 |\n| 50 | 26 | 21 |\n| 60 | 25 | 17 |",
        "b": "| Number of Half-Cycles | W Thickness (\u00c5) |\n|---|---|\n| 0 | 230 |\n| 10 | 215 |\n| 20 | 200 |\n| 30 | 185 |\n| 40 | 170 |\n| 50 | 160 |\n| 60 | 150 |"
    },
    "vqa": {
        "a": [
            {
                "question_type": "Process-Oriented",
                "question": "Is the etch process constant over time?",
                "answer_type": "Paragraph",
                "answer": "a\tIt seems that in the initial stages of the process, there still is an increase in thickness of WO3, but it seems to settle towards a constant thickness after 50 half cycles"
            },
            {
                "question_type": "Comparative/Trend",
                "question": "Does the shown trend necessarily mean that the etching of W is also not constant over time?",
                "answer_type": "Paragraph",
                "answer": "a\tNo, it does not. It could be that the initial thickness of W enables the modification step to have a larger effect, whilst the etching of W remains relatively constant."
            }
        ],
        "b": [
            {
                "question_type": "Process-Oriented",
                "question": "What are the HF, BCl3 and O2/O3 exposures?",
                "answer_type": "Factoid",
                "answer": "2800, 329, and 3150 mTorr s respectively"
            },
            {
                "question_type": "Comparative/Trend",
                "question": "How can the etch rate be determined from this graph?",
                "answer_type": "Paragraph",
                "answer": "b\tBy determining the slope and multiplying this with 2, as the x-axis denotes half-cycles and not full cycles."
            }
        ]
    },
    "bbox": {
        "a": {
            "x": 4,
            "y": 1,
            "width": 665,
            "height": 426
        },
        "b": {
            "x": 2,
            "y": 431,
            "width": 663,
            "height": 464
        }
    }
}

File: test/atomic-layer-etching/experimental-usecase/25/images/figure_13.json
{
    "sample_id": "atomic-layer-etching/experimental-usecase/25/figure_13",
    "classification": {
        "a": "multiple scatter plot"
    },
    "summarization": {
        "a": "The chart shows the thickness of WO\u2083 after exposure to O\u2082/O\u2083 and BCl\u2083/HF at 207\u00b0C, measured in \u00c5ngstr\u00f6ms, as a function of the number of half-cycles."
    },
    "data_extraction": {
        "a": "| Number of Half-Cycles | WO\u2083 Thickness (\u00c5) |\n|---|---|\n| 39 | 21.5 |\n| 40 | 28.93 |\n| 41 | 21.29 |\n| 42 | 28.46 |\n| 43 | 20.58 |\n| 44 | 27.57 |\n| 45 | 20.52 |"
    },
    "vqa": {
        "a": [
            {
                "question_type": "Structure-Property",
                "question": "Where is the increase in thickness of WO3 added?",
                "answer_type": "Paragraph",
                "answer": "a\tThe increase in thickness comes from the fact that the top layer is transformed into WO3, so added to the top."
            },
            {
                "question_type": "Process-Oriented",
                "question": "For perfect ALE, how would this graph look with respect to the slope of the average per half-cycle?",
                "answer_type": "Paragraph",
                "answer": "a\tIn this case the average of a half cycle is negative, indicating that there is more WO3 removed than added every ALE cycle. If the W film would be infinitely thick, this would result in no complete etch, so in the ideal case there is no slope."
            },
            {
                "question_type": "Comparative/Trend",
                "question": "What is the WO3 thickness after the 45th half-cycle?",
                "answer_type": "Factoid",
                "answer": "a\t20.5 angstrom"
            },
            {
                "question_type": "Comparative/Trend",
                "question": "What is the etch per cycle for this process?",
                "answer_type": "Factoid",
                "answer": "a\t0.33 angstrom per cycle"
            }
        ]
    },
    "bbox": {
        "a": {
            "x": 3,
            "y": 3,
            "width": 665,
            "height": 560
        }
    }
}

File: test/atomic-layer-etching/experimental-usecase/25/images/figure_14.json
{
    "sample_id": "atomic-layer-etching/experimental-usecase/25/figure_14",
    "classification": {
        "a": "scatter plot"
    },
    "summarization": {
        "a": "The chart shows the relationship between oxygen/ozone exposure (in mTorr s) and the etch rate of tungsten (W) in angstrom per cycle. The etch rate increases with increasing exposure up to 3000 mTorr s, after which it plateaus."
    },
    "data_extraction": {
        "a": "| O\u2082/O\u2083 Exposure (mTorr s) | W Etch Rate (\u00c5/cycle) |\n|---|---|\n| 0 | 0.0 |\n| 1000 | 0.7 |\n| 2000 | 1.9 |\n| 3000 | 2.4 |\n| 4000 | 2.4 |"
    },
    "vqa": {
        "a": [
            {
                "question_type": "Process-Oriented",
                "question": "What feature of ALD and ALE is shown in this graph and how can you see it?",
                "answer_type": "Paragraph",
                "answer": "a\tThe feature that is visible is self-limiting. This is visible by the formation of a plateau after 3000 mTorr s."
            },
            {
                "question_type": "Comparative/Trend",
                "question": "What is the saturated etch rate of tungsten?",
                "answer_type": "Factoid",
                "answer": "a\t2.4 angstrom per cycle"
            },
            {
                "question_type": "Process-Oriented",
                "question": "What influence has the O2/O3 ratio on the total required exposure time?",
                "answer_type": "Paragraph",
                "answer": "a\tAs O3 is usually more reactive than O2, a higher fraction of O3 is likely to result in a decrease in required exposure time."
            },
            {
                "question_type": "Comparative/Trend",
                "question": "Is the shown trend linear?",
                "answer_type": "Yes/No",
                "answer": "a\tNo"
            }
        ]
    },
    "bbox": {
        "a": {
            "x": 3,
            "y": 1,
            "width": 663,
            "height": 554
        }
    }
}

File: test/atomic-layer-etching/experimental-usecase/25/images/figure_15.json
{
    "sample_id": "atomic-layer-etching/experimental-usecase/25/figure_15",
    "classification": {
        "a": "scatter plot",
        "b": "scatter plot"
    },
    "summarization": {
        "a": "The etch rate of W increases with increasing BCl\u2083 exposure at a constant temperature of 207\u00b0C, and constant HF and O2/O3 exposures.",
        "b": "The etch rate of W increases with increasing HF exposure at a constant temperature of 207\u00b0C, and constant BCl3 and O2/O3 exposures."
    },
    "data_extraction": {
        "a": "| BCl\u2083 Exposure (mTorr s) | W Etch Rate (\u00c5/cycle) |\n|---|---|\n| 0 | 0.0 |\n| 200 | 2.2 |\n| 300 | 2.4 |\n| 500 | 2.4 |",
        "b": "| HF Exposure (mTorr s) | W Etch Rate (\u00c5/cycle) |\n|---|---|\n| 0 | 0.0 |\n| 1000 | 1.8 |\n| 2000 | 2.4 |\n| 3000 | 2.5 |"
    },
    "vqa": {
        "a": [
            {
                "question_type": "Process-Oriented",
                "question": "Why is it important that the HF and O2/O3 exposures are fully saturated?",
                "answer_type": "Paragraph",
                "answer": "a\tIf this is not the case the, the outcome of the BCl3 exposure sweep will not represent the highest achievable etch rate. In addition, it will not represent ALE, as the reactions have not been performed till saturation is achieved."
            },
            {
                "question_type": "Process-Oriented",
                "question": "What would be the etch rate of tungsten for a BCl3 exposure of 100 mTorr s?",
                "answer_type": "Factoid",
                "answer": "a\t1.5 angstrom per cycle"
            }
        ],
        "b": [
            {
                "question_type": "Comparative/Trend",
                "question": "What is the saturated etch rate when increasing the HF exposure, and does this correspond to the other achieved EPCs?",
                "answer_type": "Paragraph",
                "answer": "b\t2.5 angstrom per cycle, and this does correspond to the other achieved EPCs."
            },
            {
                "question_type": "Process-Oriented",
                "question": "Why is it important that the temperature is kept constant for all the measurements?",
                "answer_type": "Paragraph",
                "answer": "b\tIt could be that temperature has an influence on the etch per cycle which might interfere with the results achieved by changing the HF exposure."
            }
        ]
    },
    "bbox": {
        "a": {
            "x": 3,
            "y": 3,
            "width": 636,
            "height": 532
        },
        "b": {
            "x": 1,
            "y": 533,
            "width": 643,
            "height": 536
        }
    }
}
