Repository: sciknoworg/sci-imageminer

## Project Overview  

**Sci-ImageMiner** is an annotation project on figures from **atomic layer deposition (ALD)** and **atomic layer etching (ALE)**, situated within the broader field of materials science and engineering. Within each of these categories, the data is further organized into the sub-categories **experimental-usecase** and **simulation-usecase**.

It aims to host gold-standard annotations for chart classification, data extraction, summarization, and question answering—providing both pilot and full-phase data to support multimodal AI research in scientific image understanding.

File: test/atomic-layer-etching/experimental-usecase/25/images/figure_16.json
{
    "sample_id": "atomic-layer-etching/experimental-usecase/25/figure_16",
    "classification": {
        "a": "scatter plot"
    },
    "summarization": {
        "a": "The graph shows the thickness of WO\u2083 as a function of the number of O\u2082/O\u2083 exposures at 207\u00b0C, where the thickness increases for increasing number of exposures."
    },
    "data_extraction": {
        "a": "| Number of O\u2082/O\u2083 Exposures | WO\u2083 Thickness (\u00c5) |\n|---|---|\n| 0 | 33 |\n| 1 | 33 |\n| 2 | 33 |\n| 3 | 35 |\n| 4 | 37 |\n| 5 | 42 |\n| 6 | 45 |\n| 8 | 49 |\n| 10 | 52 |\n| 12 | 55 |\n| 16 | 59 |\n| 20 | 61 |\n| 24 | 62 |\n| 28 | 63 |\n| 32 | 64 |\n| 34 | 65 |"
    },
    "vqa": {
        "a": [
            {
                "question_type": "Comparative/Trend",
                "question": "For what range of exposures is there no thickness change?",
                "answer_type": "Factoid",
                "answer": "a\t1 up until 3 exposures"
            },
            {
                "question_type": "Process-Oriented",
                "question": "How is the type of plateau usually described as in the field of ALD and ALE?",
                "answer_type": "Paragraph",
                "answer": "a\tThe is no perfect saturation achieved for ever increasing number of exposures, but a linear line is observed. This is usually referred to as soft-saturation."
            },
            {
                "question_type": "Structure-Property",
                "question": "What material is converted into WO3 upon O2/O3 exposure?",
                "answer_type": "Factoid",
                "answer": "a\tUnderlayin tungsten (W)."
            },
            {
                "question_type": "Comparative/Trend",
                "question": "What is the increase in thickness after 20 exposures of O2/O3?",
                "answer_type": "Factoid",
                "answer": "a\t28 angstrom"
            }
        ]
    },
    "bbox": {
        "a": {
            "x": 5,
            "y": 1,
            "width": 662,
            "height": 547
        }
    }
}

File: test/atomic-layer-etching/experimental-usecase/25/images/figure_17.json
{
    "sample_id": "atomic-layer-etching/experimental-usecase/25/figure_17",
    "classification": {
        "a": "scatter plot",
        "b": "scatter plot"
    },
    "summarization": {
        "a": "The thickness of WO\u2083 decreases rapidly at first and then plateaus for increasing number of cycles.",
        "b": "The thickness of W remains relatively constant for increasing number of cycles."
    },
    "data_extraction": {
        "a": "| Number of Cycles | WO\u2083 Thickness (\u00c5) |\n|---|---|\n| 0 | 20 |\n| 3 | 14 |\n| 6 | 7 |\n| 12 | 4 |\n| 18 | 4 |\n| 24 | 3 |\n| 30 | 3 |",
        "b": "| Number of Cycles | W Thickness (\u00c5) |\n|---|---|\n| 0 | 219 |\n| 3 | 217 |\n| 6 | 217 |\n| 12 | 216 |\n| 18 | 216 |\n| 24 | 215 |\n| 30 | 215 |"
    },
    "vqa": {
        "a": [
            {
                "question_type": "Comparative/Trend",
                "question": "What is the thinnest WO3 layer that can be achieved with this process according to the shown data?",
                "answer_type": "Factoid",
                "answer": "a\t3 angstrom"
            }
        ],
        "b": [
            {
                "question_type": "Process-Oriented",
                "question": "Why is there no etching of W visible?",
                "answer_type": "Paragraph",
                "answer": "a\tFor the etching of W, it must first be modified into WO3. As this process does not contain a O2/O3 step, this does not happen."
            },
            {
                "question_type": "Process-Oriented",
                "question": "Is the BCl3 and HF process selective and if so for what?",
                "answer_type": "Paragraph",
                "answer": "b\tThe process is selective. Only WO3 is etched whereas W is unharmed. This means the process is selective towards WO3 w.r.t. W."
            },
            {
                "question_type": "Process-Oriented",
                "question": "How many nanometers of tungsten are removed during this process?",
                "answer_type": "Factoid",
                "answer": "b\tNone"
            }
        ]
    },
    "bbox": {
        "a": {
            "x": 2,
            "y": 3,
            "width": 661,
            "height": 414
        },
        "b": {
            "x": 6,
            "y": 432,
            "width": 659,
            "height": 454
        }
    }
}

File: test/atomic-layer-etching/experimental-usecase/25/images/figure_3.json
{
    "sample_id": "atomic-layer-etching/experimental-usecase/25/figure_3",
    "classification": {
        "a": "scatter plot"
    },
    "summarization": {
        "a": "The line chart illustrates the linear decrease in thickness of WO\u2083 with increasing number of cycles at 207\u00b0C. The text annotations indicate that W acts as an etch stop."
    },
    "data_extraction": {
        "a": "| Number of Cycles | WO\u2083 Thickness (\u00c5) |\n|---|---|\n| 0 | 150 |\n| 5 | 120 |\n| 10 | 100 |\n| 15 | 75 |\n| 20 | 50 |\n| 25 | 30 |\n| 30 | 10 |\n| 35 | 10 |\n| 40 | 10 |"
    },
    "vqa": {
        "a": [
            {
                "question_type": "Process-Oriented",
                "question": "What is the etch rate of WO3 and how can this be determined?",
                "answer_type": "Paragraph",
                "answer": "a\tThe etch rate can be determined by calculating the slope, which gives a value around 5 angstrom per cycle."
            },
            {
                "question_type": "Process-Oriented",
                "question": "Why does W act as an etch stop?",
                "answer_type": "Paragraph",
                "answer": "a\tThe process without O2/O3 exposure is selective for WO3 w.r.t. W, so there is no etching of W."
            },
            {
                "question_type": "Structure-Property",
                "question": "What is the original WO3 thickness in nm?",
                "answer_type": "Factoid",
                "answer": "a\t15 nm."
            },
            {
                "question_type": "Structure-Property",
                "question": "Will there be any WO3 on the surface after the finished process and the sample has been taken out of the reactor?",
                "answer_type": "Paragraph",
                "answer": "a\tYes there will be, tungsten will oxidize after exposure to ambient so there will be a thin layer of WO3 at the surface."
            }
        ]
    },
    "bbox": {
        "a": {
            "x": 3,
            "y": 3,
            "width": 665,
            "height": 545
        }
    }
}

File: test/atomic-layer-etching/experimental-usecase/25/images/figure_4.json
{
    "sample_id": "atomic-layer-etching/experimental-usecase/25/figure_4",
    "classification": {
        "a": "scatter plot"
    },
    "summarization": {
        "a": "The chart shows the decrease in thickness of WO\u2083 with increasing number of cycles at 207\u00b0C. The etch rate is calculated as 4.18 \u00c5/cycle."
    },
    "data_extraction": {
        "a": "| Number of Cycles | WO\u2083 Thickness (\u00c5) |\n|---|---|\n| 10 | 135 |\n| 15 | 110 |\n| 20 | 85 |\n| 25 | 60 |\n| 30 | 50 |"
    },
    "vqa": {
        "a": [
            {
                "question_type": "Process-Oriented",
                "question": "How can the etch rate be determined from such a graph and what is the value of the etch rate?",
                "answer_type": "Paragraph",
                "answer": "a\tThe slope of the line is equal to the etch rate, which is 4.18 angstrom/cycle."
            },
            {
                "question_type": "Comparative/Trend",
                "question": "What is the thickness of the film after 20 ALE cycles?",
                "answer_type": "Factoid",
                "answer": "a\t85 angstrom."
            },
            {
                "question_type": "Process-Oriented",
                "question": "Why can etch rate be interpreted different from the EPC?",
                "answer_type": "Paragraph",
                "answer": "a\tEtch rate entails that is a thickness over a time unit that is removed, usually a cycle is seen as this timeunit. However, this does not always hold."
            },
            {
                "question_type": "Process-Oriented",
                "question": "How many cycles are still required to remove the full WO3 film?",
                "answer_type": "Factoid",
                "answer": "a\tStill between 10 and 15 cycles"
            }
        ]
    },
    "bbox": {
        "a": {
            "x": 2,
            "y": 2,
            "width": 667,
            "height": 541
        }
    }
}

File: test/atomic-layer-etching/experimental-usecase/25/images/figure_5.json
{
    "sample_id": "atomic-layer-etching/experimental-usecase/25/figure_5",
    "classification": {
        "a": "multiple scatter plot"
    },
    "summarization": {
        "a": "The line chart illustrates the thickness changes of B2O3 after HF exposures at 207\u00b0C. The blue squares represent measurements taken before the HF dose, while the red circles represent those taken after the HF dose."
    },
    "data_extraction": {
        "a": "| Number of HF Exposures | Before HF Dose | After HF Dose |\n|---|---|---|\n| 1 | 540 | 538 |\n| 2 | 538 | 536 |\n| 3 | 536 | 534 |\n| 4 | 534 | 532 |\n| 5 | 532 | 530 |\n| 6 | 530 | 530 |"
    },
    "vqa": {
        "a": [
            {
                "question_type": "Comparative/Trend",
                "question": "How much material removed upon HF exposure?",
                "answer_type": "Factoid",
                "answer": "a\t2 angstrom."
            },
            {
                "question_type": "Structure-Property",
                "question": "Is the shown film, artificially grown or placed above a WO3 film?",
                "answer_type": "Paragraph",
                "answer": "a\tArtificially grown, the B2O3 layer on top of the WO3 is not that thick as it is a result of the monolayer modification."
            },
            {
                "question_type": "Process-Oriented",
                "question": "If the exposure of HF is increased, can there be more etching per exposure?",
                "answer_type": "Yes/No",
                "answer": "a\tYes"
            },
            {
                "question_type": "Structure-Property",
                "question": "At what thickness does the graph stop?",
                "answer_type": "Factoid",
                "answer": "a\t53 nm."
            }
        ]
    },
    "bbox": {
        "a": {
            "x": 3,
            "y": 2,
            "width": 665,
            "height": 542
        }
    }
}

File: test/atomic-layer-etching/experimental-usecase/25/images/figure_6.json
{
    "sample_id": "atomic-layer-etching/experimental-usecase/25/figure_6",
    "classification": {
        "a": "multiple scatter plot"
    },
    "summarization": {
        "a": "The chart shows the thickness of WO\u2083 after exposure to BCl\u2083 and HF doses at 207\u00b0C, plotted against the number of half-cycles."
    },
    "data_extraction": {
        "a": "| Number of Half-Cycles | WO\u2083 Thickness (\u00c5) |\n|---|---|\n| 5 | 97 |\n| 10 | 84 |\n| 15 | 75 |\n| 20 | 65 |\n| 25 | 55 |\n| 30 | 48 |"
    },
    "vqa": {
        "a": [
            {
                "question_type": "Process-Oriented",
                "question": "How can the EPC be determined in from this graph?",
                "answer_type": "Paragraph",
                "answer": "a\tThis can be determined by calculating the slope and multiplying it with two, as the x-axis shows the number of half-cycles."
            },
            {
                "question_type": "Process-Oriented",
                "question": "At what temperature are the experiments performed?",
                "answer_type": "Factoid",
                "answer": "a\t207 degrees celcius."
            },
            {
                "question_type": "Process-Oriented",
                "question": "What is an in-situ characterization method that can be used to measure the shown data?",
                "answer_type": "Paragraph",
                "answer": "a\tA technique that can be used to determine the thickness of thin films is ellipsometry."
            },
            {
                "question_type": "Process-Oriented",
                "question": "Does the data show signs of typical ALE?",
                "answer_type": "Paragraph",
                "answer": "a\tYes, the decrease in thickness is linear with respect to number of cycles."
            }
        ]
    },
    "bbox": {
        "a": {
            "x": 1,
            "y": 3,
            "width": 668,
            "height": 540
        }
    }
}

File: test/atomic-layer-etching/experimental-usecase/25/images/figure_8.json
{
    "sample_id": "atomic-layer-etching/experimental-usecase/25/figure_8",
    "classification": {
        "a": "multiple scatter plot"
    },
    "summarization": {
        "a": "The scatter plot illustrates the thickness of WO\u2083 at various numbers of half-cycles, with specific arrows indicating etching, conversion, and removal processes."
    },
    "data_extraction": {
        "a": "| Number of Half-Cycles | WO\u2083 Thickness (\u00c5) |\n|---|---|\n| 9 | 88 |\n| 10 | 86.5 |\n| 11 | 84 |\n| 12 | 82.5 |\n| 13 | 80 |"
    },
    "vqa": {
        "a": [
            {
                "question_type": "Process-Oriented",
                "question": "What steps is the total etch step of WO3 composed of?",
                "answer_type": "Paragraph",
                "answer": "a\tThe full etch step is composed of the conversion of WO3 to B2O3 and the removal of this B2O3 top level."
            },
            {
                "question_type": "Process-Oriented",
                "question": "What is the conversion depth of WO3 to B2O3 by the BCl3 exposure?",
                "answer_type": "Factoid",
                "answer": "a\t2.5 angstrom"
            },
            {
                "question_type": "Process-Oriented",
                "question": "Is the HF dose selective for B2O3 w.r.t. WO3?",
                "answer_type": "Paragraph",
                "answer": "a\tIt should be, but the graph is misleading. It could be that HF is removed upon HF exposure, but also WO3 is removed according to the y-axis."
            },
            {
                "question_type": "Comparative/Trend",
                "question": "What is the etch per cycle?",
                "answer_type": "Factoid",
                "answer": "a\taround 4 angstrom per cycle"
            }
        ]
    },
    "bbox": {
        "a": {
            "x": 3,
            "y": 4,
            "width": 670,
            "height": 554
        }
    }
}

File: test/atomic-layer-etching/experimental-usecase/25/images/figure_9.json
{
    "sample_id": "atomic-layer-etching/experimental-usecase/25/figure_9",
    "classification": {
        "a": "multiple scatter plot"
    },
    "summarization": {
        "a": "The chart shows the thickness of WO\u2083 as a function of the number of cycles at different temperatures (128\u00b0C, 160\u00b0C, 196\u00b0C, and 207\u00b0C). The thickness decreases linearly with increasing cycle number for each temperature."
    },
    "data_extraction": {
        "a": "| Number of Cycles | 128\u00b0C | 160\u00b0C | 196\u00b0C | 207\u00b0C |\n|------------------|-------|-------|-------|-------|\n| 0               | 140   | 140   | 140   | 140   |\n| 5               | 138   | 130   | 128   | 120   |\n| 10              | 136    | 120    | 116    | 100    |\n| 15              | 132    | 110    | 102    | 80    |\n| 20              | 130    | 100    | 90    | 60    |"
    },
    "vqa": {
        "a": [
            {
                "question_type": "Comparative/Trend",
                "question": "What temperature results in the highest EPC and how can this be concluded?",
                "answer_type": "Paragraph",
                "answer": "a\tThe highest temperature will also result in the highest EPC, this can be concluded based on the slopes of the different lines."
            },
            {
                "question_type": "Comparative/Trend",
                "question": "What is the EPC for the process at 160 degrees Celcius?",
                "answer_type": "Factoid",
                "answer": "a\t10 angstrom per cycle."
            },
            {
                "question_type": "Comparative/Trend",
                "question": "is there a linear trend in increase in EPC with increasing temperature?",
                "answer_type": "Yes/No",
                "answer": "a\tNo"
            },
            {
                "question_type": "Process-Oriented",
                "question": "What processing temperature will result in the highest control in etching?",
                "answer_type": "Paragraph",
                "answer": "a\tThis will be determined by the height of the EPC. This is the lowest for the process at 128 degrees. This process will then also result in the most control."
            }
        ]
    },
    "bbox": {
        "a": {
            "x": 2,
            "y": 4,
            "width": 665,
            "height": 543
        }
    }
}

File: test/atomic-layer-etching/experimental-usecase/3/images/3867828aabdcebeb2d14ad2a2fb95a1a072eb6ee61ceaf985a0a438c2fdc01d5.json
{
    "sample_id": "atomic-layer-etching/experimental-usecase/3/3867828aabdcebeb2d14ad2a2fb95a1a072eb6ee61ceaf985a0a438c2fdc01d5",
    "classification": {
        "a": "reaction scheme",
        "b": "stacked spectra chart",
        "c": "multi spectra chart"
    },
    "summarization": {
        "a": "The figure illustrates the step-by-step transformation of a pristine bilayer structure through the adsorption of chlorine atoms and subsequent exposure to argon gas, leading to a monolayer structure.",
        "b": "The figure shows the intensity of spectral peaks at various wavenumbers for different states of the material, including pristine bilayer, Cl adsorption, and monolayer structures. Where the intensities decrease upon plasma exposure.",
        "c": "The figure shows the intensity of spectral peaks at various wavenumbers for different states of the material, including pristine bilayer, Cl adsorption, and monolayer structures. Where the intensities increase upon plasma exposure."
    },
    "data_extraction": {
        "a": "| Reaction Step | Description |\n|---|---|\n| Pristine (bilayer) | Initial state with bilayer structure |\n| Cl adsorption | Chlorine atoms adsorb onto the surface |\n| Ar 30 s | Argon gas exposure for 30 seconds |\n| Ar 60 s | Argon gas exposure for 60 seconds |\n| Ar 120 s | Argon gas exposure for 120 seconds |\n| Pristine (monolayer) | Final state with monolayer structure |",
        "b": "| Wavenumber (cm\u207b\u00b9) | Intensity (a.u.) Pristine Bi|Intensity (a.u.) Cl ads|Intensity (a.u.) 30s Ar|Intensity (a.u.) 60s Ar|Intensity (a.u.) 120s Ar|Intensity (a.u.) Pristine Mono|\n|---|---|---|---|---|---|---|\n| 370 | - |- |- |- |- |- |\n| 383 | Peak 1*I |Peak 1*I |Peak 0.9*I |Peak 0.6*I |Peak 0.5*I |Peak 0.4*I |\n| 390 | - |- |- |- |- |- |\n| 405 | Peak 1*I |Peak 1*I |Peak 0.9*I |Peak 0.6*I |Peak 0.5*I |Peak 0.4*I |\n| 420 | - |- |- |- |- |- |",
        "c": "| Wavenumber (cm\u207b\u00b9) | Intensity (a.u.) Pristine Bi|Intensity (a.u.) Cl ads|Intensity (a.u.) 30s Ar|Intensity (a.u.) 60s Ar|Intensity (a.u.) 120s Ar|Intensity (a.u.) Pristine Mono|\n|---|---|---|---|---|---|---|\n| 580 | - |- |- |- |- |- |\n| 620 | Peak 0.6*I |Peak 0.6*I |Peak 0.8*I |Peak 0.9*I |Peak 1*I |Peak 1*I |\n| 665 | Peak 0.6*I |Peak 0.6*I |Peak 0.8*I |Peak 0.9*I |Peak 1*I |Peak 1*I |\n| 720 | - |- |- |- |- |- |"
    },
    "vqa": {
        "a": [
            {
                "question_type": "Process-Oriented",
                "question": "What processing step takes the longest in this process and why?",
                "answer_type": "Paragraph",
                "answer": "a\tThe plasma exposure takes the longest. This is likely as the plasma is at a high pressure. Also modification usually does not take more than a few seconds."
            },
            {
                "question_type": "Process-Oriented",
                "question": "What effect of the plasma must be taken into account for low pressures?",
                "answer_type": "Paragraph",
                "answer": "a\tAt low pressures, ions are more accelerated towards the substrate table and can also damage the underlaying monolayer for to long exposures."
            }
        ],
        "c": [
            {
                "question_type": "Comparative/Trend",
                "question": "Are the peak ratios for all measurements equal?",
                "answer_type": "Yes/No",
                "answer": "c\tNo"
            }
        ],
        "b": [
            {
                "question_type": "Comparative/Trend",
                "question": "Is there a thickness dependence in the intensity and how does this relation look?",
                "answer_type": "Paragraph",
                "answer": "b\tYes there is a dependence. With the removal of half of the material, the intensity is also dropping. This indicates a proportional relation."
            }
        ]
    },
    "bbox": {
        "a": {
            "x": 16,
            "y": 9,
            "width": 372,
            "height": 200
        },
        "b": {
            "x": 16,
            "y": 235,
            "width": 190,
            "height": 135
        },
        "c": {
            "x": 209,
            "y": 235,
            "width": 186,
            "height": 135
        }
    }
}

File: test/atomic-layer-etching/experimental-usecase/3/images/figure_2.json
{
    "sample_id": "atomic-layer-etching/experimental-usecase/3/figure_2",
    "classification": {
        "a": "multi-axis chart",
        "b": "multi-axis chart"
    },
    "summarization": {
        "a": "The chart shows the relative atomic percentage of chlorine (Cl at %) and the ratio of sulfur to molybdenum (S/Mo) against exposure time in seconds. The data points are labeled with 'Sulfur removed' and 'Molybdenum removed' indicating specific conditions, to explain the trends in the ratio of S/Mo.",
        "b": "The chart shows the relative atomic percentage of chlorine (Cl at %) and the ratio of sulfur to molybdenum (S/Mo) against exposure time in seconds. A red arrow indicates 'Annealing (250\u00b0C, 45min)' s."
    },
    "data_extraction": {
        "a": "| Exposure time (sec) | P | Cl | 15 | 30 | 45 | 60 | 90 | 120 | 200 |\n|---|---|---|---|---|---|---|---|---|---|\n| Relative atomic percentage (%) | 0 | 60 | 45 | 30 | 20 | 10 | 5 | 0 | 0 |\n| Ratio of S/Mo | 2.0 | 2.0 | 1.8 | 1.65 | 1.9 | 2.3 | 2.2 | 2.0 | 2.0 |",
        "b": "| Exposure time (sec) | P | Cl | 15 | 30 | TA | 60 | 90 | 120 | 200 |\n|---|---|---|---|---|---|---|---|---|---|\n| Relative atomic percentage (%) | 0 | 60 | 45 | 30 | 0 | 0 | 0 | 0 | 0 |\n| Ratio of S/Mo | 2.0 | 2.0 | 1.8 | 1.7 | 1.7 | 1.7 | 1.7 | 1.7 | 1.7 |"
    },
    "vqa": {
        "a": [
            {
                "question_type": "Structure-Property",
                "question": "What is the ideal S/Mo ratio and how can this be explaned based on the oxidation state of molybdenum?",
                "answer_type": "Paragraph",
                "answer": "a\tThe ideal ratio is 2.0, as the oxidation state of Mo is +4 and that of sulfer is -2."
            },
            {
                "question_type": "Process-Oriented",
                "question": "What is the saturated plasma exposure time?",
                "answer_type": "Factoid",
                "answer": "a\t120 s."
            }
        ],
        "b": [
            {
                "question_type": "Structure-Property",
                "question": "Will annealing lead to high quality MoS?",
                "answer_type": "Paragraph",
                "answer": "b\tNo, this will not happen as the annealing fixes the S/Mo ratio 1.7, which should be 2.0 for high quality MoS2."
            },
            {
                "question_type": "Comparative/Trend",
                "question": "Why does the Cl atomic percentige drop?",
                "answer_type": "Paragraph",
                "answer": "b\tArgon ions bombard the surface and remove Cl from the surface together with sulfur."
            }
        ]
    },
    "bbox": {
        "a": {
            "x": 2,
            "y": 5,
            "width": 668,
            "height": 479
        },
        "b": {
            "x": 2,
            "y": 493,
            "width": 667,
            "height": 475
        }
    }
}

File: test/atomic-layer-etching/experimental-usecase/3/images/figure_3.json
{
    "sample_id": "atomic-layer-etching/experimental-usecase/3/figure_3",
    "classification": {
        "a": "multi spectra chart",
        "b": "multi spectra chart",
        "c": "multi spectra chart",
        "d": "multi spectra chart",
        "e": "multi spectra chart",
        "f": "multi spectra chart"
    },
    "summarization": {
        "a": "The figure shows XPS spectra of Mo 3d // S 2p for pristine bilayer and after Cl adsorption.",
        "b": "The figure displays XPS spectra of Cl 2p for pristine bilayer and various Ar exposure times.",
        "c": "The figure presents XPS spectra of Mo 3d // S 2p after Cl adsorption and Ar exposure times.",
        "d": "The figure shows XPS spectra of Mo 3d // S 2p after several Ar exposure times.",
        "e": "The figure displays XPS spectra of Mo 3d // S 2p after several Ar exposure times.",
        "f": "The figure presents XPS spectra of Mo 3d // S 2p after Ar exposure times and for a pristine bilayer."
    },
    "data_extraction": {
        "a": "| Binding energy (eV) | Intensity (a.u.) |\n|---|---|\n| 233 | 3d<sub>3/2</sub> |\n| 229 | 3d<sub>5/2</sub> |\n| 227 | S-Mo-S |\n| 163 | 2p<sub>1/2</sub> |\n| 162 | 2p<sub>3/2</sub> |",
        "b": "| Binding energy (eV) | Intensity (a.u.) |\n|---|---|\n| 204 | 0 |\n| 201 | 2p<sub>1/2</sub> |\n| 200 | 2p<sub>3/2</sub> |\n| 198 | 0 |\n| 164 | 0 |\n| 162 | 0 |",
        "c": "| Binding energy (eV) | Intensity (a.u.) |\n|---|---|\n| 234 | 3d<sub>3/2</sub> |\n| 229 | 3d<sub>5/2</sub> |\n| 227 | S-Mo-S |\n| 163 | 2p<sub>1/2</sub> |\n| 162 | 2p<sub>3/2</sub> |",
        "d": "| Binding energy (eV) | Intensity (a.u.) |\n|---|---|\n| 234 | 3d<sub>3/2</sub> |\n| 229 | 3d<sub>5/2</sub> |\n| 227 | S-Mo-S |\n| 163 | 2p<sub>1/2</sub> |\n| 162 | 2p<sub>3/2</sub> |",
        "e": "| Binding energy (eV) | Intensity (a.u.) |\n|---|---|\n| 234 | 3d<sub>3/2</sub> |\n| 229 | 3d<sub>5/2</sub> |\n| 227 | S-Mo-S |\n| 163 | 2p<sub>1/2</sub> |\n| 162 | 2p<sub>3/2</sub> |",
        "f": "| Binding energy (eV) | Intensity (a.u.) |\n|---|---|\n| 234 | 3d<sub>3/2</sub> |\n| 229 | 3d<sub>5/2</sub> |\n| 227 | S-Mo-S |\n| 163 | 2p<sub>1/2</sub> |\n| 162 | 2p<sub>3/2</sub> |"
    },
    "vqa": {
        "a": [
            {
                "question_type": "Structure-Property",
                "question": "Does the chlorine adsorption change the peak ratios of the Mo 3d peak?",
                "answer_type": "Paragraph",
                "answer": "a\tThis only happens slightly, however the S-Mo-S peak does seem to be removed more, indicating that the sulfur is no longer bonded to Mo."
            }
        ],
        "c": [
            {
                "question_type": "Structure-Property",
                "question": "Which atoms are selectively etched?",
                "answer_type": "Paragraph",
                "answer": "c\tThe sulfur peaks decrease whereas the molybdenum peaks remain constant, so the sulfur is selectively etched."
            }
        ],
        "e": [
            {
                "question_type": "Process-Oriented",
                "question": "Why do the peak intensities increase upon longer plasma exposure after 60s?",
                "answer_type": "Paragraph",
                "answer": "e\tThe intensities of a bilayer MoS2 are equal to those of a Monolayer, so the should converge back to the pristine one."
            }
        ],
        "b": [
            {
                "question_type": "Process-Oriented",
                "question": "Is the chlorine selectively etched?",
                "answer_type": "Paragraph",
                "answer": "b\tAll peaks are equally removed by the argon plasma, so no this is not the case."
            }
        ]
    },
    "bbox": {
        "a": {
            "x": 9,
            "y": 0,
            "width": 449,
            "height": 370
        },
        "b": {
            "x": 470,
            "y": 11,
            "width": 440,
            "height": 360
        },
        "c": {
            "x": 921,
            "y": 0,
            "width": 458,
            "height": 373
        },
        "d": {
            "x": 9,
            "y": 393,
            "width": 447,
            "height": 359
        },
        "e": {
            "x": 469,
            "y": 393,
            "width": 452,
            "height": 359
        },
        "f": {
            "x": 933,
            "y": 393,
            "width": 446,
            "height": 361
        }
    }
}

File: test/atomic-layer-etching/experimental-usecase/35/images/fig_1.json
{
    "sample_id": "atomic-layer-etching/experimental-usecase/35/fig_1",
    "classification": {
        "a": "conceptual diagram"
    },
    "summarization": {
        "a": "The figure illustrates a warm-walled dual-chamber system used for atomic layer etching experiments. The left chamber is the processing chamber equipped with an in situ ellipsometer and heater for performing ALE reactions. The center load-lock enables sample transfer without breaking vacuum. The right chamber is an analysis chamber equipped with an in situ Auger electron spectroscope (AES) for chemical characterization immediately after each etch sequence. Turbo pumps, ion pumps, and gate valves maintain controlled vacuum environments throughout the system."
    },
    "data_extraction": {
        "a": ""
    },
    "vqa": {
        "a": [
            {
                "question_type": "Application/Performance",
                "question": "Why is integrating in situ ellipsometry and in vacuo AES into the same chamber system important for studying thermal ALE processes?",
                "answer_type": "Paragraph",
                "answer": "Integrating both in situ ellipsometry and in vacuo AES ensures that film thickness evolution and chemical composition can be monitored immediately after each ALE step without atmospheric exposure. This prevents surface reoxidation, preserves intermediate reaction products, and allows the researchers to precisely correlate surface chemistry with etch-per-cycle behavior. Such real-time, contamination-free measurements are essential for understanding reaction mechanisms and optimizing ALE performance."
            },
            {
                "question_type": "Process-Oriented",
                "question": "Does the schematic illustrate how samples are transferred and analyzed during the ALE process?",
                "answer_type": "Paragraph",
                "answer": "Yes, the schematic shows that samples are processed in the ALE chamber, moved through a load-lock, and analyzed in an in situ AES chamber without breaking vacuum."
            },
            {
                "question_type": "Structure-Property",
                "question": "Which structural features of this chamber system ensure accurate and contamination-free surface measurements?",
                "answer_type": "List",
                "answer": "Dedicated load-lock for vacuum-preserved sample transfer, Turbo and ion pumps maintaining stable vacuum, Gate valves isolating each chamber, In situ ellipsometer and AES integrated directly into the system"
            },
            {
                "question_type": "Comparative/Trend",
                "question": "How does the function of the processing chamber differ from that of the analysis chamber in this system?",
                "answer_type": "Factoid",
                "answer": "The processing chamber performs thermal ALE reactions with in situ ellipsometry monitoring, while the analysis chamber performs chemical characterization using in situ AES."
            }
        ]
    },
    "bbox": {
        "a": {
            "x": 0,
            "y": 0,
            "width": 672,
            "height": 320
        }
    }
}

File: test/atomic-layer-etching/experimental-usecase/35/images/fig_9.json
{
    "sample_id": "atomic-layer-etching/experimental-usecase/35/fig_9",
    "classification": {
        "a": "multiple line chart"
    },
    "summarization": {
        "a": "The plot shows RMS surface roughness (pm) measured by AFM as a function of ALE cycles for TiO\u2082 (170 \u00b0C) and ZrO\u2082 (325 \u00b0C) using WF\u2086 paired with BCl\u2083, SOCl\u2082, or TiCl\u2084. Both materials start with higher roughness and show a rapid drop after a few cycles; ZrO\u2082 begins much rougher (~180\u2013190 pm) and smooths more dramatically than TiO\u2082. Effective chemistries (WF\u2086/BCl\u2083 and WF\u2086/TiCl\u2084 for ZrO\u2082; WF\u2086/SOCl\u2082 and WF\u2086/TiCl\u2084 for TiO\u2082) produce greater smoothing, while SOCl\u2082 is least effective at smoothing ZrO\u2082 \u2014 matching its poor etch performance. Overall, ALE leads to net surface smoothing, and the degree of smoothing correlates with the chemistry\u2019s etch effectiveness."
    },
    "data_extraction": {
        "a": "| Material|Initial Roughness (0 cycles)|Roughness after 5 cycles|Roughness after 25 cycles|Trend Summary|\n|---------|----------------------------|------------------------|-------------------------|-------------|\n|TiO\u2082|~90\u2013100 pm|Decreases for all chemistries|Further decreases; becomes smoother overall|ALE smooths TiO\u2082 surfaces|\n|ZrO\u2082|~180\u2013190 pm|Sharp drop for all chemistries|Chemistry-dependent smoothing; SOCl\u2082 least effective|ZrO\u2082 starts rougher but smooths strongly with effective chemistries|"
    },
    "vqa": {
        "a": [
            {
                "question_type": "Application/Performance",
                "question": "How can the roughness evolution help identify the best ALE chemistry for TiO\u2082 and ZrO\u2082?",
                "answer_type": "Paragraph",
                "answer": "Roughness evolution provides insight into how uniformly each chemistry removes material. Effective chemistries produce greater smoothing due to consistent layer removal. For TiO\u2082, SOCl\u2082 and TiCl\u2084 lead to smoother surfaces, while for ZrO\u2082, BCl\u2083 and TiCl\u2084 yield the strongest smoothing effects. In contrast, SOCl\u2082 produces limited smoothing on ZrO\u2082, reflecting its poor etch performance. Thus, AFM roughness trends help confirm which co-reactant chemistries produce uniform, high-quality ALE."
            },
            {
                "question_type": "Process-Oriented",
                "question": "Does Figure 9 show that RMS surface roughness decreases with ALE cycles for both TiO\u2082 and ZrO\u2082?",
                "answer_type": "Paragraph",
                "answer": "Yes. Both materials exhibit noticeable smoothing after ALE cycles, although the degree of smoothing depends on the co-reactant chemistry."
            },
            {
                "question_type": "Structure-Property",
                "question": "What material or surface properties influence how strongly roughness decreases during ALE?",
                "answer_type": "List",
                "answer": "Initial surface morphology (TiO\u2082 smoother; ZrO\u2082 rougher), Reaction efficiency of each co-reactant, Volatility of reaction by-products, Uniformity of layer-by-layer removal"
            },
            {
                "question_type": "Comparative/Trend",
                "question": "Which material shows the largest roughness reduction during ALE?",
                "answer_type": "Factoid",
                "answer": "ZrO\u2082 shows the largest reduction in roughness, dropping from ~180\u2013190 pm initially to much lower values after 25 cycles."
            }
        ]
    },
    "bbox": {
        "a": {
            "x": 0,
            "y": 0,
            "width": 544,
            "height": 450
        }
    }
}

File: test/atomic-layer-etching/experimental-usecase/37/images/fig_1.json
{
    "sample_id": "atomic-layer-etching/experimental-usecase/37/fig_1",
    "classification": {
        "a": "apparatus diagram"
    },
    "bbox": {
        "a": {
            "x": 0,
            "y": 0,
            "width": 0,
            "height": 0
        }
    }
}

File: test/atomic-layer-etching/experimental-usecase/37/images/fig_10.json
{
    "sample_id": "atomic-layer-etching/experimental-usecase/37/fig_10",
    "classification": {
        "a": "image panel",
        "b": "image panel",
        "c": "image panel",
        "d": "image panel"
    },
    "bbox": {
        "a": {
            "x": 0,
            "y": 0,
            "width": 0,
            "height": 0
        },
        "b": {
            "x": 0,
            "y": 0,
            "width": 0,
            "height": 0
        },
        "c": {
            "x": 0,
            "y": 0,
            "width": 0,
            "height": 0
        },
        "d": {
            "x": 0,
            "y": 0,
            "width": 0,
            "height": 0
        }
    }
}

File: test/atomic-layer-etching/experimental-usecase/37/images/fig_2.json
{
    "sample_id": "atomic-layer-etching/experimental-usecase/37/fig_2",
    "classification": {
        "a": "multiple line chart",
        "b": "multiple line chart",
        "c": "line chart"
    },
    "summarization": {
        "a": "The line chart shows the trend of \u0394 values over cycles for four different wavelengths (465 nm, 525 nm, 580 nm, and 635 nm). The \u0394 values decrease with increasing cycles until around cycle 240, after which they start to increase again.",
        "b": "The line chart displays the constant values of \u03a8 for four different wavelengths (465 nm, 525 nm, 580 nm, and 635 nm) over cycles. The values remain stable throughout the cycles.",
        "c": "The line chart illustrates the thickness of a material over cycles. The thickness increases steadily until cycle 240, after which it decreases slightly."
    },
    "data_extraction": {
        "a": "| Cycles | 465 nm | 525 nm | 580 nm | 635 nm |\n|---|---|---|---|---|\n| 210 | 164 | 166 | 168 | 168 |\n| 215 | 163 | 165 | 167 | 167 |\n| 220 | 162 | 164 | 166 | 166 |\n| 225 | 161 | 163 | 165 | 165 |\n| 230 | 160 | 162 | 164 | 164 |\n| 235 | 159 | 161 | 163 | 163 |\n| 240 | 158 | 160 | 162 | 162 |\n| 245 | 161 | 163 | 165 | 166 |",
        "b": "| Cycles | 465 nm | 525 nm | 580 nm | 635 nm |\n|---|---|---|---|---|\n| 210 | 21 | 19 | 17 | 17 |\n| 215 | 21 | 19 | 17 | 17 |\n| 220 | 21 | 19 | 17 | 17 |\n| 225 | 21 | 19 | 17 | 17 |\n| 230 | 21 | 19 | 17 | 17 |\n| 235 | 21 | 19 | 17 | 17 |\n| 240 | 21 | 19 | 17 | 17 |\n| 245 | 21 | 19 | 17 | 17 |",
        "c": "| Cycles | Thickness (nm) |\n|---|---|\n| 210 | 4.8 |\n| 215 | 5.0 |\n| 220 | 5.2 |\n| 225 | 5.4 |\n| 230 | 5.6 |\n| 235 | 5.8 |\n| 240 | 6.0 |\n| 245 | 5.8 |"
    },
    "vqa": {
        "a": [
            {
                "question_type": "Process-Oriented",
                "question": "How does \u0394 change during the process?",
                "answer_type": "Factoid",
                "answer": "\u0394 decreases linearly during deposition and increases linearly during etching."
            },
            {
                "question_type": "Process-Oriented",
                "question": "At what temperature were the ALD and ALE processes performed?",
                "answer_type": "Yes/No",
                "answer": "At 170 \u00b0C."
            },
            {
                "question_type": "Comparative/Trend",
                "question": "What does this figure demonstrate about the use of in situ spectroscopic ellipsometry for monitoring TiO\u2082 growth and etching?",
                "answer_type": "Paragraph",
                "answer": "In figure 2, the raw ellipsometry parameters \u03a8 and \u0394, measured at four wavelengths, are shown alongside the thickness extracted using a temperature-dependent Cauchy model. While \u03a8 remains essentially constant over the small thickness range involved, \u0394 exhibits a clear correlation with the TiO\u2082 film thickness. This demonstrates that \u0394 is the primary ellipsometric parameter for detecting incremental growth and removal during ALD and ALE."
            }
        ],
        "b": [
            {
                "question_type": "Comparative/Trend",
                "question": "How does \u03a8 change during the process?",
                "answer_type": "Factoid",
                "answer": "\u03a8 does not change significantly during both deposition and etching."
            }
        ]
    },
    "bbox": {
        "a": {
            "x": 0,
            "y": 0,
            "width": 0,
            "height": 0
        },
        "b": {
            "x": 0,
            "y": 0,
            "width": 0,
            "height": 0
        },
        "c": {
            "x": 0,
            "y": 0,
            "width": 0,
            "height": 0
        }
    }
}
