Repository: sciknoworg/sci-imageminer

## Project Overview  

**Sci-ImageMiner** is an annotation project on figures from **atomic layer deposition (ALD)** and **atomic layer etching (ALE)**, situated within the broader field of materials science and engineering. Within each of these categories, the data is further organized into the sub-categories **experimental-usecase** and **simulation-usecase**.

It aims to host gold-standard annotations for chart classification, data extraction, summarization, and question answering—providing both pilot and full-phase data to support multimodal AI research in scientific image understanding.

File: test/atomic-layer-etching/experimental-usecase/47/images/FIG4_a.json
{
    "sample_id": "atomic-layer-etching/experimental-usecase/47/FIG4_a",
    "classification": {
        "a": "box plot"
    },
    "summarization": {
        "a": "The etch per cycle EPC (in \u00c5) is plotted against oxygen pulse length (in seconds). As the oxygen pulse length increases, there is a corresponding increase in EPC."
    },
    "data_extraction": {
        "a": "| O\u2082 pulse length (s) | EPC (\u00c5) |\n|---|---|\n| 1 | 0.4 |\n| 2 | 0.8 |\n| 3 | 1.2 |\n| 6 | 1.8 |\n| 10 | 2.0 |"
    },
    "vqa": {
        "a": [
            {
                "question_type": "Process-Oriented",
                "question": "What is saturation?",
                "answer_type": "Factoid",
                "answer": "The pulse is considered to saturate when increasing the pulse length no longer affects the EPC of the process."
            },
            {
                "question_type": "Process-Oriented",
                "question": "What is the EPC behaviour with O2 pulse time?",
                "answer_type": "Paragraph",
                "answer": "The O2 pulse was studied first at 300 \u00b0C. The length of the NbCl5 pulse was kept at 4 s and the purge lengths at 1 s. It was found that the O2 pulse does not fully saturate even with 10 s pulse times, but the increase in EPC slows down gradually."
            },
            {
                "question_type": "Process-Oriented",
                "question": "Do all the pulses achieve saturation?",
                "answer_type": "Yes/No",
                "answer": "No, not O2 pulse."
            },
            {
                "question_type": "Process-Oriented",
                "question": "What is the optimized O2 pulse length?",
                "answer_type": "Paragraph",
                "answer": "In the interest of optimizing the etch rate per time unit, 3 s was chosen as the O2 pulse length for further experiments."
            }
        ]
    },
    "bbox": {
        "a": {
            "x": 8,
            "y": 5,
            "width": 662,
            "height": 566
        }
    }
}
