Repository: sciknoworg/sci-imageminer

<div align="center">
</div>

## Project Overview  

**Sci-ImageMiner** is an annotation project on figures from **atomic layer deposition (ALD)** and **atomic layer etching (ALE)**, situated within the broader field of materials science and engineering. Within each of these categories, the data is further organized into the sub-categories **experimental-usecase** and **simulation-usecase**.

It aims to host gold-standard annotations for chart classification, data extraction, summarization, and question answering—providing both pilot and full-phase data to support multimodal AI research in scientific image understanding.

### 🗂️ Directory Structure  

We have compiled the dataset for annotation in this repository, structured into clearly defined categories and sub-categories.  
The layout reflects the distinction between ALD and ALE literature, as well as between experimental and simulation studies, making it easier to navigate both the pilot and full annotation phases.  


```text
data
├── alde-imageminer
│   ├── train
│   │   ├── atomic-layer-deposition
│   │   │   ├── experimental-usecase
│   │   │   │   ├── paper #
│   │   │   │   │   ├── images
│   │   │   │   │   │   ├── figures
│   │   │   │   │   │   │   ├── filename.jpg          # (JPEG) actual figure image extracted using MinerU
│   │   │   │   │   │   │   └── filename.json        # (JSON) expert annotated JSON
│   │   │   │   ├── Author et al.pdf                # (PDF) actual PDF document
│   │   │   │   ├── content.json                    # (JSON) structured content extracted using MinerU
│   │   │   └── ...
│   │   └── simulation-usecase
│   │       └── ...
│   └── atomic-layer-etching
│       └── ...
└── dev/test
    ├── atomic-layer-deposition
    │   ├── experimental-usecase
    │   └── simulation-usecase
    └── atomic-layer-etching
        ├── experimental-usecase
        └── simulation-usecase
```

## 🛠️ Tools Used

- **[MinerU](https://github.com/opendatalab/MinerU)** → structured text, figures, formulas, and tables from PDFs. It is created by OpenDataLab as an open-source tool designed for data extraction from PDF documents, converting them into structured machine-readable formats like Markdown and JSON. MinerU can interpret the complex layout structure of research papers, including figures, tables, formulas, and text.
- **[Qwen2.5-VL](https://github.com/QwenLM/Qwen2.5-VL)** → multimodal LLM applied for classification, extraction, and summarization. Specifically, we used [Qwen2.5-VL-7B-Instruct](https://huggingface.co/Qwen/Qwen2.5-VL-7B-Instruct).
- **[Prompts](code/baseline/prompts)** folder documents the prompts used for information extraction (figure type, data, summary, and VQA).

### 📊 Dataset Statistics

#### Overall

| Split Name | ALD-Experimental-UseCase-Papers | ALD-Experimental-UseCase-Figures | ALD-Simulation-UseCase-Papers | ALD-Simulation-UseCase-Figures | ALE-Experimental-UseCase-Papers | ALE-Experimental-UseCase-Figures | ALE-Simulation-UseCase-Papers | ALE-Simulation-UseCase-Figures | Total-Papers | Total-Figures |
|---|---|---|---|---|---|---|---|---|---|---|
| Train | 42 | 330 | 35 | 349 | 27 | 248 | 22 | 243 | 126 | 1170 |
| Dev | 6 | 50 | 6 | 59 | 5 | 55 | 3 | 37 | 20 | 201 |
| Test | 18 | 172 | 17 | 149 | 14 | 138 | 10 | 121 | 59 | 580 |
| Total | 66 | 552 | 58 | 557 | 46 | 441 | 35 | 401 | 205 | 1951 |

#### Figure type Distribution

We have defined a taxonomy of 39 figure types including "unknown". The full taxonomy with descriptions, parent taxonomy category, and aliases is here [figure_taxonomy.tsv](https://github.com/sciknoworg/ALD-E-ImageMiner/blob/main/figure_taxonomy.tsv). The ALD/E-ImageMiner project maintains a focus only on figures of parent taxonomy category `quantitative plot`.


| Figure Type                     | Train | Dev | Test |
|---------------------------------|-------|-----|------|
| 3d scatter plot                 | 10    | 0   | 4    |
| apparatus diagram               | 51    | 1   | 28   |
| area chart                      | 1     | 0   | 0    |
| band diagram                    | 5     | 0   | 8    |
| bar chart                       | 35    | 2   | 13   |
| box plot                        | 6     | 0   | 4    |
| chromaticity diagram            | 1     | 0   | 0    |
| conceptual diagram              | 146   | 35  | 45   |
| contour heatmap                 | 38    | 0   | 8    |
| device structure diagram        | 10    | 2   | 4    |
| formula                         | 2     | 0   | 0    |
| grouped bar chart               | 9     | 0   | 3    |
| heatmap                         | 75    | 0   | 28   |
| image panel                     | 235   | 33  | 86   |
| line chart                      | 114   | 29  | 51   |

### Annotations and Metadata
All annotations, labels, bounding boxes, and structured metadata in this repository are licensed under CC BY 4.0 (see [LICENSE](data/LICENSE.md) file).

You are free to use, modify, and redistribute the annotations with proper attribution.

File: train/atomic-layer-etching/experimental-usecase/2/images/figure_10.json
{
    "sample_id": "atomic-layer-etching/experimental-usecase/2/figure_10",
    "classification": {
        "a": "multiple scatter plot"
    },
    "summarization": {
        "a": "This figure presents a comparative scatter plot of experimentally reported physical sputter yields of silicon (Si) as a function of the square root of Ar\u207a ion energy, compiled from multiple literature sources. The wide dispersion of data points highlights strong experiment-to-experiment variability, particularly near the sputtering threshold. A SRIM simulation curve is included as a reference, indicating an approximate threshold energy of ~20 eV for Si sputtering. The figure emphasizes the inherent difficulty in achieving precise control in physical sputtering processes."
    },
    "data_extraction": {
        "a": "| Ion Energy [eV] | Square Root of Ion Energy [eV^1/2] | Sputter Yield [Si/Ar^+] |\n|---|---|---|\n| 0 | 0 | 0 |\n| 25 | 5 | 0.05 |\n| 100 | 10 | 0.1 |\n| 225 | 15 | 0.2 |\n| 400 | 20 | 0.3 |"
    },
    "vqa": {
        "a": [
            {
                "question_type": "Application/Performance",
                "question": "Why is this sputter yield comparison important for atomic layer etching (ALE) process control?",
                "answer_type": "Paragraph",
                "answer": "This comparison highlights the sensitivity of physical sputtering to ion energy, especially near the threshold region. In ALE, precise control of ion energy is essential to remain within the ALE window, avoiding uncontrolled sputtering. The observed scatter emphasizes the need for carefully tuned plasma and ion conditions to achieve repeatable, layer-by-layer etching."
            },
            {
                "question_type": "Comparative/Trend",
                "question": "What is the approximate threshold energy for physical sputtering of Si indicated in the figure?",
                "answer_type": "Factoid",
                "answer": "~20 eV, as suggested by both experimental data and SRIM simulations."
            },
            {
                "question_type": "Process-Oriented",
                "question": "Does the sputter yield of Si increase with increasing Ar\u207a ion energy?",
                "answer_type": "Paragraph",
                "answer": "Yes. Higher ion energies generally lead to increased physical sputtering of Si."
            },
            {
                "question_type": "Structure-Property",
                "question": "What factors contribute to the large scatter in sputter yield values reported in the literature?",
                "answer_type": "List",
                "answer": "Variations in ion energy calibration, Differences in surface condition and crystallinity, Experimental setup and measurement uncertainty, Ion incidence angle and beam conditions"
            }
        ]
    },
    "bbox": {
        "a": {
            "x": 0,
            "y": 0,
            "width": 575,
            "height": 603
        }
    }
}

File: train/atomic-layer-etching/experimental-usecase/2/images/figure_12.json
{
    "sample_id": "atomic-layer-etching/experimental-usecase/2/figure_12",
    "classification": {
        "a": "multi spectra chart",
        "b": "multi spectra chart",
        "c": "multi spectra chart"
    },
    "summarization": {
        "a": "shows cycle-to-cycle evolution of plasma potential during C\u2084F\u2088 pulsing, where longer pulse duration (5.0 s) induces larger and more persistent potential changes than the shorter pulse (1.5 s).",
        "b": "presents the electron density response, indicating higher and more slowly relaxing density for longer C\u2084F\u2088 exposure due to increased residual fluorocarbon species.",
        "c": "shows changes in electron temperature, which remain relatively low but exhibit stronger perturbations for longer pulse duration, reflecting altered plasma conditions."
    },
    "data_extraction": {
        "a": "| Time (s) | Vp (V) \u2014 1.5 s | Vp (V) \u2014 5.0 s |\n|----------|----------------|----------------|\n| 0        | 0.65           | 0.50           |\n| 5        | 0.10           | 0.85           |\n| 10       | -0.05          | 0.55           |\n| 20       | -0.10          | 0.45           |\n| 40       | -0.10          | 0.25           |\n| 60       | -0.10          | 0.05           |\n| 80       | 0.00           | -0.10          |\n| 95       | 0.55           | 0.40           |",
        "b": "| Time (s) | Ne \u2014 1.5 s | Ne \u2014 5.0 s |\n|----------|------------|------------|\n| 0        | -2.0e10    | -3.0e10    |\n| 5        | -5.0e9     | -1.5e10    |\n| 10       | -2.0e9     | -1.0e10    |\n| 20       | -1.0e9     | -6.0e9     |\n| 40       | -5.0e8     | -3.0e9     |\n| 60       | -2.0e8     | -2.0e9     |\n| 80       | -1.0e8     | -1.0e9     |\n| 95       | -2.0e10    | -3.5e10    |",
        "c": "| Time (s) | Te (eV) \u2014 1.5 s | Te (eV) \u2014 5.0 s |\n|----------|------------------|------------------|\n| 0        | 0.13             | 0.12             |\n| 5        | 0.01             | 0.00             |\n| 10       | 0.00             | -0.01            |\n| 20       | 0.01             | 0.00             |\n| 40       | 0.01             | -0.01            |\n| 60       | 0.02             | 0.00             |\n| 80       | 0.03             | 0.00             |\n| 95       | 0.12             | 0.11             |"
    },
    "vqa": {
        "b": [
            {
                "question_type": "Comparative/Trend",
                "question": "How does plasma response differ between 1.5 s and 5.0 s C\u2084F\u2088 pulse durations?",
                "answer_type": "Factoid",
                "answer": "The 5.0 s pulse produces larger and more persistent changes in plasma potential, electron density, and electron temperature than the 1.5 s pulse."
            }
        ],
        "a": [
            {
                "question_type": "Process-Oriented",
                "question": "Does increasing the C\u2084F\u2088 pulse duration modify plasma properties during each ALE cycle?",
                "answer_type": "Yes/No",
                "answer": "Yes"
            },
            {
                "question_type": "Application/Performance",
                "question": "Why is understanding cycle-to-cycle plasma evolution important for atomic layer etching?",
                "answer_type": "Paragraph",
                "answer": "Cycle-to-cycle plasma evolution directly impacts etch uniformity, selectivity, and self-limitation in ALE processes. Increased residual fluorocarbon species from longer precursor pulses alter plasma electrical properties, which can reduce process controllability and degrade etching precision. Understanding these effects is critical for optimizing pulse timing and maintaining stable ALE operation."
            }
        ],
        "c": [
            {
                "question_type": "Structure-Property",
                "question": "Which plasma properties are affected by residual fluorocarbon species during ALE cycles?",
                "answer_type": "List",
                "answer": "Plasma potential, Electron density, Electron temperature"
            }
        ]
    },
    "bbox": {
        "a": {
            "x": 8,
            "y": 13,
            "width": 360,
            "height": 390
        },
        "b": {
            "x": 374,
            "y": 11,
            "width": 397,
            "height": 392
        },
        "c": {
            "x": 784,
            "y": 11,
            "width": 355,
            "height": 392
        }
    }
}

File: train/atomic-layer-etching/experimental-usecase/2/images/figure_2.json
{
    "sample_id": "atomic-layer-etching/experimental-usecase/2/figure_2",
    "classification": {
        "a": "conceptual diagram"
    },
    "summarization": {
        "a": "The figure schematically illustrates the thermal ALD window, showing how thickness growth per cycle depends on process temperature. In the central ALD window, surface reactions are self-limiting and yield constant growth per cycle. At low temperatures, condensation and incomplete reactions dominate, while at high temperatures, desorption and precursor decomposition lead to loss of ALD control."
    },
    "data_extraction": {
        "a": ""
    },
    "vqa": {
        "a": [
            {
                "question_type": "Application/Performance",
                "question": "Why is identifying the ALD window important for practical ALD and ALE-based technologies?",
                "answer_type": "Paragraph",
                "answer": "Identifying the ALD window is critical because it defines the operating conditions where film growth is stable, uniform, and self-limiting. Operating within this window ensures reproducible material properties and precise thickness control, which are essential for semiconductor manufacturing and for extending ALD principles to atomic layer etching processes."
            },
            {
                "question_type": "Comparative/Trend",
                "question": "What happens to the thickness growth per cycle outside the ALD window?",
                "answer_type": "Factoid",
                "answer": "Growth per cycle becomes unstable due to condensation at low temperatures and decomposition or desorption at high temperatures."
            },
            {
                "question_type": "Process-Oriented",
                "question": "Does the figure explain how the ALD window concept regulates the growth process?",
                "answer_type": "Yes/No",
                "answer": "Yes"
            },
            {
                "question_type": "Structure-Property",
                "question": "Which structural film properties are ensured when deposition occurs inside the ALD window?",
                "answer_type": "List",
                "answer": "Uniform monolayer-by-monolayer growth, Precise thickness control, High conformality, Reproducible film structure"
            }
        ]
    },
    "bbox": {
        "a": {
            "x": 0,
            "y": 0,
            "width": 669,
            "height": 294
        }
    }
}

File: train/atomic-layer-etching/experimental-usecase/2/images/figure_4.json
{
    "sample_id": "atomic-layer-etching/experimental-usecase/2/figure_4",
    "classification": {
        "a": "conceptual diagram"
    },
    "summarization": {
        "a": "The figure schematically illustrates the ALE window as a function of ion energy, positioned between spontaneous chemical etching at low ion energies and physical sputter etching at high ion energies. Within this window, chemically enhanced, directional etching occurs when the ion energy is above the chemical etching threshold (E\u208detch\u208e) but below the physical sputtering threshold (E\u208dpsh\u208e), enabling controlled atomic-scale material removal."
    },
    "data_extraction": {
        "a": ""
    },
    "vqa": {
        "a": [
            {
                "question_type": "Application/Performance",
                "question": "Why is operating within the ALE ion-energy window important for advanced nanoscale etching?",
                "answer_type": "Paragraph",
                "answer": "Operating within the ALE window allows controlled, directional material removal by combining chemical surface modification with low-energy ion activation. This prevents uncontrolled chemical etching and excessive physical sputtering, enabling precise atomic-scale etching required for advanced semiconductor and nanofabrication applications."
            },
            {
                "question_type": "Comparative/Trend",
                "question": "How does etching behavior change as ion energy increases across the ALE window?",
                "answer_type": "Factoid",
                "answer": "Etching transitions from spontaneous chemical etching at low ion energy to physical sputter etching at high ion energy, with ALE occurring in between."
            },
            {
                "question_type": "Process-Oriented",
                "question": "Does the figure define an ion-energy-controlled window for atomic layer etching (ALE)?",
                "answer_type": "Yes/No",
                "answer": "Yes"
            },
            {
                "question_type": "Structure-Property",
                "question": "Which etching characteristics are enabled within the ALE window shown in the figure?",
                "answer_type": "List",
                "answer": "Directional etching, Atomic-scale thickness control, Chemically enhanced etching, Suppressed physical sputtering"
            }
        ]
    },
    "bbox": {
        "a": {
            "x": 0,
            "y": 0,
            "width": 675,
            "height": 272
        }
    }
}

File: train/atomic-layer-etching/experimental-usecase/2/images/figure_5.json
{
    "sample_id": "atomic-layer-etching/experimental-usecase/2/figure_5",
    "classification": {
        "a": "conceptual diagram"
    },
    "summarization": {
        "a": "The figure schematically illustrates the dependence of etched thickness per cycle on reactant exposure time under different reactant pressures. Curves (i), (ii), and (iii) represent increasing pressure conditions, showing that higher pressure leads to faster attainment of saturation surface coverage, which is required for self-limiting atomic layer etching."
    },
    "data_extraction": {
        "a": "| Exposure Time of Substrate to Chemical Reactant | Thickness Loss Per Cycle |\n|---|---|\n|(i)| Saturation coverage |\n|(ii)| | \n|(iii)| |"
    },
    "vqa": {
        "a": [
            {
                "question_type": "Application/Performance",
                "question": "Why is rapid saturation coverage important for practical ALE processing?",
                "answer_type": "Paragraph",
                "answer": "Rapid achievement of saturation surface coverage reduces the required exposure time per cycle, improving process efficiency while maintaining atomic-scale etch control. This is particularly important for high-throughput manufacturing where precise, repeatable etching is required."
            },
            {
                "question_type": "Comparative/Trend",
                "question": "How does increasing reactant pressure affect the time required to reach saturation coverage?",
                "answer_type": "Factoid",
                "answer": "Higher reactant pressure leads to faster attainment of saturation surface coverage."
            },
            {
                "question_type": "Process-Oriented",
                "question": "Does the figure demonstrate self-limiting behavior in atomic layer etching as a function of reactant exposure time?",
                "answer_type": "Yes/No",
                "answer": "Yes"
            },
            {
                "question_type": "Structure-Property",
                "question": "Which surface-related properties are controlled by achieving saturation coverage in ALE?",
                "answer_type": "List",
                "answer": "Constant etched thickness per cycle, Uniform surface modification, Self-limited reaction behavior"
            }
        ]
    },
    "bbox": {
        "a": {
            "x": 0,
            "y": 0,
            "width": 675,
            "height": 347
        }
    }
}

File: train/atomic-layer-etching/experimental-usecase/2/images/figure_6.json
{
    "sample_id": "atomic-layer-etching/experimental-usecase/2/figure_6",
    "classification": {
        "a": "spectra chart"
    },
    "summarization": {
        "a": "The figure shows the in situ thickness evolution of an SiO\u2082 film during multiple atomic layer etching (ALE) cycles. Each cycle consists of pulsed C\u2084F\u2088 exposure followed by Ar ion bombardment, resulting in a stepwise and repeatable decrease in thickness that demonstrates controlled, cycle-by-cycle material removal."
    },
    "data_extraction": {
        "a": "| Time [s] | Thickness Change [\u00c5] |\n|---|---|\n| 0 | 0 |\n| 50 | 0 |\n| 100 | -5 |\n| 150 | -10 |\n| 200 | -15 |\n| 250 | -20 |\n| 300 | -25 |\n| 350 | -30 |"
    },
    "vqa": {
        "a": [
            {
                "question_type": "Application/Performance",
                "question": "Why is the observed stepwise thickness reduction important for practical ALE applications?",
                "answer_type": "Paragraph",
                "answer": "The stepwise thickness reduction confirms precise, cycle-by-cycle control of material removal, which is essential for atomic-scale etching. This behavior enables reliable pattern transfer, reduced process variability, and improved dimensional control in advanced semiconductor manufacturing."
            },
            {
                "question_type": "Comparative/Trend",
                "question": "How does the film thickness evolve over successive ALE cycles shown in the figure?",
                "answer_type": "Factoid",
                "answer": "The thickness decreases in a stepwise and repeatable manner with each ALE cycle."
            },
            {
                "question_type": "Process-Oriented",
                "question": "Does the figure demonstrate cyclic, stepwise material removal during an atomic layer etching (ALE) process?",
                "answer_type": "Yes/No",
                "answer": "Yes"
            },
            {
                "question_type": "Structure-Property",
                "question": "Which etching characteristics are indicated by the step-like thickness evolution?",
                "answer_type": "List",
                "answer": "Self-limited etch depth per cycle, Uniform material removal, High etch repeatability"
            }
        ]
    },
    "bbox": {
        "a": {
            "x": 0,
            "y": 0,
            "width": 675,
            "height": 381
        }
    }
}

File: train/atomic-layer-etching/experimental-usecase/34/images/fig_3.json
{
    "sample_id": "atomic-layer-etching/experimental-usecase/34/fig_3",
    "classification": {
        "a": "spectra chart",
        "b": "multi spectra chart"
    },
    "summarization": {
        "a": "The XPS survey spectrum displays elemental peaks (Al, O, F, C) across a wide binding-energy range, indicating the chemical composition of the CF\u2084-etched Al\u2082O\u2083 film surface.",
        "b": "The high-resolution Al 2p spectrum shows peak deconvolution into components corresponding to Al\u2013F, Al\u2013O\u2013F, and Al\u2013O bonding states, revealing surface chemical modification after CF\u2084 plasma exposure."
    },
    "data_extraction": {
        "a": "| Binding Energy (eV)|Counts/s|Note|\n|--------------------|--------|----------------------|\n|~75|~48000|O 1s region (approx.)|\n|~285|~6000|C 1s|\n|~530|~11000|O 1s major peak|\n|~685|~15000|F 1s|\n|~975|~9000|O KLL|\n|~1200|~8000|Al KLL|",
        "b": "| Binding Energy (eV)|Counts/s|Note|\n|--------------------|--------|-------------------|\n|72|~1200|Baseline|\n|74.5|~4500|Al\u2013O peak maximum|\n|75.5|~2300|Al\u2013OF shoulder|\n|76.8|~900|Al\u2013F|\n|78|~400|Tail|"
    },
    "vqa": {
        "b": [
            {
                "question_type": "Comparative/Trend",
                "question": "At approximately what binding energy does the Al 2p peak appear in the narrow scan (panel b), and how does its intensity compare to adjacent chemical states?",
                "answer_type": "Factoid",
                "answer": "The Al 2p peak appears at ~74.5 eV with the highest intensity, while adjacent Al\u2013OF and Al\u2013F components show lower peak intensities."
            },
            {
                "question_type": "Structure-Property",
                "question": "What chemical states of aluminum are identified in the Al 2p deconvolution?",
                "answer_type": "List",
                "answer": "Al\u2013O (main oxide peak), Al\u2013OF (mixed oxyfluoride), Al\u2013F (fluoride component)"
            }
        ],
        "a": [
            {
                "question_type": "Process-Oriented",
                "question": "Does the XPS survey spectrum in panel (a) indicate that CF\u2084 plasma treatment introduces fluorine onto the Al\u2082O\u2083 surface?",
                "answer_type": "Yes/No",
                "answer": "Yes"
            },
            {
                "question_type": "Process-Oriented",
                "question": "How do the XPS results help evaluate the effectiveness of CF\u2084 plasma etching of Al\u2082O\u2083?",
                "answer_type": "Paragraph",
                "answer": "The XPS spectra reveal the chemical changes induced by CF\u2084 plasma, showing strong fluorine incorporation and partial conversion of Al\u2013O to Al\u2013F and Al\u2013OF species. These transformations confirm that the plasma successfully breaks Al\u2013O bonds and forms volatile by-products during the etching process. The presence and relative intensities of fluorinated species give insight into etch progress, chemical reactivity, and the efficiency of surface modification under the stated pressure and power conditions."
            }
        ]
    },
    "bbox": {
        "a": {
            "x": 7,
            "y": 9,
            "width": 656,
            "height": 478
        },
        "b": {
            "x": 28,
            "y": 525,
            "width": 635,
            "height": 472
        }
    }
}

File: train/atomic-layer-etching/experimental-usecase/34/images/fig_4.json
{
    "sample_id": "atomic-layer-etching/experimental-usecase/34/fig_4",
    "classification": {
        "a": "multi spectra chart"
    },
    "summarization": {
        "a": "reflects different degrees of peak intensity and binding energy shift, enabling comparison of how plasma environment modifies the chemical state and surface composition of Al\u2082O\u2083 during CF\u2084-based processing."
    },
    "data_extraction": {
        "a": "| Binding Energy (eV)|counts/s|\n|--------------------|--------|\n|68|0|\n|70|500|\n|72|1000|\n|74|2000|\n|76|3000|\n|78|4000|\n|80|5000|\n|82|6000|\n|84|7000|"
    },
    "vqa": {
        "a": [
            {
                "question_type": "Process-Oriented",
                "question": "How do the XPS spectral changes relate to the functional performance of CF\u2084 plasma-etched Al\u2082O\u2083 films?",
                "answer_type": "Paragraph",
                "answer": "Changes in the XPS spectra directly reflect modifications in surface chemistry caused by CF\u2084 plasma exposure. A reduction in peak intensity and slight binding-energy shifts suggest the formation of Al\u2013F or AlOF species, indicating partial fluorination and oxygen depletion. These chemical changes affect etch efficiency, surface reactivity, and overall stability of the Al\u2082O\u2083 film. Understanding these spectral variations helps optimize plasma conditions for controlled atomic layer etching and improved device fabrication."
            },
            {
                "question_type": "Process-Oriented",
                "question": "Which sample condition in Figure 4 exhibits the highest peak intensity among the four spectra (a\u2013d)?",
                "answer_type": "Factoid",
                "answer": "The non-plasma-treated sample (curve a) shows the highest peak intensity."
            },
            {
                "question_type": "Process-Oriented",
                "question": "Does the XPS narrow scan in Figure 4 show shifts in the Al 2p binding energy after different plasma treatments?",
                "answer_type": "Yes/No",
                "answer": "Yes"
            },
            {
                "question_type": "Structure-Property",
                "question": "List the key spectral features that change due to plasma treatment as observed in the XPS spectra.",
                "answer_type": "List",
                "answer": "Peak intensity decreases for plasma-treated samples, Slight shifts in peak binding energies, Broadening of peaks at lower plasma power, Increased shoulder formation indicating fluorination or oxygen loss"
            }
        ]
    },
    "bbox": {
        "a": {
            "x": 0,
            "y": 0,
            "width": 669,
            "height": 498
        }
    }
}

File: train/atomic-layer-etching/experimental-usecase/34/images/fig_8.json
{
    "sample_id": "atomic-layer-etching/experimental-usecase/34/fig_8",
    "classification": {
        "a": "multi-axis chart"
    },
    "summarization": {
        "a": "The figure compares thickness and RMS roughness of Al\u2082O\u2083 across four processing steps\u2014initial deposition, dry etching, and two pALE cycle conditions. Thickness continuously decreases from ~60 nm to ~10 nm, while roughness first increases after dry etching and then decreases again with pALE, as confirmed by both plotted values and AFM images."
    },
    "data_extraction": {
        "a": "| Process Condition|Thickness (nm)|RMS Roughness (nm)|\n|------------------|--------------|------------------|\n|as-deposited|55\u201360|0.8\u20131.0|\n|50 W \u2013 5 min|~40|1.3\u20131.4|\n|50 cycles pALE|~25|~1.0|\n|100 cycles pALE|~10\u201312|0.7\u20130.8|"
    },
    "vqa": {
        "a": [
            {
                "question_type": "Application/Performance",
                "question": "How can the thickness\u2013roughness behavior shown here assist in selecting optimal process conditions for high-quality Al\u2082O\u2083 surface preparation?",
                "answer_type": "Paragraph",
                "answer": "The results show that while dry etching quickly reduces thickness, it also damages the surface by increasing roughness. In contrast, pALE offers both thinning and smoothing, restoring the surface to near-original roughness levels. This indicates that pALE is better suited for applications requiring precise surface control, smoother interfaces, and minimal plasma damage. The combined data allow researchers to balance thinning rate with surface quality for optimal device fabrication."
            },
            {
                "question_type": "Comparative/Trend",
                "question": "How do thickness and roughness values after dry etching compare with those after 50 and 100 pALE cycles?",
                "answer_type": "Factoid",
                "answer": "Dry etching leaves the film around ~40 nm thick with high roughness (~1.3\u20131.4 nm), while 50 and 100 pALE cycles further thin the film to ~25 nm and ~10\u201312 nm and reduce roughness to ~1.0 and ~0.7\u20130.8 nm."
            },
            {
                "question_type": "Process-Oriented",
                "question": "How does the sequence of dry etching followed by pALE cycles affect both the thickness and surface roughness of the Al\u2082O\u2083 film?",
                "answer_type": "Yes/No",
                "answer": "Yes"
            },
            {
                "question_type": "Structure-Property",
                "question": "What does the roughness evolution in this figure suggest about the relationship between surface reactions and the resulting film morphology during pALE?",
                "answer_type": "List",
                "answer": "Self-limiting etch reactions improve smoothness, Surface becomes more uniform with controlled etching, Damage from aggressive dry etching is gradually repaired, Lower RMS roughness reflects higher surface quality"
            }
        ]
    },
    "bbox": {
        "a": {
            "x": 0,
            "y": 0,
            "width": 866,
            "height": 617
        }
    }
}
